Repository: mfrichtl/librecalphad

# About
Welcome to the LibreCalphad project. The purpose is to create a set of open CALPHAD databases and property models for use with open-source modeling software, such as [pycalphad](https://pycalphad.org/docs/latest/#). It is currently (and probably always will be) a work in progress. User discretion is advised. I make no assertions as to the accuracy of the results and highly recommend you validate them versus other CALPHAD software or reliable references.  If you want to help make this software better, please do. See the contributing section below for more information.

# Steel Database
- The steel database file (mf-steel.tdb) is decent, but there are too many opportunities for improvement to list. Known errors are documented in the frontmatter, though other issues probably exist.
- The mobility and molar volume databases (mf-mobility.tdb and mf-volume.tdb) are designed to be used in conjunction with mf-steel.tdb. Therefore, things like phase definitions are not contained in these support databases, which will likely cause errors if you try to use them standalone.

The rest of the files don't really do much for now. More will be added to this at a later date.

# Property Models
A martensite-start temperature model for steels is currently available. It still needs much work, but is a good start for collaboration. See the README in it's folder or the notebook in the examples folder for more information.

# Heat-capacity fitting

Numerical Debye fitting is available through the standard Cp fitting interface:

```python
from libreCalphad.models.heat_capacity import fit_heat_capacity
from libreCalphad.plotting import plot_heat_capacity_from_models

models = {"debye": {"theta": [250, [200, 400], "fit"]}}
fits, fitted_models = fit_heat_capacity(cpm_datasets, models)
fig, ax = plot_heat_capacity_from_models(fitted_models, cpm_datasets)
```

Here `cpm_datasets` is a list of ESPEI CPM datasets. Fitting also accepts a DataFrame
with `temperature`, `Cp`, and `reference` columns. Debye temperatures are in kelvin:
use `[300, "fix"]` for a fixed value or `[250, "fit"]` for default bounds
`(1e-6, 2500)`. Custom bounds must be positive, ordered, and contain the initial
value. Select only one lattice model: `einstein`, `holzapfel`, or `debye`.

Numerical Debye supports Cp fitting and plotting, plus the exact energy functions
below, but **not pycalphad Gibbs reference-state or database export**. Those export
functions reject Debye models explicitly. For the existing pycalphad export
workflow, fit an Einstein model separately rather than reusing a Debye temperature
as an Einstein temperature. See the
[Fe fitting workflow](libreCalphad/databases/LC-steels_validation/FE/README.md) for
experimental-data selection and output review.

## Debye Gibbs energy, enthalpy, and entropy

For a constant Debye temperature, define $y=\theta_D/T$ and

$$D_3(y)=\frac{3}{y^3}\int_0^y\frac{x^3}{e^x-1}\,dx.$$

The corresponding molar lattice energies are

$$G_D=\frac{9}{8}R\theta_D+RT\left[3\ln(1-e^{-y})-D_3(y)\right],$$
$$H_D=\frac{9}{8}R\theta_D+3RTD_3(y),\qquad
S_D=R\left[4D_3(y)-3\ln(1-e^{-y})\right].$$

These satisfy $G_D=H_D-TS_D$ and $C_p=-T\,d^2G_D/dT^2$ for the same fixed-theta
lattice model used by `_debye_Cp`. No thermal-expansion or separate $C_p-C_v$
correction is included. The convention includes zero-point energy
$H_D(0)=G_D(0)=9R\theta_D/8$ and $S_D(0)=0$; add $H_0-TS_0$ to Gibbs energy for

# Martensite Start Model

## What is this?
This model is intended to be useful for predicting the martensite-start (Ms) temperature for steels. It is far from perfect. I have done  my best to be transparent about its accuracy and limitations, but I'm sure even that falls short. All of the commercial models use proprietary thermodynamic databases, so this one is intended to be an open-source alternative that can be much more collaboratively developed. The references for the experimental data currently incorporated in the model are contained in the references.bib file. I'm sure there are more publications out there that can be incorporated. Please share them if you (yes you) are aware of them.

The most recent fitting parameters can be quickly viewed in model_parameters.md in this folder.

## Want to help?
Great! Unsolicited pull requests are _gladly_ accepted. If you don't know where to get started, but want to contribute, please just ask questions or open issues. I want to make it as easy as possible for others to contribute. If you would rather just provide a new paper with experimental data or applicable thermodynamic assessments, feel free to do that as well. I recognize the current state of this project may make it hard to know what to do, but I promise I will respond to questions.

## What's not helpful?
Unconstructive criticism in general is unhelpful. Don't just tell the model sucks because I already know it does. Tell me _how_ it sucks as specifically as possible so that I can have a chance to improve it.

File: libreCalphad/models/martensite_start/experimental_data/ASM1977/ASM1977-13.json
{"index":13,"components":["C","FE","MN","NI","VA"],"conditions":{"N":1,"P":101325,"T":1273.15,"X_C":0.003724667,"X_MN":0.004987566,"X_NI":0.0851753702},"reference":"ASM1977","disabled":false,"model":"martensite_start","inputs":{"martensite_start":633.0,"martensite_type":"lath","PAGS":null,"parent_phase":"gamma","predicted_type":true,"solutionizing_temperature":1273.15},"outputs":{"calculation_error":false,"DG":1629.24627829,"error":18.9582587242,"error_message":[],"LC_martensite_start":614.0417412758,"PAGS_energy":0.0,"solutioning_conditions":{"N":1,"P":101325,"T":1273.15,"X_C":0.003724667,"X_MN":0.004987566,"X_NI":0.0851753702},"solutionizing_phases":["FCC_A1","","","",""]}}

File: libreCalphad/models/martensite_start/experimental_data/ASM1977/ASM1977-14.json
{"index":14,"components":["C","CR","FE","MN","NI","SI","VA"],"conditions":{"N":1,"P":101325,"T":1273.15,"X_C":0.0050306404,"X_CR":0.1286694445,"X_MN":0.0043992474,"X_NI":0.0014973717,"X_SI":0.0072363318},"reference":"ASM1977","disabled":false,"model":"martensite_start","inputs":{"martensite_start":623.0,"martensite_type":"plate","PAGS":null,"parent_phase":"gamma","predicted_type":true,"solutionizing_temperature":1273.15},"outputs":{"calculation_error":false,"DG":2377.2410874114,"error":-8.6126106739,"error_message":["Austenite not identified as primary phase during solutionizing treatment."],"LC_martensite_start":631.6126106739,"PAGS_energy":0.0,"solutioning_conditions":{"N":1,"P":101325,"T":1273.15,"X_C":0.0050306404,"X_CR":0.1286694445,"X_MN":0.0043992474,"X_NI":0.0014973717,"X_SI":0.0072363318},"solutionizing_phases":["BCC_A2","FCC_A1","","","","",""]}}

File: libreCalphad/models/martensite_start/experimental_data/ASM1977/ASM1977-17.json
{"index":17,"components":["C","CR","FE","V","W","VA"],"conditions":{"N":1,"P":101325,"T":1450.0,"X_C":0.0137011464,"X_CR":0.036734978,"X_V":0.0028842671,"X_W":0.0287719762},"reference":"ASM1977","disabled":false,"model":"martensite_start","inputs":{"martensite_start":652.0,"martensite_type":"lath","PAGS":null,"parent_phase":"gamma","predicted_type":true,"solutionizing_temperature":1450.0},"outputs":{"calculation_error":false,"DG":1621.0844661781,"error":55.021516037,"error_message":[],"LC_martensite_start":596.978483963,"PAGS_energy":0.0,"solutioning_conditions":{"N":1,"P":101325,"T":1450.0,"X_C":0.0137011464,"X_CR":0.036734978,"X_V":0.0028842671,"X_W":0.0287719762},"solutionizing_phases":["FCC_A1","MU2_D85","","","",""]}}

File: libreCalphad/models/martensite_start/experimental_data/ASM1977/ASM1977-20.json
{"index":20,"components":["C","CR","FE","MN","MO","NI","SI","VA"],"conditions":{"N":1,"P":101325,"T":1273.15,"X_C":0.0151260903,"X_CR":0.0015881867,"X_MN":0.0154322265,"X_MO":0.0002869137,"X_NI":0.0016883571,"X_SI":0.0045084447},"reference":"ASM1977","disabled":false,"model":"martensite_start","inputs":{"martensite_start":593.0,"martensite_type":"lath","PAGS":null,"parent_phase":"gamma","predicted_type":true,"solutionizing_temperature":1273.15},"outputs":{"calculation_error":false,"DG":2515.1433184269,"error":-25.7837336063,"error_message":[],"LC_martensite_start":618.7837336063,"PAGS_energy":0.0,"solutioning_conditions":{"N":1,"P":101325,"T":1273.15,"X_C":0.0151260903,"X_CR":0.0015881867,"X_MN":0.0154322265,"X_MO":0.0002869137,"X_NI":0.0016883571,"X_SI":0.0045084447},"solutionizing_phases":["FCC_A1","","","","","","",""]}}

File: libreCalphad/models/martensite_start/experimental_data/ASM1977/ASM1977-22.json
{"index":22,"components":["C","CR","FE","MN","NI","SI","VA"],"conditions":{"N":1,"P":101325,"T":1273.15,"X_C":0.0160496159,"X_CR":0.005825817,"X_MN":0.0065163601,"X_NI":0.0119173411,"X_SI":0.0025493303},"reference":"ASM1977","disabled":false,"model":"martensite_start","inputs":{"martensite_start":613.0,"martensite_type":"lath","PAGS":null,"parent_phase":"gamma","predicted_type":true,"solutionizing_temperature":1273.15},"outputs":{"calculation_error":false,"DG":2349.0477866284,"error":-36.9537379742,"error_message":[],"LC_martensite_start":649.9537379742,"PAGS_energy":0.0,"solutioning_conditions":{"N":1,"P":101325,"T":1273.15,"X_C":0.0160496159,"X_CR":0.005825817,"X_MN":0.0065163601,"X_NI":0.0119173411,"X_SI":0.0025493303},"solutionizing_phases":["FCC_A1","","","","","",""]}}

File: libreCalphad/models/martensite_start/experimental_data/ASM1977/ASM1977-23.json
{"index":23,"components":["C","FE","MN","NI","VA"],"conditions":{"N":1,"P":101325,"T":1273.15,"X_C":0.0170001973,"X_MN":0.0068305593,"X_NI":0.0320616351},"reference":"ASM1977","disabled":false,"model":"martensite_start","inputs":{"martensite_start":573.0,"martensite_type":"lath","PAGS":null,"parent_phase":"gamma","predicted_type":true,"solutionizing_temperature":1273.15},"outputs":{"calculation_error":false,"DG":2563.7691857632,"error":-44.812019062,"error_message":[],"LC_martensite_start":617.812019062,"PAGS_energy":0.0,"solutioning_conditions":{"N":1,"P":101325,"T":1273.15,"X_C":0.0170001973,"X_MN":0.0068305593,"X_NI":0.0320616351},"solutionizing_phases":["FCC_A1","","","",""]}}

File: libreCalphad/models/martensite_start/experimental_data/ASM1977/ASM1977-24.json
{"index":24,"components":["C","CR","FE","MN","NI","VA"],"conditions":{"N":1,"P":101325,"T":1273.15,"X_C":0.0174295457,"X_CR":0.0051915388,"X_MN":0.0072198818,"X_NI":0.0123895478},"reference":"ASM1977","disabled":false,"model":"martensite_start","inputs":{"martensite_start":605.0,"martensite_type":"lath","PAGS":null,"parent_phase":"gamma","predicted_type":true,"solutionizing_temperature":1273.15},"outputs":{"calculation_error":false,"DG":2403.6206294196,"error":-33.5796244144,"error_message":[],"LC_martensite_start":638.5796244144,"PAGS_energy":0.0,"solutioning_conditions":{"N":1,"P":101325,"T":1273.15,"X_C":0.0174295457,"X_CR":0.0051915388,"X_MN":0.0072198818,"X_NI":0.0123895478},"solutionizing_phases":["FCC_A1","","","","",""]}}

File: libreCalphad/models/martensite_start/experimental_data/ASM1977/ASM1977-26.json
{"index":26,"components":["C","CR","FE","MN","NI","SI","VA"],"conditions":{"N":1,"P":101325,"T":1273.15,"X_C":0.017369287,"X_CR":0.0104527638,"X_MN":0.0150893475,"X_NI":0.0037414284,"X_SI":0.005082272},"reference":"ASM1977","disabled":false,"model":"martensite_start","inputs":{"martensite_start":561.0,"martensite_type":"plate","PAGS":null,"parent_phase":"gamma","predicted_type":true,"solutionizing_temperature":1273.15},"outputs":{"calculation_error":false,"DG":2766.7426420498,"error":24.15640043,"error_message":[],"LC_martensite_start":536.84359957,"PAGS_energy":0.0,"solutioning_conditions":{"N":1,"P":101325,"T":1273.15,"X_C":0.017369287,"X_CR":0.0104527638,"X_MN":0.0150893475,"X_NI":0.0037414284,"X_SI":0.005082272},"solutionizing_phases":["FCC_A1","","","","","",""]}}

File: libreCalphad/models/martensite_start/experimental_data/ASM1977/ASM1977-27.json
{"index":27,"components":["C","CR","FE","MN","MO","NI","VA"],"conditions":{"N":1,"P":101325,"T":1273.15,"X_C":0.013805944,"X_CR":0.005846623,"X_MN":0.0080487782,"X_MO":0.0012098534,"X_NI":0.0050853127},"reference":"ASM1977","disabled":false,"model":"martensite_start","inputs":{"martensite_start":644.0,"martensite_type":"lath","PAGS":null,"parent_phase":"gamma","predicted_type":true,"solutionizing_temperature":1273.15},"outputs":{"calculation_error":false,"DG":2109.9449775255,"error":-18.8259155273,"error_message":[],"LC_martensite_start":662.8259155273,"PAGS_energy":0.0,"solutioning_conditions":{"N":1,"P":101325,"T":1273.15,"X_C":0.013805944,"X_CR":0.005846623,"X_MN":0.0080487782,"X_MO":0.0012098534,"X_NI":0.0050853127},"solutionizing_phases":["FCC_A1","","","","","",""]}}

File: libreCalphad/models/martensite_start/experimental_data/ASM1977/ASM1977-28.json
{"index":28,"components":["AL","C","CR","FE","MN","MO","VA"],"conditions":{"N":1,"P":101325,"T":1273.15,"X_AL":0.0253637275,"X_C":0.0185406426,"X_CR":0.016399784,"X_MN":0.0056352203,"X_MO":0.0020380368},"reference":"ASM1977","disabled":false,"model":"martensite_start","inputs":{"martensite_start":597.0,"martensite_type":"lath","PAGS":null,"parent_phase":"gamma","predicted_type":true,"solutionizing_temperature":1273.15},"outputs":{"calculation_error":false,"DG":2634.2206351165,"error":-55.2475340366,"error_message":[],"LC_martensite_start":652.2475340366,"PAGS_energy":0.0,"solutioning_conditions":{"N":1,"P":101325,"T":1273.15,"X_AL":0.0253637275,"X_C":0.0185406426,"X_CR":0.016399784,"X_MN":0.0056352203,"X_MO":0.0020380368},"solutionizing_phases":["FCC_A1","","","","","",""]}}

File: libreCalphad/models/martensite_start/experimental_data/ASM1977/ASM1977-29.json
{"index":29,"components":["C","CR","FE","MN","V","VA"],"conditions":{"N":1,"P":101325,"T":1273.15,"X_C":0.0196658517,"X_CR":0.0097191812,"X_MN":0.0073989679,"X_V":0.0017252851},"reference":"ASM1977","disabled":false,"model":"martensite_start","inputs":{"martensite_start":594.0,"martensite_type":"lath","PAGS":null,"parent_phase":"gamma","predicted_type":true,"solutionizing_temperature":1273.15},"outputs":{"calculation_error":false,"DG":2497.5412574088,"error":-39.3435155869,"error_message":[],"LC_martensite_start":633.3435155869,"PAGS_energy":0.0,"solutioning_conditions":{"N":1,"P":101325,"T":1273.15,"X_C":0.0196658517,"X_CR":0.0097191812,"X_MN":0.0073989679,"X_V":0.0017252851},"solutionizing_phases":["FCC_A1","","","","",""]}}

File: libreCalphad/models/martensite_start/experimental_data/ASM1977/ASM1977-33.json
{"index":33,"components":["C","CR","FE","MN","V","VA"],"conditions":{"N":1,"P":101325,"T":1273.15,"X_C":0.0205639352,"X_CR":0.0105558026,"X_MN":0.0069933759,"X_V":0.0021548662},"reference":"ASM1977","disabled":false,"model":"martensite_start","inputs":{"martensite_start":589.0,"martensite_type":"lath","PAGS":null,"parent_phase":"gamma","predicted_type":true,"solutionizing_temperature":1273.15},"outputs":{"calculation_error":false,"DG":2516.8674702411,"error":-38.4554577827,"error_message":[],"LC_martensite_start":627.4554577827,"PAGS_energy":0.0,"solutioning_conditions":{"N":1,"P":101325,"T":1273.15,"X_C":0.0205639352,"X_CR":0.0105558026,"X_MN":0.0069933759,"X_V":0.0021548662},"solutionizing_phases":["FCC_A1","","","","",""]}}

File: libreCalphad/models/martensite_start/experimental_data/ASM1977/ASM1977-36.json
{"index":36,"components":["C","CU","FE","MN","VA"],"conditions":{"N":1,"P":101325,"T":1273.15,"X_C":0.0224205973,"X_CU":0.0128859804,"X_MN":0.0054018184},"reference":"ASM1977","disabled":false,"model":"martensite_start","inputs":{"martensite_start":594.0,"martensite_type":"lath","PAGS":null,"parent_phase":"gamma","predicted_type":true,"solutionizing_temperature":1273.15},"outputs":{"calculation_error":false,"DG":2431.4443130498,"error":-53.8230360031,"error_message":[],"LC_martensite_start":647.8230360031,"PAGS_energy":0.0,"solutioning_conditions":{"N":1,"P":101325,"T":1273.15,"X_C":0.0224205973,"X_CU":0.0128859804,"X_MN":0.0054018184},"solutionizing_phases":["FCC_A1","","","",""]}}

File: libreCalphad/models/martensite_start/experimental_data/ASM1977/ASM1977-37.json
{"index":37,"components":["C","CR","FE","MO","SI","V","VA"],"conditions":{"N":1,"P":101325,"T":1450.0,"X_C":0.0181736492,"X_CR":0.0524746684,"X_MO":0.0076786438,"X_SI":0.020401289,"X_V":0.0037492706},"reference":"ASM1977","disabled":false,"model":"martensite_start","inputs":{"martensite_start":542.0,"martensite_type":"lath","PAGS":null,"parent_phase":"gamma","predicted_type":true,"solutionizing_temperature":1450.0},"outputs":{"calculation_error":false,"DG":2614.9866425717,"error":17.5892484665,"error_message":[],"LC_martensite_start":524.4107515335,"PAGS_energy":0.0,"solutioning_conditions":{"N":1,"P":101325,"T":1450.0,"X_C":0.0181736492,"X_CR":0.0524746684,"X_MO":0.0076786438,"X_SI":0.020401289,"X_V":0.0037492706},"solutionizing_phases":["BCC_A2","FCC_A1","","","","",""]}}

File: libreCalphad/models/martensite_start/experimental_data/ASM1977/ASM1977-38.json
{"index":38,"components":["C","CR","FE","MO","SI","V","VA"],"conditions":{"N":1,"P":101325,"T":1450.0,"X_C":0.0181608378,"X_CR":0.0524376766,"X_MO":0.0076732308,"X_SI":0.0203869072,"X_V":0.0117751152},"reference":"ASM1977","disabled":false,"model":"martensite_start","inputs":{"martensite_start":599.0,"martensite_type":"lath","PAGS":null,"parent_phase":"gamma","predicted_type":true,"solutionizing_temperature":1450.0},"outputs":{"calculation_error":false,"DG":2052.4982315588,"error":84.3643345833,"error_message":[],"LC_martensite_start":514.6356654167,"PAGS_energy":0.0,"solutioning_conditions":{"N":1,"P":101325,"T":1450.0,"X_C":0.0181608378,"X_CR":0.0524376766,"X_MO":0.0076732308,"X_SI":0.0203869072,"X_V":0.0117751152},"solutionizing_phases":["FCC_A1","BCC_A2","FCC_A1","","","",""]}}

File: libreCalphad/models/martensite_start/experimental_data/ASM1977/ASM1977-39.json
{"index":39,"components":["C","CR","FE","SI","W","VA"],"conditions":{"N":1,"P":101325,"T":1425.0,"X_C":0.0185935572,"X_CR":0.0563714681,"X_SI":0.0228605404,"X_W":0.0129068342},"reference":"ASM1977","disabled":false,"model":"martensite_start","inputs":{"martensite_start":528.0,"martensite_type":"lath","PAGS":null,"parent_phase":"gamma","predicted_type":true,"solutionizing_temperature":1425.0},"outputs":{"calculation_error":false,"DG":2730.0577510944,"error":25.6096939087,"error_message":[],"LC_martensite_start":502.3903060913,"PAGS_energy":0.0,"solutioning_conditions":{"N":1,"P":101325,"T":1425.0,"X_C":0.0185935572,"X_CR":0.0563714681,"X_SI":0.0228605404,"X_W":0.0129068342},"solutionizing_phases":["BCC_A2","FCC_A1","M6C_E93","","",""]}}

File: libreCalphad/models/martensite_start/experimental_data/ASM1977/ASM1977-40.json
{"index":40,"components":["C","CR","FE","MN","NI","VA"],"conditions":{"N":1,"P":101325,"T":1273.15,"X_C":0.0183383457,"X_CR":0.016096865,"X_MN":0.0045103246,"X_NI":0.0312408937},"reference":"ASM1977","disabled":false,"model":"martensite_start","inputs":{"martensite_start":573.0,"martensite_type":"lath","PAGS":null,"parent_phase":"gamma","predicted_type":true,"solutionizing_temperature":1273.15},"outputs":{"calculation_error":false,"DG":2466.7705118479,"error":-1.7196404457,"error_message":[],"LC_martensite_start":574.7196404457,"PAGS_energy":0.0,"solutioning_conditions":{"N":1,"P":101325,"T":1273.15,"X_C":0.0183383457,"X_CR":0.016096865,"X_MN":0.0045103246,"X_NI":0.0312408937},"solutionizing_phases":["FCC_A1","","","","",""]}}

File: libreCalphad/models/martensite_start/experimental_data/ASM1977/ASM1977-41.json
{"index":41,"components":["C","FE","MN","NI","VA"],"conditions":{"N":1,"P":101325,"T":1273.15,"X_C":0.0183732022,"X_MN":0.0052218372,"X_NI":0.0469974094},"reference":"ASM1977","disabled":false,"model":"martensite_start","inputs":{"martensite_start":566.0,"martensite_type":"lath","PAGS":null,"parent_phase":"gamma","predicted_type":true,"solutionizing_temperature":1273.15},"outputs":{"calculation_error":false,"DG":2398.0423020974,"error":-15.5856519699,"error_message":[],"LC_martensite_start":581.5856519699,"PAGS_energy":0.0,"solutioning_conditions":{"N":1,"P":101325,"T":1273.15,"X_C":0.0183732022,"X_MN":0.0052218372,"X_NI":0.0469974094},"solutionizing_phases":["FCC_A1","","","",""]}}

File: libreCalphad/models/martensite_start/experimental_data/ASM1977/ASM1977-42.json
{"index":42,"components":["C","FE","MN","MO","NI","VA"],"conditions":{"N":1,"P":101325,"T":1273.15,"X_C":0.0183605188,"X_MN":0.0057199855,"X_MO":0.0000574637,"X_NI":0.0327815463},"reference":"ASM1977","disabled":false,"model":"martensite_start","inputs":{"martensite_start":573.0,"martensite_type":"lath","PAGS":null,"parent_phase":"gamma","predicted_type":true,"solutionizing_temperature":1273.15},"outputs":{"calculation_error":false,"DG":2517.3410106838,"error":-40.6611439705,"error_message":[],"LC_martensite_start":613.6611439705,"PAGS_energy":0.0,"solutioning_conditions":{"N":1,"P":101325,"T":1273.15,"X_C":0.0183605188,"X_MN":0.0057199855,"X_MO":0.0000574637,"X_NI":0.0327815463},"solutionizing_phases":["FCC_A1","","","","",""]}}

File: libreCalphad/models/martensite_start/experimental_data/ASM1977/ASM1977-43.json
{"index":43,"components":["C","FE","MN","MO","VA"],"conditions":{"N":1,"P":101325,"T":1273.15,"X_C":0.0183353846,"X_MN":0.0100213251,"X_MO":0.0005738503},"reference":"ASM1977","disabled":false,"model":"martensite_start","inputs":{"martensite_start":589.0,"martensite_type":"plate","PAGS":null,"parent_phase":"gamma","predicted_type":false,"solutionizing_temperature":1273.15},"outputs":{"calculation_error":false,"DG":2630.9576820134,"error":-6.1552639008,"error_message":[],"LC_martensite_start":595.1552639008,"PAGS_energy":0.0,"solutioning_conditions":{"N":1,"P":101325,"T":1273.15,"X_C":0.0183353846,"X_MN":0.0100213251,"X_MO":0.0005738503},"solutionizing_phases":["FCC_A1","","","",""]}}

File: libreCalphad/models/martensite_start/experimental_data/ASM1977/ASM1977-44.json
{"index":44,"components":["C","CR","FE","MN","SI","VA"],"conditions":{"N":1,"P":101325,"T":1273.15,"X_C":0.0224459084,"X_CR":0.0032532283,"X_MN":0.0024054821,"X_SI":0.0715215251},"reference":"ASM1977","disabled":false,"model":"martensite_start","inputs":{"martensite_start":585.0,"martensite_type":"lath","PAGS":null,"parent_phase":"gamma","predicted_type":true,"solutionizing_temperature":1273.15},"outputs":{"calculation_error":false,"DG":2576.1866869775,"error":-88.0788817406,"error_message":[],"LC_martensite_start":673.0788817406,"PAGS_energy":0.0,"solutioning_conditions":{"N":1,"P":101325,"T":1273.15,"X_C":0.0224459084,"X_CR":0.0032532283,"X_MN":0.0024054821,"X_SI":0.0715215251},"solutionizing_phases":["FCC_A1","BCC_A2","","","",""]}}

File: libreCalphad/models/martensite_start/experimental_data/ASM1977/ASM1977-45.json
{"index":45,"components":["C","CR","FE","MN","SI","VA"],"conditions":{"N":1,"P":101325,"T":1273.15,"X_C":0.023637139,"X_CR":0.0032966024,"X_MN":0.0023400514,"X_SI":0.044247953},"reference":"ASM1977","disabled":false,"model":"martensite_start","inputs":{"martensite_start":588.0,"martensite_type":"lath","PAGS":null,"parent_phase":"gamma","predicted_type":true,"solutionizing_temperature":1273.15},"outputs":{"calculation_error":false,"DG":2469.4407930211,"error":-82.4556255341,"error_message":[],"LC_martensite_start":670.4556255341,"PAGS_energy":0.0,"solutioning_conditions":{"N":1,"P":101325,"T":1273.15,"X_C":0.023637139,"X_CR":0.0032966024,"X_MN":0.0023400514,"X_SI":0.044247953},"solutionizing_phases":["FCC_A1","","","","",""]}}

File: libreCalphad/models/martensite_start/experimental_data/ASM1977/ASM1977-46.json
{"index":46,"components":["C","CR","FE","MN","SI","VA"],"conditions":{"N":1,"P":101325,"T":1273.15,"X_C":0.0243214186,"X_CR":0.0005201908,"X_MN":0.0022647387,"X_SI":0.0244616092},"reference":"ASM1977","disabled":false,"model":"martensite_start","inputs":{"martensite_start":583.0,"martensite_type":"lath","PAGS":null,"parent_phase":"gamma","predicted_type":true,"solutionizing_temperature":1273.15},"outputs":{"calculation_error":false,"DG":2127.9659760829,"error":-61.3744974613,"error_message":[],"LC_martensite_start":644.3744974613,"PAGS_energy":0.0,"solutioning_conditions":{"N":1,"P":101325,"T":1273.15,"X_C":0.0243214186,"X_CR":0.0005201908,"X_MN":0.0022647387,"X_SI":0.0244616092},"solutionizing_phases":["FCC_A1","","","","",""]}}

File: libreCalphad/models/martensite_start/experimental_data/ASM1977/ASM1977-47.json
{"index":47,"components":["C","CR","FE","MN","SI","VA"],"conditions":{"N":1,"P":101325,"T":1273.15,"X_C":0.0246655371,"X_CR":0.0079765697,"X_MN":0.007647467,"X_SI":0.0310691278},"reference":"ASM1977","disabled":false,"model":"martensite_start","inputs":{"martensite_start":547.0,"martensite_type":"lath","PAGS":null,"parent_phase":"gamma","predicted_type":true,"solutionizing_temperature":1273.15},"outputs":{"calculation_error":false,"DG":3102.4501838732,"error":-83.5648480415,"error_message":[],"LC_martensite_start":630.5648480415,"PAGS_energy":0.0,"solutioning_conditions":{"N":1,"P":101325,"T":1273.15,"X_C":0.0246655371,"X_CR":0.0079765697,"X_MN":0.007647467,"X_SI":0.0310691278},"solutionizing_phases":["FCC_A1","","","","",""]}}

File: libreCalphad/models/martensite_start/experimental_data/ASM1977/ASM1977-48.json
{"index":48,"components":["C","CR","FE","MN","MO","NI","VA"],"conditions":{"N":1,"P":101325,"T":1273.15,"X_C":0.0259810281,"X_CR":0.0112658199,"X_MN":0.0081712867,"X_MO":0.0014836226,"X_NI":0.0108197822},"reference":"ASM1977","disabled":false,"model":"martensite_start","inputs":{"martensite_start":533.0,"martensite_type":"lath","PAGS":null,"parent_phase":"gamma","predicted_type":true,"solutionizing_temperature":1273.15},"outputs":{"calculation_error":false,"DG":2983.2034601052,"error":-34.7370851517,"error_message":[],"LC_martensite_start":567.7370851517,"PAGS_energy":0.0,"solutioning_conditions":{"N":1,"P":101325,"T":1273.15,"X_C":0.0259810281,"X_CR":0.0112658199,"X_MN":0.0081712867,"X_MO":0.0014836226,"X_NI":0.0108197822},"solutionizing_phases":["FCC_A1","","","","","",""]}}

File: libreCalphad/models/martensite_start/experimental_data/ASM1977/ASM1977-49.json
{"index":49,"components":["C","CR","FE","MN","MO","NI","VA"],"conditions":{"N":1,"P":101325,"T":1273.15,"X_C":0.0268690402,"X_CR":0.0067325202,"X_MN":0.0088610516,"X_MO":0.0012542711,"X_NI":0.0049391824},"reference":"ASM1977","disabled":false,"model":"martensite_start","inputs":{"martensite_start":527.0,"martensite_type":"plate","PAGS":null,"parent_phase":"gamma","predicted_type":true,"solutionizing_temperature":1273.15},"outputs":{"calculation_error":false,"DG":3120.5963419013,"error":-37.2538876057,"error_message":[],"LC_martensite_start":564.2538876057,"PAGS_energy":0.0,"solutioning_conditions":{"N":1,"P":101325,"T":1273.15,"X_C":0.0268690402,"X_CR":0.0067325202,"X_MN":0.0088610516,"X_MO":0.0012542711,"X_NI":0.0049391824},"solutionizing_phases":["FCC_A1","","","","","",""]}}

File: libreCalphad/models/martensite_start/experimental_data/ASM1977/ASM1977-50.json
{"index":50,"components":["C","CR","FE","V","W","VA"],"conditions":{"N":1,"P":101325,"T":1273.15,"X_C":0.023242919,"X_CR":0.0134223397,"X_V":0.0021920338,"X_W":0.0083518304},"reference":"ASM1977","disabled":false,"model":"martensite_start","inputs":{"martensite_start":588.0,"martensite_type":"lath","PAGS":null,"parent_phase":"gamma","predicted_type":true,"solutionizing_temperature":1273.15},"outputs":{"calculation_error":false,"DG":2200.9257036533,"error":-49.5454330444,"error_message":[],"LC_martensite_start":637.5454330444,"PAGS_energy":0.0,"solutioning_conditions":{"N":1,"P":101325,"T":1273.15,"X_C":0.023242919,"X_CR":0.0134223397,"X_V":0.0021920338,"X_W":0.0083518304},"solutionizing_phases":["FCC_A1","M6C_E93","FCC_A1","","",""]}}

File: libreCalphad/models/martensite_start/experimental_data/ASM1977/ASM1977-52.json
{"index":52,"components":["C","CR","FE","MN","SI","VA"],"conditions":{"N":1,"P":101325,"T":1273.15,"X_C":0.0276475103,"X_CR":0.0007210409,"X_MN":0.0079941687,"X_SI":0.0383306829},"reference":"ASM1977","disabled":false,"model":"martensite_start","inputs":{"martensite_start":523.0,"martensite_type":"plate","PAGS":null,"parent_phase":"gamma","predicted_type":true,"solutionizing_temperature":1273.15},"outputs":{"calculation_error":false,"DG":3341.7231365671,"error":-78.9281225204,"error_message":[],"LC_martensite_start":601.9281225204,"PAGS_energy":0.0,"solutioning_conditions":{"N":1,"P":101325,"T":1273.15,"X_C":0.0276475103,"X_CR":0.0007210409,"X_MN":0.0079941687,"X_SI":0.0383306829},"solutionizing_phases":["FCC_A1","","","","",""]}}

File: libreCalphad/models/martensite_start/experimental_data/ASM1977/ASM1977-53.json
{"index":53,"components":["C","CR","FE","MN","NI","VA"],"conditions":{"N":1,"P":101325,"T":1273.15,"X_C":0.0273109577,"X_CR":0.0159818414,"X_MN":0.0044780951,"X_NI":0.0310176553},"reference":"ASM1977","disabled":false,"model":"martensite_start","inputs":{"martensite_start":505.0,"martensite_type":"lath","PAGS":null,"parent_phase":"gamma","predicted_type":true,"solutionizing_temperature":1273.15},"outputs":{"calculation_error":false,"DG":3034.5790136957,"error":-15.8005142212,"error_message":[],"LC_martensite_start":520.8005142212,"PAGS_energy":0.0,"solutioning_conditions":{"N":1,"P":101325,"T":1273.15,"X_C":0.0273109577,"X_CR":0.0159818414,"X_MN":0.0044780951,"X_NI":0.0310176553},"solutionizing_phases":["FCC_A1","","","","",""]}}

File: libreCalphad/models/martensite_start/experimental_data/ASM1977/ASM1977-54.json
{"index":54,"components":["C","FE","MN","NI","VA"],"conditions":{"N":1,"P":101325,"T":1273.15,"X_C":0.0273624973,"X_MN":0.005184453,"X_NI":0.0466609457},"reference":"ASM1977","disabled":false,"model":"martensite_start","inputs":{"martensite_start":573.0,"martensite_type":"lath","PAGS":null,"parent_phase":"gamma","predicted_type":true,"solutionizing_temperature":1273.15},"outputs":{"calculation_error":false,"DG":1949.2555333445,"error":74.516896534,"error_message":[],"LC_martensite_start":498.483103466,"PAGS_energy":0.0,"solutioning_conditions":{"N":1,"P":101325,"T":1273.15,"X_C":0.0273624973,"X_MN":0.005184453,"X_NI":0.0466609457},"solutionizing_phases":["FCC_A1","","","",""]}}

File: libreCalphad/models/martensite_start/experimental_data/ASM1977/ASM1977-55.json
{"index":55,"components":["C","CR","FE","MN","MO","SI","VA"],"conditions":{"N":1,"P":101325,"T":1273.15,"X_C":0.0268315481,"X_CR":0.0025824507,"X_MN":0.0073324796,"X_MO":0.0016795168,"X_SI":0.0363357594},"reference":"ASM1977","disabled":false,"model":"martensite_start","inputs":{"martensite_start":533.0,"martensite_type":"lath","PAGS":null,"parent_phase":"gamma","predicted_type":true,"solutionizing_temperature":1273.15},"outputs":{"calculation_error":false,"DG":3231.3142033598,"error":-110.3426748276,"error_message":[],"LC_martensite_start":643.3426748276,"PAGS_energy":0.0,"solutioning_conditions":{"N":1,"P":101325,"T":1273.15,"X_C":0.0268315481,"X_CR":0.0025824507,"X_MN":0.0073324796,"X_MO":0.0016795168,"X_SI":0.0363357594},"solutionizing_phases":["FCC_A1","","","","","",""]}}

File: libreCalphad/models/martensite_start/experimental_data/ASM1977/ASM1977-57.json
{"index":57,"components":["C","CR","FE","MN","SI","V","W","VA"],"conditions":{"N":1,"P":101325,"T":1500.0,"X_C":0.0369922258,"X_CR":0.0485398941,"X_MN":0.0030327517,"X_SI":0.0085689722,"X_V":0.0151420463,"X_W":0.0624001545},"reference":"ASM1977","disabled":false,"model":"martensite_start","inputs":{"martensite_start":472.0,"martensite_type":"plate","PAGS":null,"parent_phase":"gamma","predicted_type":true,"solutionizing_temperature":1500.0},"outputs":{"calculation_error":false,"DG":2547.2665612,"error":67.2255062103,"error_message":["Austenite phase NP < 0.5 during solutionizing treatment"],"LC_martensite_start":404.7744937897,"PAGS_energy":0.0,"solutioning_conditions":{"N":1,"P":101325,"T":1500.0,"X_C":0.0369922258,"X_CR":0.0485398941,"X_MN":0.0030327517,"X_SI":0.0085689722,"X_V":0.0151420463,"X_W":0.0624001545},"solutionizing_phases":["FCC_A1","M6C_E93","BCC_A2","FCC_A1","","","",""]}}

File: libreCalphad/models/martensite_start/experimental_data/ASM1977/ASM1977-58.json
{"index":58,"components":["C","CR","FE","V","W","VA"],"conditions":{"N":1,"P":101325,"T":1450.0,"X_C":0.0363384134,"X_CR":0.0459939428,"X_V":0.0234730588,"X_W":0.0455301881},"reference":"ASM1977","disabled":false,"model":"martensite_start","inputs":{"martensite_start":477.0,"martensite_type":"plate","PAGS":null,"parent_phase":"gamma","predicted_type":false,"solutionizing_temperature":1450.0},"outputs":{"calculation_error":false,"DG":2724.5731374605,"error":-6.2247058868,"error_message":[],"LC_martensite_start":483.2247058868,"PAGS_energy":0.0,"solutioning_conditions":{"N":1,"P":101325,"T":1450.0,"X_C":0.0363384134,"X_CR":0.0459939428,"X_V":0.0234730588,"X_W":0.0455301881},"solutionizing_phases":["FCC_A1","MU2_D85","FCC_A1","M6C_E93","",""]}}

File: libreCalphad/models/martensite_start/experimental_data/ASM1977/ASM1977-60.json
{"index":60,"components":["C","CR","FE","MN","NI","SI","VA"],"conditions":{"N":1,"P":101325,"T":1450.0,"X_C":0.0338307847,"X_CR":0.001771321,"X_MN":0.0069030968,"X_NI":0.0018461197,"X_SI":0.0063657695},"reference":"ASM1977","disabled":false,"model":"martensite_start","inputs":{"martensite_start":483.0,"martensite_type":"plate","PAGS":null,"parent_phase":"gamma","predicted_type":true,"solutionizing_temperature":1450.0},"outputs":{"calculation_error":false,"DG":3325.1429595665,"error":-80.095379591,"error_message":[],"LC_martensite_start":563.095379591,"PAGS_energy":0.0,"solutioning_conditions":{"N":1,"P":101325,"T":1450.0,"X_C":0.0338307847,"X_CR":0.001771321,"X_MN":0.0069030968,"X_NI":0.0018461197,"X_SI":0.0063657695},"solutionizing_phases":["FCC_A1","","","","","",""]}}

File: libreCalphad/models/martensite_start/experimental_data/ASM1977/ASM1977-66.json
{"index":66,"components":["C","CR","FE","MO","V","VA"],"conditions":{"N":1,"P":101325,"T":1273.15,"X_C":0.0382639162,"X_CR":0.0415937456,"X_MO":0.0042266896,"X_V":0.022288784},"reference":"ASM1977","disabled":false,"model":"martensite_start","inputs":{"martensite_start":472.0,"martensite_type":"plate","PAGS":null,"parent_phase":"gamma","predicted_type":true,"solutionizing_temperature":1273.15},"outputs":{"calculation_error":false,"DG":3295.823273324,"error":-75.0901257601,"error_message":[],"LC_martensite_start":547.0901257601,"PAGS_energy":0.0,"solutioning_conditions":{"N":1,"P":101325,"T":1273.15,"X_C":0.0382639162,"X_CR":0.0415937456,"X_MO":0.0042266896,"X_V":0.022288784},"solutionizing_phases":["FCC_A1","FCC_A1","","","",""]}}

File: libreCalphad/models/martensite_start/experimental_data/ASM1977/ASM1977-67.json
{"index":67,"components":["C","CR","FE","MO","V","VA"],"conditions":{"N":1,"P":101325,"T":1450.0,"X_C":0.0394278736,"X_CR":0.0428589937,"X_MO":0.0464561293,"X_V":0.0207794774},"reference":"ASM1977","disabled":false,"model":"martensite_start","inputs":{"martensite_start":466.0,"martensite_type":"lath","PAGS":null,"parent_phase":"gamma","predicted_type":true,"solutionizing_temperature":1450.0},"outputs":{"calculation_error":false,"DG":2707.3295273811,"error":-36.0037014008,"error_message":[],"LC_martensite_start":502.0037014008,"PAGS_energy":0.0,"solutioning_conditions":{"N":1,"P":101325,"T":1450.0,"X_C":0.0394278736,"X_CR":0.0428589937,"X_MO":0.0464561293,"X_V":0.0207794774},"solutionizing_phases":["M6C_E93","CHI_A12","FCC_A1","FCC_A1","",""]}}

File: libreCalphad/models/martensite_start/experimental_data/ASM1977/ASM1977-68.json
{"index":68,"components":["C","CR","FE","MN","SI","W","VA"],"conditions":{"N":1,"P":101325,"T":1273.15,"X_C":0.0383298465,"X_CR":0.0052081767,"X_MN":0.0116330952,"X_SI":0.005013923,"X_W":0.001296281},"reference":"ASM1977","disabled":false,"model":"martensite_start","inputs":{"martensite_start":477.0,"martensite_type":"plate","PAGS":null,"parent_phase":"gamma","predicted_type":true,"solutionizing_temperature":1273.15},"outputs":{"calculation_error":false,"DG":3650.7172840371,"error":-51.0360285759,"error_message":[],"LC_martensite_start":528.0360285759,"PAGS_energy":0.0,"solutioning_conditions":{"N":1,"P":101325,"T":1273.15,"X_C":0.0383298465,"X_CR":0.0052081767,"X_MN":0.0116330952,"X_SI":0.005013923,"X_W":0.001296281},"solutionizing_phases":["FCC_A1","","","","","",""]}}

File: libreCalphad/models/martensite_start/experimental_data/ASM1977/ASM1977-70.json
{"index":70,"components":["C","FE","MN","VA"],"conditions":{"N":1,"P":101325,"T":1273.15,"X_C":0.0361307167,"X_MN":0.0185626321},"reference":"ASM1977","disabled":false,"model":"martensite_start","inputs":{"martensite_start":450.0,"martensite_type":"plate","PAGS":null,"parent_phase":"gamma","predicted_type":true,"solutionizing_temperature":1273.15},"outputs":{"calculation_error":false,"DG":3999.1967774613,"error":-39.3425559998,"error_message":[],"LC_martensite_start":489.3425559998,"PAGS_energy":0.0,"solutioning_conditions":{"N":1,"P":101325,"T":1273.15,"X_C":0.0361307167,"X_MN":0.0185626321},"solutionizing_phases":["FCC_A1","","",""]}}

File: libreCalphad/models/martensite_start/experimental_data/ASM1977/ASM1977-71.json
{"index":71,"components":["C","CR","FE","MN","NI","SI","VA"],"conditions":{"N":1,"P":101325,"T":1273.15,"X_C":0.0429883504,"X_CR":0.0011378101,"X_MN":0.0053844005,"X_NI":0.0007330753,"X_SI":0.0061279567},"reference":"ASM1977","disabled":false,"model":"martensite_start","inputs":{"martensite_start":463.0,"martensite_type":"plate","PAGS":null,"parent_phase":"gamma","predicted_type":true,"solutionizing_temperature":1273.15},"outputs":{"calculation_error":false,"DG":2784.8145204045,"error":-52.884566164,"error_message":[],"LC_martensite_start":515.884566164,"PAGS_energy":0.0,"solutioning_conditions":{"N":1,"P":101325,"T":1273.15,"X_C":0.0429883504,"X_CR":0.0011378101,"X_MN":0.0053844005,"X_NI":0.0007330753,"X_SI":0.0061279567},"solutionizing_phases":["FCC_A1","","","","","",""]}}

File: libreCalphad/models/martensite_start/experimental_data/ASM1977/ASM1977-73.json
{"index":73,"components":["C","CR","FE","MN","SI","VA"],"conditions":{"N":1,"P":101325,"T":1300.0,"X_C":0.0451199106,"X_CR":0.0124861853,"X_MN":0.004883284,"X_SI":0.0057313149},"reference":"ASM1977","disabled":false,"model":"martensite_start","inputs":{"martensite_start":477.0,"martensite_type":"plate","PAGS":null,"parent_phase":"gamma","predicted_type":true,"solutionizing_temperature":1300.0},"outputs":{"calculation_error":false,"DG":3437.0321408647,"error":-71.1870786667,"error_message":[],"LC_martensite_start":548.1870786667,"PAGS_energy":0.0,"solutioning_conditions":{"N":1,"P":101325,"T":1300.0,"X_C":0.0451199106,"X_CR":0.0124861853,"X_MN":0.004883284,"X_SI":0.0057313149},"solutionizing_phases":["FCC_A1","","","","",""]}}

File: libreCalphad/models/martensite_start/experimental_data/ASM1977/ASM1977-74.json
{"index":74,"components":["C","CR","FE","MN","NI","VA"],"conditions":{"N":1,"P":101325,"T":1273.15,"X_C":0.0456795392,"X_CR":0.014586067,"X_MN":0.0035246757,"X_NI":0.0018328655},"reference":"ASM1977","disabled":false,"model":"martensite_start","inputs":{"martensite_start":419.26,"martensite_type":"plate","PAGS":null,"parent_phase":"gamma","predicted_type":true,"solutionizing_temperature":1273.15},"outputs":{"calculation_error":false,"DG":3985.630323835,"error":-128.7880205054,"error_message":[],"LC_martensite_start":548.0480205054,"PAGS_energy":0.0,"solutioning_conditions":{"N":1,"P":101325,"T":1273.15,"X_C":0.0456795392,"X_CR":0.014586067,"X_MN":0.0035246757,"X_NI":0.0018328655},"solutionizing_phases":["FCC_A1","","","","",""]}}

File: libreCalphad/models/martensite_start/experimental_data/ASM1977/ASM1977-76.json
{"index":76,"components":["C","FE","MN","VA"],"conditions":{"N":1,"P":101325,"T":1273.15,"X_C":0.0534383194,"X_MN":0.0183030941},"reference":"ASM1977","disabled":false,"model":"martensite_start","inputs":{"martensite_start":323.0,"martensite_type":"plate","PAGS":null,"parent_phase":"gamma","predicted_type":true,"solutionizing_temperature":1273.15},"outputs":{"calculation_error":false,"DG":5486.4690240282,"error":-144.6766931534,"error_message":[],"LC_martensite_start":467.6766931534,"PAGS_energy":0.0,"solutioning_conditions":{"N":1,"P":101325,"T":1273.15,"X_C":0.0534383194,"X_MN":0.0183030941},"solutionizing_phases":["FCC_A1","","",""]}}

File: libreCalphad/models/martensite_start/experimental_data/ASM1977/ASM1977-77.json
{"index":77,"components":["C","CR","FE","MN","SI","W","VA"],"conditions":{"N":1,"P":101325,"T":1400.0,"X_C":0.0596515527,"X_CR":0.0022965085,"X_MN":0.0027663108,"X_SI":0.0096628221,"X_W":0.0103629463},"reference":"ASM1977","disabled":false,"model":"martensite_start","inputs":{"martensite_start":441.0,"martensite_type":"plate","PAGS":null,"parent_phase":"gamma","predicted_type":true,"solutionizing_temperature":1400.0},"outputs":{"calculation_error":false,"DG":2317.854027763,"error":-40.1215724945,"error_message":[],"LC_martensite_start":481.1215724945,"PAGS_energy":0.0,"solutioning_conditions":{"N":1,"P":101325,"T":1400.0,"X_C":0.0596515527,"X_CR":0.0022965085,"X_MN":0.0027663108,"X_SI":0.0096628221,"X_W":0.0103629463},"solutionizing_phases":["FCC_A1","MC_SHP","","","","",""]}}

File: libreCalphad/models/martensite_start/experimental_data/ASM1977/ASM1977-78.json
{"index":78,"components":["C","FE","MN","SI","VA"],"conditions":{"N":1,"P":101325,"T":1273.15,"X_C":0.0596599974,"X_MN":0.0050239803,"X_SI":0.005291681},"reference":"ASM1977","disabled":false,"model":"martensite_start","inputs":{"martensite_start":373.0,"martensite_type":"plate","PAGS":null,"parent_phase":"gamma","predicted_type":true,"solutionizing_temperature":1273.15},"outputs":{"calculation_error":false,"DG":2360.8678100898,"error":-49.6559344769,"error_message":[],"LC_martensite_start":422.6559344769,"PAGS_energy":0.0,"solutioning_conditions":{"N":1,"P":101325,"T":1273.15,"X_C":0.0596599974,"X_MN":0.0050239803,"X_SI":0.005291681},"solutionizing_phases":["FCC_A1","","","",""]}}

File: libreCalphad/models/martensite_start/experimental_data/ASM1977/ASM1977-79.json
{"index":79,"components":["C","CR","FE","MO","V","VA"],"conditions":{"N":1,"P":101325,"T":1273.15,"X_C":0.0657897138,"X_CR":0.1165097117,"X_MO":0.0043926372,"X_V":0.0020682038},"reference":"ASM1977","disabled":false,"model":"martensite_start","inputs":{"martensite_start":494.0,"martensite_type":"lath","PAGS":null,"parent_phase":"gamma","predicted_type":true,"solutionizing_temperature":1273.15},"outputs":{"calculation_error":false,"DG":2989.2757361637,"error":156.0473884583,"error_message":[],"LC_martensite_start":337.9526115417,"PAGS_energy":0.0,"solutioning_conditions":{"N":1,"P":101325,"T":1273.15,"X_C":0.0657897138,"X_CR":0.1165097117,"X_MO":0.0043926372,"X_V":0.0020682038},"solutionizing_phases":["FCC_A1","M7C3_D101","","","",""]}}

File: libreCalphad/models/martensite_start/experimental_data/Acet1995/Acet1995-4.json
{"index":4,"components":["FE","MN","VA"],"conditions":{"N":1,"P":101325,"T":1273.15,"X_MN":0.1485},"reference":"Acet1995","disabled":false,"model":"martensite_start","inputs":{"martensite_start":465.3114932527,"martensite_type":"epsilon","PAGS":null,"parent_phase":"gamma","predicted_type":false,"solutionizing_temperature":1273.15},"outputs":{"calculation_error":false,"DG":-36.9110263209,"error":32.1348294933,"error_message":[],"LC_martensite_start":433.1766637594,"PAGS_energy":0.0,"solutioning_conditions":{"N":1,"P":101325,"T":1273.15,"X_MN":0.1485},"solutionizing_phases":["FCC_A1","",""]}}

File: libreCalphad/models/martensite_start/experimental_data/Arlazarov2020/Arlazarov2020-102.json
{"index":102,"components":["AL","C","FE","MN","VA"],"conditions":{"N":1,"P":101325,"T":1273.15,"X_AL":0.0322567787,"X_C":0.011322424,"X_MN":0.023763246},"reference":"Arlazarov2020","disabled":false,"model":"martensite_start","inputs":{"martensite_start":629.2495850622,"martensite_type":"lath","PAGS":36.4870259481,"parent_phase":"gamma","predicted_type":true,"solutionizing_temperature":1273.15},"outputs":{"calculation_error":false,"DG":2375.3544645365,"error":33.5272104551,"error_message":[],"LC_martensite_start":595.7223746071,"PAGS_energy":95.7572147527,"solutioning_conditions":{"N":1,"P":101325,"T":1273.15,"X_AL":0.0322567787,"X_C":0.011322424,"X_MN":0.023763246},"solutionizing_phases":["FCC_A1","","","",""]}}

File: libreCalphad/models/martensite_start/experimental_data/Arlazarov2020/Arlazarov2020-103.json
{"index":103,"components":["AL","C","FE","MN","VA"],"conditions":{"N":1,"P":101325,"T":1273.15,"X_AL":0.0322567787,"X_C":0.011322424,"X_MN":0.023763246},"reference":"Arlazarov2020","disabled":false,"model":"martensite_start","inputs":{"martensite_start":630.2454356846,"martensite_type":"lath","PAGS":41.6766467066,"parent_phase":"gamma","predicted_type":true,"solutionizing_temperature":1273.15},"outputs":{"calculation_error":false,"DG":2358.2590761995,"error":33.5074535581,"error_message":[],"LC_martensite_start":596.7379821265,"PAGS_energy":87.0286549015,"solutioning_conditions":{"N":1,"P":101325,"T":1273.15,"X_AL":0.0322567787,"X_C":0.011322424,"X_MN":0.023763246},"solutionizing_phases":["FCC_A1","","","",""]}}

File: libreCalphad/models/martensite_start/experimental_data/Arlazarov2020/Arlazarov2020-104.json
{"index":104,"components":["AL","C","FE","MN","VA"],"conditions":{"N":1,"P":101325,"T":1273.15,"X_AL":0.0322567787,"X_C":0.011322424,"X_MN":0.023763246},"reference":"Arlazarov2020","disabled":false,"model":"martensite_start","inputs":{"martensite_start":631.1582987552,"martensite_type":"lath","PAGS":52.1357285429,"parent_phase":"gamma","predicted_type":true,"solutionizing_temperature":1273.15},"outputs":{"calculation_error":false,"DG":2335.8983137223,"error":32.7089053275,"error_message":[],"LC_martensite_start":598.4493934277,"PAGS_energy":72.3321129247,"solutioning_conditions":{"N":1,"P":101325,"T":1273.15,"X_AL":0.0322567787,"X_C":0.011322424,"X_MN":0.023763246},"solutionizing_phases":["FCC_A1","","","",""]}}

File: libreCalphad/models/martensite_start/experimental_data/Arlazarov2020/Arlazarov2020-109.json
{"index":109,"components":["C","FE","MN","VA"],"conditions":{"N":1,"P":101325,"T":1273.15,"X_C":0.0046291179,"X_MN":0.047565407},"reference":"Arlazarov2020","disabled":false,"model":"martensite_start","inputs":{"martensite_start":635.2099591188,"martensite_type":"lath","PAGS":31.8198529412,"parent_phase":"gamma","predicted_type":true,"solutionizing_temperature":1273.15},"outputs":{"calculation_error":false,"DG":1794.9403261477,"error":154.2219795793,"error_message":[],"LC_martensite_start":480.9879795395,"PAGS_energy":104.7405833794,"solutioning_conditions":{"N":1,"P":101325,"T":1273.15,"X_C":0.0046291179,"X_MN":0.047565407},"solutionizing_phases":["FCC_A1","","",""]}}
