Repository: mfrichtl/librecalphad

# Martensite Start Model

## What is this?
This model is intended to be useful for predicting the martensite-start (Ms) temperature for steels. It is far from perfect. I have done  my best to be transparent about its accuracy and limitations, but I'm sure even that falls short. All of the commercial models use proprietary thermodynamic databases, so this one is intended to be an open-source alternative that can be much more collaboratively developed. The references for the experimental data currently incorporated in the model are contained in the references.bib file. I'm sure there are more publications out there that can be incorporated.

File: libreCalphad/models/martensite_start/experimental_data/Arlazarov2020/Arlazarov2020-110.json
{"index":110,"components":["C","FE","MN","SI","VA"],"conditions":{"N":1,"P":101325,"T":1273.15,"X_C":0.0095374109,"X_MN":0.0178722332,"X_SI":0.0310754439},"reference":"Arlazarov2020","disabled":false,"model":"martensite_start","inputs":{"martensite_start":635.460880829,"martensite_type":"lath","PAGS":12.925809042,"parent_phase":"gamma","predicted_type":true,"solutionizing_temperature":1273.15},"outputs":{"calculation_error":false,"DG":2367.3302210068,"error":7.514121171,"error_message":[],"LC_martensite_start":627.946759658,"PAGS_energy":163.8697799635,"solutioning_conditions":{"N":1,"P":101325,"T":1273.15,"X_C":0.0095374109,"X_MN":0.0178722332,"X_SI":0.0310754439},"solutionizing_phases":["FCC_A1","","","",""]}}

File: libreCalphad/models/martensite_start/experimental_data/Arlazarov2020/Arlazarov2020-111.json
{"index":111,"components":["C","FE","MN","VA"],"conditions":{"N":1,"P":101325,"T":1273.15,"X_C":0.0046291179,"X_MN":0.047565407},"reference":"Arlazarov2020","disabled":false,"model":"martensite_start","inputs":{"martensite_start":640.1840179991,"martensite_type":"lath","PAGS":45.8823529412,"parent_phase":"gamma","predicted_type":true,"solutionizing_temperature":1273.15},"outputs":{"calculation_error":false,"DG":1733.4077632306,"error":156.3291768371,"error_message":[],"LC_martensite_start":483.854841162,"PAGS_energy":80.7184272603,"solutioning_conditions":{"N":1,"P":101325,"T":1273.15,"X_C":0.0046291179,"X_MN":0.047565407},"solutionizing_phases":["FCC_A1","","",""]}}

File: libreCalphad/models/martensite_start/experimental_data/Arlazarov2020/Arlazarov2020-15.json
{"index":15,"components":["C","FE","MN","VA"],"conditions":{"N":1,"P":101325,"T":1273.15,"X_C":0.0069281294,"X_MN":0.0737127668},"reference":"Arlazarov2020","disabled":false,"model":"martensite_start","inputs":{"martensite_start":499.2310810811,"martensite_type":"plate","PAGS":6.9329660239,"parent_phase":"gamma","predicted_type":true,"solutionizing_temperature":1273.15},"outputs":{"calculation_error":false,"DG":2475.9947072596,"error":173.108125982,"error_message":[],"LC_martensite_start":326.1229550991,"PAGS_energy":154.0358768749,"solutioning_conditions":{"N":1,"P":101325,"T":1273.15,"X_C":0.0069281294,"X_MN":0.0737127668},"solutionizing_phases":["FCC_A1","","",""]}}

File: libreCalphad/models/martensite_start/experimental_data/Arlazarov2020/Arlazarov2020-20.json
{"index":20,"components":["C","FE","MN","VA"],"conditions":{"N":1,"P":101325,"T":1273.15,"X_C":0.0069281294,"X_MN":0.0737127668},"reference":"Arlazarov2020","disabled":false,"model":"martensite_start","inputs":{"martensite_start":509.2310810811,"martensite_type":"plate","PAGS":10.8815426997,"parent_phase":"gamma","predicted_type":true,"solutionizing_temperature":1273.15},"outputs":{"calculation_error":false,"DG":2368.6205888988,"error":180.0807077178,"error_message":[],"LC_martensite_start":329.1503733633,"PAGS_energy":128.3294658056,"solutioning_conditions":{"N":1,"P":101325,"T":1273.15,"X_C":0.0069281294,"X_MN":0.0737127668},"solutionizing_phases":["FCC_A1","","",""]}}

File: libreCalphad/models/martensite_start/experimental_data/Arlazarov2020/Arlazarov2020-21.json
{"index":21,"components":["C","FE","MN","VA"],"conditions":{"N":1,"P":101325,"T":1273.15,"X_C":0.0069281294,"X_MN":0.0737127668},"reference":"Arlazarov2020","disabled":false,"model":"martensite_start","inputs":{"martensite_start":510.4472972973,"martensite_type":"plate","PAGS":9.27456382,"parent_phase":"gamma","predicted_type":true,"solutionizing_temperature":1273.15},"outputs":{"calculation_error":false,"DG":2367.8162190151,"error":182.370890376,"error_message":[],"LC_martensite_start":328.0764069213,"PAGS_energy":137.4418653605,"solutioning_conditions":{"N":1,"P":101325,"T":1273.15,"X_C":0.0069281294,"X_MN":0.0737127668},"solutionizing_phases":["FCC_A1","","",""]}}

File: libreCalphad/models/martensite_start/experimental_data/Arlazarov2020/Arlazarov2020-22.json
{"index":22,"components":["C","FE","MN","VA"],"conditions":{"N":1,"P":101325,"T":1273.15,"X_C":0.0069281294,"X_MN":0.0737127668},"reference":"Arlazarov2020","disabled":false,"model":"martensite_start","inputs":{"martensite_start":517.2040540541,"martensite_type":"plate","PAGS":18.5032139578,"parent_phase":"gamma","predicted_type":true,"solutionizing_temperature":1273.15},"outputs":{"calculation_error":false,"DG":2273.4783748045,"error":184.47906092,"error_message":[],"LC_martensite_start":332.7249931341,"PAGS_energy":98.0554556728,"solutioning_conditions":{"N":1,"P":101325,"T":1273.15,"X_C":0.0069281294,"X_MN":0.0737127668},"solutionizing_phases":["FCC_A1","","",""]}}

File: libreCalphad/models/martensite_start/experimental_data/Arlazarov2020/Arlazarov2020-23.json
{"index":23,"components":["C","FE","MN","VA"],"conditions":{"N":1,"P":101325,"T":1273.15,"X_C":0.0069281294,"X_MN":0.0737127668},"reference":"Arlazarov2020","disabled":false,"model":"martensite_start","inputs":{"martensite_start":518.15,"martensite_type":"plate","PAGS":13.2231404959,"parent_phase":"gamma","predicted_type":true,"solutionizing_temperature":1273.15},"outputs":{"calculation_error":false,"DG":2284.9640478292,"error":187.6884444618,"error_message":[],"LC_martensite_start":330.4615555382,"PAGS_energy":117.2149867921,"solutioning_conditions":{"N":1,"P":101325,"T":1273.15,"X_C":0.0069281294,"X_MN":0.0737127668},"solutionizing_phases":["FCC_A1","","",""]}}

File: libreCalphad/models/martensite_start/experimental_data/Arlazarov2020/Arlazarov2020-24.json
{"index":24,"components":["C","FE","MN","VA"],"conditions":{"N":1,"P":101325,"T":1273.15,"X_C":0.0069281294,"X_MN":0.0737127668},"reference":"Arlazarov2020","disabled":false,"model":"martensite_start","inputs":{"martensite_start":521.122972973,"martensite_type":"plate","PAGS":18.4573002755,"parent_phase":"gamma","predicted_type":true,"solutionizing_temperature":1273.15},"outputs":{"calculation_error":false,"DG":2241.8596331093,"error":188.4147180365,"error_message":[],"LC_martensite_start":332.7082549365,"PAGS_energy":98.1971364252,"solutioning_conditions":{"N":1,"P":101325,"T":1273.15,"X_C":0.0069281294,"X_MN":0.0737127668},"solutionizing_phases":["FCC_A1","","",""]}}

File: libreCalphad/models/martensite_start/experimental_data/Arlazarov2020/Arlazarov2020-25.json
{"index":25,"components":["C","FE","MN","VA"],"conditions":{"N":1,"P":101325,"T":1273.15,"X_C":0.0069281294,"X_MN":0.0737127668},"reference":"Arlazarov2020","disabled":false,"model":"martensite_start","inputs":{"martensite_start":525.3121621622,"martensite_type":"plate","PAGS":31.7722681359,"parent_phase":"gamma","predicted_type":true,"solutionizing_temperature":1273.15},"outputs":{"calculation_error":false,"DG":2177.0277209528,"error":188.9362550037,"error_message":[],"LC_martensite_start":336.3759071585,"PAGS_energy":67.2241273628,"solutioning_conditions":{"N":1,"P":101325,"T":1273.15,"X_C":0.0069281294,"X_MN":0.0737127668},"solutionizing_phases":["FCC_A1","","",""]}}

File: libreCalphad/models/martensite_start/experimental_data/Arlazarov2020/Arlazarov2020-26.json
{"index":26,"components":["C","FE","MN","VA"],"conditions":{"N":1,"P":101325,"T":1273.15,"X_C":0.0069281294,"X_MN":0.0737127668},"reference":"Arlazarov2020","disabled":false,"model":"martensite_start","inputs":{"martensite_start":525.4472972973,"martensite_type":"plate","PAGS":41.7814508724,"parent_phase":"gamma","predicted_type":true,"solutionizing_temperature":1273.15},"outputs":{"calculation_error":false,"DG":2160.3199010136,"error":187.2179850828,"error_message":[],"LC_martensite_start":338.2293122145,"PAGS_energy":51.6069346695,"solutioning_conditions":{"N":1,"P":101325,"T":1273.15,"X_C":0.0069281294,"X_MN":0.0737127668},"solutionizing_phases":["FCC_A1","","",""]}}

File: libreCalphad/models/martensite_start/experimental_data/Arlazarov2020/Arlazarov2020-27.json
{"index":27,"components":["C","FE","MN","VA"],"conditions":{"N":1,"P":101325,"T":1273.15,"X_C":0.0069281294,"X_MN":0.0737127668},"reference":"Arlazarov2020","disabled":false,"model":"martensite_start","inputs":{"martensite_start":526.9337837838,"martensite_type":"plate","PAGS":42.5160697888,"parent_phase":"gamma","predicted_type":true,"solutionizing_temperature":1273.15},"outputs":{"calculation_error":false,"DG":2147.3356745835,"error":188.586435119,"error_message":[],"LC_martensite_start":338.3473486648,"PAGS_energy":50.6129840437,"solutioning_conditions":{"N":1,"P":101325,"T":1273.15,"X_C":0.0069281294,"X_MN":0.0737127668},"solutionizing_phases":["FCC_A1","","",""]}}

File: libreCalphad/models/martensite_start/experimental_data/Arlazarov2020/Arlazarov2020-28.json
{"index":28,"components":["C","FE","MN","VA"],"conditions":{"N":1,"P":101325,"T":1273.15,"X_C":0.0046271405,"X_MN":0.0738466281},"reference":"Arlazarov2020","disabled":false,"model":"martensite_start","inputs":{"martensite_start":532.7445945946,"martensite_type":"plate","PAGS":3.9485766758,"parent_phase":"gamma","predicted_type":true,"solutionizing_temperature":1273.15},"outputs":{"calculation_error":false,"DG":2229.0703721692,"error":164.028656438,"error_message":[],"LC_martensite_start":368.7159381566,"PAGS_energy":186.1379344712,"solutioning_conditions":{"N":1,"P":101325,"T":1273.15,"X_C":0.0046271405,"X_MN":0.0738466281},"solutionizing_phases":["FCC_A1","","",""]}}

File: libreCalphad/models/martensite_start/experimental_data/Arlazarov2020/Arlazarov2020-29.json
{"index":29,"components":["C","FE","MN","VA"],"conditions":{"N":1,"P":101325,"T":1273.15,"X_C":0.0046271405,"X_MN":0.0738466281},"reference":"Arlazarov2020","disabled":false,"model":"martensite_start","inputs":{"martensite_start":539.6364864865,"martensite_type":"plate","PAGS":5.7392102847,"parent_phase":"gamma","predicted_type":true,"solutionizing_temperature":1273.15},"outputs":{"calculation_error":false,"DG":2153.6977506231,"error":168.3408200034,"error_message":[],"LC_martensite_start":371.2956664831,"PAGS_energy":164.8119471372,"solutioning_conditions":{"N":1,"P":101325,"T":1273.15,"X_C":0.0046271405,"X_MN":0.0738466281},"solutionizing_phases":["FCC_A1","","",""]}}

File: libreCalphad/models/martensite_start/experimental_data/Arlazarov2020/Arlazarov2020-44.json
{"index":44,"components":["C","FE","MN","SI","VA"],"conditions":{"N":1,"P":101325,"T":1273.15,"X_C":0.0108245717,"X_MN":0.0236649636,"X_SI":0.0424334478},"reference":"Arlazarov2020","disabled":false,"model":"martensite_start","inputs":{"martensite_start":585.3722222222,"martensite_type":"lath","PAGS":6.8571428571,"parent_phase":"gamma","predicted_type":true,"solutionizing_temperature":1273.15},"outputs":{"calculation_error":false,"DG":2790.1385299673,"error":6.2299522289,"error_message":[],"LC_martensite_start":579.1422699933,"PAGS_energy":205.4787909499,"solutioning_conditions":{"N":1,"P":101325,"T":1273.15,"X_C":0.0108245717,"X_MN":0.0236649636,"X_SI":0.0424334478},"solutionizing_phases":["FCC_A1","","","",""]}}

File: libreCalphad/models/martensite_start/experimental_data/Arlazarov2020/Arlazarov2020-47.json
{"index":47,"components":["C","FE","MN","SI","VA"],"conditions":{"N":1,"P":101325,"T":1273.15,"X_C":0.0108245717,"X_MN":0.0236649636,"X_SI":0.0424334478},"reference":"Arlazarov2020","disabled":false,"model":"martensite_start","inputs":{"martensite_start":590.3530651341,"martensite_type":"lath","PAGS":7.6428571429,"parent_phase":"gamma","predicted_type":true,"solutionizing_temperature":1273.15},"outputs":{"calculation_error":false,"DG":2739.7397058909,"error":10.395710222,"error_message":[],"LC_martensite_start":579.9573549121,"PAGS_energy":198.3585480442,"solutioning_conditions":{"N":1,"P":101325,"T":1273.15,"X_C":0.0108245717,"X_MN":0.0236649636,"X_SI":0.0424334478},"solutionizing_phases":["FCC_A1","","","",""]}}

File: libreCalphad/models/martensite_start/experimental_data/Arlazarov2020/Arlazarov2020-48.json
{"index":48,"components":["C","FE","MN","SI","VA"],"conditions":{"N":1,"P":101325,"T":1273.15,"X_C":0.0108245717,"X_MN":0.0236649636,"X_SI":0.0424334478},"reference":"Arlazarov2020","disabled":false,"model":"martensite_start","inputs":{"martensite_start":590.3530651341,"martensite_type":"lath","PAGS":9.9285714286,"parent_phase":"gamma","predicted_type":true,"solutionizing_temperature":1273.15},"outputs":{"calculation_error":false,"DG":2722.5663502953,"error":8.4281782008,"error_message":[],"LC_martensite_start":581.9248869333,"PAGS_energy":181.1851924486,"solutioning_conditions":{"N":1,"P":101325,"T":1273.15,"X_C":0.0108245717,"X_MN":0.0236649636,"X_SI":0.0424334478},"solutionizing_phases":["FCC_A1","","","",""]}}

File: libreCalphad/models/martensite_start/experimental_data/Arlazarov2020/Arlazarov2020-49.json
{"index":49,"components":["C","FE","MN","SI","VA"],"conditions":{"N":1,"P":101325,"T":1273.15,"X_C":0.0114304565,"X_MN":0.0239899822,"X_SI":0.0146646259},"reference":"Arlazarov2020","disabled":false,"model":"martensite_start","inputs":{"martensite_start":591.0427203065,"martensite_type":"lath","PAGS":7.0714285714,"parent_phase":"gamma","predicted_type":true,"solutionizing_temperature":1273.15},"outputs":{"calculation_error":false,"DG":2639.123092149,"error":29.1494275121,"error_message":[],"LC_martensite_start":561.8932927944,"PAGS_energy":203.4590602563,"solutioning_conditions":{"N":1,"P":101325,"T":1273.15,"X_C":0.0114304565,"X_MN":0.0239899822,"X_SI":0.0146646259},"solutionizing_phases":["FCC_A1","","","",""]}}

File: libreCalphad/models/martensite_start/experimental_data/Arlazarov2020/Arlazarov2020-50.json
{"index":50,"components":["C","FE","MN","SI","VA"],"conditions":{"N":1,"P":101325,"T":1273.15,"X_C":0.011347737,"X_MN":0.0238163725,"X_SI":0.0291170031},"reference":"Arlazarov2020","disabled":false,"model":"martensite_start","inputs":{"martensite_start":591.5024904215,"martensite_type":"lath","PAGS":8.5714285714,"parent_phase":"gamma","predicted_type":true,"solutionizing_temperature":1273.15},"outputs":{"calculation_error":false,"DG":2666.2917936949,"error":21.5955247794,"error_message":[],"LC_martensite_start":569.9069656421,"PAGS_energy":190.83252555,"solutioning_conditions":{"N":1,"P":101325,"T":1273.15,"X_C":0.011347737,"X_MN":0.0238163725,"X_SI":0.0291170031},"solutionizing_phases":["FCC_A1","","","",""]}}

File: libreCalphad/models/martensite_start/experimental_data/Arlazarov2020/Arlazarov2020-52.json
{"index":52,"components":["C","FE","MN","SI","VA"],"conditions":{"N":1,"P":101325,"T":1273.15,"X_C":0.0114304565,"X_MN":0.0239899822,"X_SI":0.0146646259},"reference":"Arlazarov2020","disabled":false,"model":"martensite_start","inputs":{"martensite_start":593.9545977011,"martensite_type":"lath","PAGS":6.2857142857,"parent_phase":"gamma","predicted_type":true,"solutionizing_temperature":1273.15},"outputs":{"calculation_error":false,"DG":2621.7031189555,"error":32.940084767,"error_message":[],"LC_martensite_start":561.0145129341,"PAGS_energy":211.1898756423,"solutioning_conditions":{"N":1,"P":101325,"T":1273.15,"X_C":0.0114304565,"X_MN":0.0239899822,"X_SI":0.0146646259},"solutionizing_phases":["FCC_A1","","","",""]}}

File: libreCalphad/models/martensite_start/experimental_data/Arlazarov2020/Arlazarov2020-53.json
{"index":53,"components":["C","FE","MN","SI","VA"],"conditions":{"N":1,"P":101325,"T":1273.15,"X_C":0.0115138271,"X_MN":0.0241649586,"X_SI":0.0000984772},"reference":"Arlazarov2020","disabled":false,"model":"martensite_start","inputs":{"martensite_start":594.2611111111,"martensite_type":"lath","PAGS":6.2857142857,"parent_phase":"gamma","predicted_type":true,"solutionizing_temperature":1273.15},"outputs":{"calculation_error":false,"DG":2596.601606306,"error":37.3697689358,"error_message":[],"LC_martensite_start":556.8913421753,"PAGS_energy":211.1898756423,"solutioning_conditions":{"N":1,"P":101325,"T":1273.15,"X_C":0.0115138271,"X_MN":0.0241649586,"X_SI":0.0000984772},"solutionizing_phases":["FCC_A1","","","",""]}}

File: libreCalphad/models/martensite_start/experimental_data/Arlazarov2020/Arlazarov2020-54.json
{"index":54,"components":["C","FE","MN","SI","VA"],"conditions":{"N":1,"P":101325,"T":1273.15,"X_C":0.011347737,"X_MN":0.0238163725,"X_SI":0.0291170031},"reference":"Arlazarov2020","disabled":false,"model":"martensite_start","inputs":{"martensite_start":596.2534482759,"martensite_type":"lath","PAGS":9.9285714286,"parent_phase":"gamma","predicted_type":true,"solutionizing_temperature":1273.15},"outputs":{"calculation_error":false,"DG":2615.5429315154,"error":25.2474704788,"error_message":[],"LC_martensite_start":571.0059777971,"PAGS_energy":181.1851924486,"solutioning_conditions":{"N":1,"P":101325,"T":1273.15,"X_C":0.011347737,"X_MN":0.0238163725,"X_SI":0.0291170031},"solutionizing_phases":["FCC_A1","","","",""]}}

File: libreCalphad/models/martensite_start/experimental_data/Arlazarov2020/Arlazarov2020-55.json
{"index":55,"components":["C","FE","MN","SI","VA"],"conditions":{"N":1,"P":101325,"T":1273.15,"X_C":0.0108245717,"X_MN":0.0236649636,"X_SI":0.0424334478},"reference":"Arlazarov2020","disabled":false,"model":"martensite_start","inputs":{"martensite_start":598.3224137931,"martensite_type":"lath","PAGS":35.1428571429,"parent_phase":"gamma","predicted_type":true,"solutionizing_temperature":1273.15},"outputs":{"calculation_error":false,"DG":2570.6566497619,"error":6.8565574845,"error_message":[],"LC_martensite_start":591.4658563086,"PAGS_energy":98.2208880156,"solutioning_conditions":{"N":1,"P":101325,"T":1273.15,"X_C":0.0108245717,"X_MN":0.0236649636,"X_SI":0.0424334478},"solutionizing_phases":["FCC_A1","","","",""]}}

File: libreCalphad/models/martensite_start/experimental_data/Arlazarov2020/Arlazarov2020-57.json
{"index":57,"components":["C","FE","MN","SI","VA"],"conditions":{"N":1,"P":101325,"T":1273.15,"X_C":0.0114304565,"X_MN":0.0239899822,"X_SI":0.0146646259},"reference":"Arlazarov2020","disabled":false,"model":"martensite_start","inputs":{"martensite_start":598.935440613,"martensite_type":"lath","PAGS":9.8571428571,"parent_phase":"gamma","predicted_type":true,"solutionizing_temperature":1273.15},"outputs":{"calculation_error":false,"DG":2549.260661969,"error":34.5617820373,"error_message":[],"LC_martensite_start":564.3736585757,"PAGS_energy":181.659101139,"solutioning_conditions":{"N":1,"P":101325,"T":1273.15,"X_C":0.0114304565,"X_MN":0.0239899822,"X_SI":0.0146646259},"solutionizing_phases":["FCC_A1","","","",""]}}

File: libreCalphad/models/martensite_start/experimental_data/Arlazarov2020/Arlazarov2020-58.json
{"index":58,"components":["C","FE","MN","VA"],"conditions":{"N":1,"P":101325,"T":1273.15,"X_C":0.0046291179,"X_MN":0.047565407},"reference":"Arlazarov2020","disabled":false,"model":"martensite_start","inputs":{"martensite_start":600.1635419032,"martensite_type":"lath","PAGS":4.2463235294,"parent_phase":"gamma","predicted_type":true,"solutionizing_temperature":1273.15},"outputs":{"calculation_error":false,"DG":2196.3660615807,"error":134.8907305144,"error_message":[],"LC_martensite_start":465.2728113888,"PAGS_energy":236.9340434986,"solutioning_conditions":{"N":1,"P":101325,"T":1273.15,"X_C":0.0046291179,"X_MN":0.047565407},"solutionizing_phases":["FCC_A1","","",""]}}

File: libreCalphad/models/martensite_start/experimental_data/Arlazarov2020/Arlazarov2020-59.json
{"index":59,"components":["C","FE","MN","SI","VA"],"conditions":{"N":1,"P":101325,"T":1273.15,"X_C":0.0108245717,"X_MN":0.0236649636,"X_SI":0.0424334478},"reference":"Arlazarov2020","disabled":false,"model":"martensite_start","inputs":{"martensite_start":600.3913793103,"martensite_type":"lath","PAGS":37.9285714286,"parent_phase":"gamma","predicted_type":true,"solutionizing_temperature":1273.15},"outputs":{"calculation_error":false,"DG":2547.8121622742,"error":8.3477840771,"error_message":[],"LC_martensite_start":592.0435952332,"PAGS_energy":93.2139518064,"solutioning_conditions":{"N":1,"P":101325,"T":1273.15,"X_C":0.0108245717,"X_MN":0.0236649636,"X_SI":0.0424334478},"solutionizing_phases":["FCC_A1","","","",""]}}

File: libreCalphad/models/martensite_start/experimental_data/Arlazarov2020/Arlazarov2020-60.json
{"index":60,"components":["C","FE","MN","VA"],"conditions":{"N":1,"P":101325,"T":1273.15,"X_C":0.0046291179,"X_MN":0.047565407},"reference":"Arlazarov2020","disabled":false,"model":"martensite_start","inputs":{"martensite_start":601.3204235748,"martensite_type":"lath","PAGS":4.6875,"parent_phase":"gamma","predicted_type":true,"solutionizing_temperature":1273.15},"outputs":{"calculation_error":false,"DG":2180.8598421505,"error":135.2780563047,"error_message":[],"LC_martensite_start":466.0423672701,"PAGS_energy":230.446191534,"solutioning_conditions":{"N":1,"P":101325,"T":1273.15,"X_C":0.0046291179,"X_MN":0.047565407},"solutionizing_phases":["FCC_A1","","",""]}}

File: libreCalphad/models/martensite_start/experimental_data/Arlazarov2020/Arlazarov2020-61.json
{"index":61,"components":["C","FE","MN","SI","VA"],"conditions":{"N":1,"P":101325,"T":1273.15,"X_C":0.011347737,"X_MN":0.0238163725,"X_SI":0.0291170031},"reference":"Arlazarov2020","disabled":false,"model":"martensite_start","inputs":{"martensite_start":601.3875478927,"martensite_type":"lath","PAGS":29.7857142857,"parent_phase":"gamma","predicted_type":true,"solutionizing_temperature":1273.15},"outputs":{"calculation_error":false,"DG":2499.1646554804,"error":22.1443694441,"error_message":[],"LC_martensite_start":579.2431784486,"PAGS_energy":109.0766011121,"solutioning_conditions":{"N":1,"P":101325,"T":1273.15,"X_C":0.011347737,"X_MN":0.0238163725,"X_SI":0.0291170031},"solutionizing_phases":["FCC_A1","","","",""]}}

File: libreCalphad/models/martensite_start/experimental_data/Arlazarov2020/Arlazarov2020-62.json
{"index":62,"components":["C","FE","MN","SI","VA"],"conditions":{"N":1,"P":101325,"T":1273.15,"X_C":0.0108245717,"X_MN":0.0236649636,"X_SI":0.0424334478},"reference":"Arlazarov2020","disabled":false,"model":"martensite_start","inputs":{"martensite_start":601.3875478927,"martensite_type":"lath","PAGS":56.7857142857,"parent_phase":"gamma","predicted_type":true,"solutionizing_temperature":1273.15},"outputs":{"calculation_error":false,"DG":2512.7435204453,"error":6.2836859247,"error_message":[],"LC_martensite_start":595.103861968,"PAGS_energy":66.7245411858,"solutioning_conditions":{"N":1,"P":101325,"T":1273.15,"X_C":0.0108245717,"X_MN":0.0236649636,"X_SI":0.0424334478},"solutionizing_phases":["FCC_A1","","","",""]}}

File: libreCalphad/models/martensite_start/experimental_data/Arlazarov2020/Arlazarov2020-65.json
{"index":65,"components":["C","FE","MN","SI","VA"],"conditions":{"N":1,"P":101325,"T":1273.15,"X_C":0.011347737,"X_MN":0.0238163725,"X_SI":0.0291170031},"reference":"Arlazarov2020","disabled":false,"model":"martensite_start","inputs":{"martensite_start":605.4488505747,"martensite_type":"lath","PAGS":52.7142857143,"parent_phase":"gamma","predicted_type":true,"solutionizing_temperature":1273.15},"outputs":{"calculation_error":false,"DG":2426.7864444675,"error":21.9090774735,"error_message":[],"LC_martensite_start":583.5397731012,"PAGS_energy":71.6077524414,"solutioning_conditions":{"N":1,"P":101325,"T":1273.15,"X_C":0.011347737,"X_MN":0.0238163725,"X_SI":0.0291170031},"solutionizing_phases":["FCC_A1","","","",""]}}

File: libreCalphad/models/martensite_start/experimental_data/Arlazarov2020/Arlazarov2020-68.json
{"index":68,"components":["C","FE","MN","SI","VA"],"conditions":{"N":1,"P":101325,"T":1273.15,"X_C":0.0114304565,"X_MN":0.0239899822,"X_SI":0.0146646259},"reference":"Arlazarov2020","disabled":false,"model":"martensite_start","inputs":{"martensite_start":607.058045977,"martensite_type":"lath","PAGS":51.8571428571,"parent_phase":"gamma","predicted_type":true,"solutionizing_temperature":1273.15},"outputs":{"calculation_error":false,"DG":2370.6093825589,"error":30.2332652433,"error_message":[],"LC_martensite_start":576.8247807337,"PAGS_energy":72.6837776614,"solutioning_conditions":{"N":1,"P":101325,"T":1273.15,"X_C":0.0114304565,"X_MN":0.0239899822,"X_SI":0.0146646259},"solutionizing_phases":["FCC_A1","","","",""]}}

File: libreCalphad/models/martensite_start/experimental_data/Arlazarov2020/Arlazarov2020-71.json
{"index":71,"components":["C","FE","MN","VA"],"conditions":{"N":1,"P":101325,"T":1273.15,"X_C":0.0046291179,"X_MN":0.047565407},"reference":"Arlazarov2020","disabled":false,"model":"martensite_start","inputs":{"martensite_start":611.158708551,"martensite_type":"lath","PAGS":6.9485294118,"parent_phase":"gamma","predicted_type":true,"solutionizing_temperature":1273.15},"outputs":{"calculation_error":false,"DG":2078.6796199257,"error":142.0520151505,"error_message":[],"LC_martensite_start":469.1066934005,"PAGS_energy":204.6098232312,"solutioning_conditions":{"N":1,"P":101325,"T":1273.15,"X_C":0.0046291179,"X_MN":0.047565407},"solutionizing_phases":["FCC_A1","","",""]}}

File: libreCalphad/models/martensite_start/experimental_data/Arlazarov2020/Arlazarov2020-75.json
{"index":75,"components":["C","FE","MN","SI","VA"],"conditions":{"N":1,"P":101325,"T":1273.15,"X_C":0.0115138271,"X_MN":0.0241649586,"X_SI":0.0000984772},"reference":"Arlazarov2020","disabled":false,"model":"martensite_start","inputs":{"martensite_start":613.4181992337,"martensite_type":"lath","PAGS":56.4285714286,"parent_phase":"gamma","predicted_type":true,"solutionizing_temperature":1273.15},"outputs":{"calculation_error":false,"DG":2288.3800943383,"error":40.1021235147,"error_message":[],"LC_martensite_start":573.316075719,"PAGS_energy":67.1386502465,"solutioning_conditions":{"N":1,"P":101325,"T":1273.15,"X_C":0.0115138271,"X_MN":0.0241649586,"X_SI":0.0000984772},"solutionizing_phases":["FCC_A1","","","",""]}}

File: libreCalphad/models/martensite_start/experimental_data/Arlazarov2020/Arlazarov2020-77.json
{"index":77,"components":["C","FE","MN","VA"],"conditions":{"N":1,"P":101325,"T":1273.15,"X_C":0.0046291179,"X_MN":0.047565407},"reference":"Arlazarov2020","disabled":false,"model":"martensite_start","inputs":{"martensite_start":614.8121124801,"martensite_type":"lath","PAGS":11.4705882353,"parent_phase":"gamma","predicted_type":true,"solutionizing_temperature":1273.15},"outputs":{"calculation_error":false,"DG":2017.5917399213,"error":141.7978214215,"error_message":[],"LC_martensite_start":473.0142910586,"PAGS_energy":171.7093387852,"solutioning_conditions":{"N":1,"P":101325,"T":1273.15,"X_C":0.0046291179,"X_MN":0.047565407},"solutionizing_phases":["FCC_A1","","",""]}}

File: libreCalphad/models/martensite_start/experimental_data/Arlazarov2020/Arlazarov2020-82.json
{"index":82,"components":["AL","C","FE","MN","VA"],"conditions":{"N":1,"P":101325,"T":1273.15,"X_AL":0.0282836241,"X_C":0.011346069,"X_MN":0.0238128718},"reference":"Arlazarov2020","disabled":false,"model":"martensite_start","inputs":{"martensite_start":618.2122406639,"martensite_type":"lath","PAGS":14.2914171657,"parent_phase":"gamma","predicted_type":true,"solutionizing_temperature":1273.15},"outputs":{"calculation_error":false,"DG":2515.3439445417,"error":31.7358375517,"error_message":[],"LC_martensite_start":586.4764031122,"PAGS_energy":157.2777431671,"solutioning_conditions":{"N":1,"P":101325,"T":1273.15,"X_AL":0.0282836241,"X_C":0.011346069,"X_MN":0.0238128718},"solutionizing_phases":["FCC_A1","","","",""]}}

File: libreCalphad/models/martensite_start/experimental_data/Arlazarov2020/Arlazarov2020-83.json
{"index":83,"components":["C","FE","MN","VA"],"conditions":{"N":1,"P":101325,"T":1273.15,"X_C":0.0046291179,"X_MN":0.047565407},"reference":"Arlazarov2020","disabled":false,"model":"martensite_start","inputs":{"martensite_start":619.2515571769,"martensite_type":"lath","PAGS":11.6911764706,"parent_phase":"gamma","predicted_type":true,"solutionizing_temperature":1273.15},"outputs":{"calculation_error":false,"DG":1982.2109172737,"error":146.0886304505,"error_message":[],"LC_martensite_start":473.1629267264,"PAGS_energy":170.4590901569,"solutioning_conditions":{"N":1,"P":101325,"T":1273.15,"X_C":0.0046291179,"X_MN":0.047565407},"solutionizing_phases":["FCC_A1","","",""]}}

File: libreCalphad/models/martensite_start/experimental_data/Arlazarov2020/Arlazarov2020-84.json
{"index":84,"components":["AL","C","FE","MN","VA"],"conditions":{"N":1,"P":101325,"T":1273.15,"X_AL":0.0322567787,"X_C":0.011322424,"X_MN":0.023763246},"reference":"Arlazarov2020","disabled":false,"model":"martensite_start","inputs":{"martensite_start":620.2039419087,"martensite_type":"lath","PAGS":17.0858283433,"parent_phase":"gamma","predicted_type":true,"solutionizing_temperature":1273.15},"outputs":{"calculation_error":false,"DG":2501.4278751082,"error":30.2635221226,"error_message":[],"LC_martensite_start":589.9404197861,"PAGS_energy":145.5557839798,"solutioning_conditions":{"N":1,"P":101325,"T":1273.15,"X_AL":0.0322567787,"X_C":0.011322424,"X_MN":0.023763246},"solutionizing_phases":["FCC_A1","","","",""]}}

File: libreCalphad/models/martensite_start/experimental_data/Arlazarov2020/Arlazarov2020-88.json
{"index":88,"components":["AL","C","FE","MN","VA"],"conditions":{"N":1,"P":101325,"T":1273.15,"X_AL":0.0222926795,"X_C":0.0113817224,"X_MN":0.0238877002},"reference":"Arlazarov2020","disabled":false,"model":"martensite_start","inputs":{"martensite_start":624.2703319502,"martensite_type":"lath","PAGS":65.8682634731,"parent_phase":"gamma","predicted_type":true,"solutionizing_temperature":1273.15},"outputs":{"calculation_error":false,"DG":2337.0299079568,"error":29.911008594,"error_message":[],"LC_martensite_start":594.3593233562,"PAGS_energy":56.9859894413,"solutioning_conditions":{"N":1,"P":101325,"T":1273.15,"X_AL":0.0222926795,"X_C":0.0113817224,"X_MN":0.0238877002},"solutionizing_phases":["FCC_A1","","","",""]}}

File: libreCalphad/models/martensite_start/experimental_data/Arlazarov2020/Arlazarov2020-90.json
{"index":90,"components":["C","FE","MN","VA"],"conditions":{"N":1,"P":101325,"T":1273.15,"X_C":0.0046291179,"X_MN":0.047565407},"reference":"Arlazarov2020","disabled":false,"model":"martensite_start","inputs":{"martensite_start":625.2192567568,"martensite_type":"lath","PAGS":16.9301470588,"parent_phase":"gamma","predicted_type":true,"solutionizing_temperature":1273.15},"outputs":{"calculation_error":false,"DG":1912.2425067834,"error":149.1656676448,"error_message":[],"LC_martensite_start":476.053589112,"PAGS_energy":146.1565827907,"solutioning_conditions":{"N":1,"P":101325,"T":1273.15,"X_C":0.0046291179,"X_MN":0.047565407},"solutionizing_phases":["FCC_A1","","",""]}}

File: libreCalphad/models/martensite_start/experimental_data/Arlazarov2020/Arlazarov2020-92.json
{"index":92,"components":["AL","C","FE","MN","VA"],"conditions":{"N":1,"P":101325,"T":1273.15,"X_AL":0.0282836241,"X_C":0.011346069,"X_MN":0.0238128718},"reference":"Arlazarov2020","disabled":false,"model":"martensite_start","inputs":{"martensite_start":625.2661825726,"martensite_type":"lath","PAGS":16.6067864271,"parent_phase":"gamma","predicted_type":true,"solutionizing_temperature":1273.15},"outputs":{"calculation_error":false,"DG":2445.8168506356,"error":37.650728859,"error_message":[],"LC_martensite_start":587.6154537136,"PAGS_energy":147.4223382481,"solutioning_conditions":{"N":1,"P":101325,"T":1273.15,"X_AL":0.0282836241,"X_C":0.011346069,"X_MN":0.0238128718},"solutionizing_phases":["FCC_A1","","","",""]}}

File: libreCalphad/models/martensite_start/experimental_data/Arlazarov2020/Arlazarov2020-93.json
{"index":93,"components":["AL","C","FE","MN","VA"],"conditions":{"N":1,"P":101325,"T":1273.15,"X_AL":0.0282836241,"X_C":0.011346069,"X_MN":0.0238128718},"reference":"Arlazarov2020","disabled":false,"model":"martensite_start","inputs":{"martensite_start":625.2661825726,"martensite_type":"lath","PAGS":30.9780439122,"parent_phase":"gamma","predicted_type":true,"solutionizing_temperature":1273.15},"outputs":{"calculation_error":false,"DG":2404.8949109108,"error":32.9127055713,"error_message":[],"LC_martensite_start":592.3534770013,"PAGS_energy":106.5003985234,"solutioning_conditions":{"N":1,"P":101325,"T":1273.15,"X_AL":0.0282836241,"X_C":0.011346069,"X_MN":0.0238128718},"solutionizing_phases":["FCC_A1","","","",""]}}

File: libreCalphad/models/martensite_start/experimental_data/Arlazarov2020/Arlazarov2020-95.json
{"index":95,"components":["C","CR","FE","MN","SI","VA"],"conditions":{"N":1,"P":101325,"T":1273.15,"X_C":0.0095353426,"X_CR":0.0031465585,"X_MN":0.0178683573,"X_SI":0.0310687047},"reference":"Arlazarov2020","disabled":false,"model":"martensite_start","inputs":{"martensite_start":626.9220207254,"martensite_type":"lath","PAGS":7.2439427341,"parent_phase":"gamma","predicted_type":true,"solutionizing_temperature":1273.15},"outputs":{"calculation_error":false,"DG":2474.6939438648,"error":8.7280382235,"error_message":[],"LC_martensite_start":618.1939825019,"PAGS_energy":201.8770266046,"solutioning_conditions":{"N":1,"P":101325,"T":1273.15,"X_C":0.0095353426,"X_CR":0.0031465585,"X_MN":0.0178683573,"X_SI":0.0310687047},"solutionizing_phases":["FCC_A1","","","","",""]}}

File: libreCalphad/models/martensite_start/experimental_data/Arlazarov2020/Arlazarov2020-96.json
{"index":96,"components":["AL","C","FE","MN","VA"],"conditions":{"N":1,"P":101325,"T":1273.15,"X_AL":0.0322567787,"X_C":0.011322424,"X_MN":0.023763246},"reference":"Arlazarov2020","disabled":false,"model":"martensite_start","inputs":{"martensite_start":627.2578838174,"martensite_type":"lath","PAGS":25.1497005988,"parent_phase":"gamma","predicted_type":true,"solutionizing_temperature":1273.15},"outputs":{"calculation_error":false,"DG":2416.5302716383,"error":34.3738727298,"error_message":[],"LC_martensite_start":592.8840110876,"PAGS_energy":120.1811015322,"solutioning_conditions":{"N":1,"P":101325,"T":1273.15,"X_AL":0.0322567787,"X_C":0.011322424,"X_MN":0.023763246},"solutionizing_phases":["FCC_A1","","","",""]}}

File: libreCalphad/models/martensite_start/experimental_data/Arlazarov2020/Arlazarov2020-97.json
{"index":97,"components":["AL","C","FE","MN","VA"],"conditions":{"N":1,"P":101325,"T":1273.15,"X_AL":0.0282836241,"X_C":0.011346069,"X_MN":0.0238128718},"reference":"Arlazarov2020","disabled":false,"model":"martensite_start","inputs":{"martensite_start":627.3408713693,"martensite_type":"lath","PAGS":38.4830339321,"parent_phase":"gamma","predicted_type":true,"solutionizing_temperature":1273.15},"outputs":{"calculation_error":false,"DG":2373.1623467884,"error":33.3355605563,"error_message":[],"LC_martensite_start":594.005310813,"PAGS_energy":92.2613902841,"solutioning_conditions":{"N":1,"P":101325,"T":1273.15,"X_AL":0.0282836241,"X_C":0.011346069,"X_MN":0.0238128718},"solutionizing_phases":["FCC_A1","","","",""]}}

File: libreCalphad/models/martensite_start/experimental_data/Arlazarov2020/Arlazarov2020-98.json
{"index":98,"components":["AL","C","FE","MN","VA"],"conditions":{"N":1,"P":101325,"T":1273.15,"X_AL":0.0282836241,"X_C":0.011346069,"X_MN":0.0238128718},"reference":"Arlazarov2020","disabled":false,"model":"martensite_start","inputs":{"martensite_start":627.3408713693,"martensite_type":"lath","PAGS":51.2574850299,"parent_phase":"gamma","predicted_type":true,"solutionizing_temperature":1273.15},"outputs":{"calculation_error":false,"DG":2354.3481491474,"error":31.1504067872,"error_message":[],"LC_martensite_start":596.1904645821,"PAGS_energy":73.4471926431,"solutioning_conditions":{"N":1,"P":101325,"T":1273.15,"X_AL":0.0282836241,"X_C":0.011346069,"X_MN":0.0238128718},"solutionizing_phases":["FCC_A1","","","",""]}}

File: libreCalphad/models/martensite_start/experimental_data/Atkins1980/Atkins1980-106.json
{"index":106,"components":["C","CR","FE","MN","SI","VA"],"conditions":{"N":1,"P":101325,"T":1273.15,"X_C":0.0073715234,"X_CR":0.0101101691,"X_MN":0.0115832445,"X_SI":0.0049256487},"reference":"Atkins1980","disabled":false,"model":"martensite_start","inputs":{"martensite_start":663.0,"martensite_type":"lath","PAGS":null,"parent_phase":"gamma","predicted_type":true,"solutionizing_temperature":1273.15},"outputs":{"calculation_error":false,"DG":2004.6241041642,"error":-17.2165964842,"error_message":[],"LC_martensite_start":680.2165964842,"PAGS_energy":0.0,"solutioning_conditions":{"N":1,"P":101325,"T":1273.15,"X_C":0.0073715234,"X_CR":0.0101101691,"X_MN":0.0115832445,"X_SI":0.0049256487},"solutionizing_phases":["FCC_A1","","","","",""]}}

File: libreCalphad/models/martensite_start/experimental_data/Atkins1980/Atkins1980-109.json
{"index":109,"components":["C","CR","FE","MN","MO","SI","VA"],"conditions":{"N":1,"P":101325,"T":1273.15,"X_C":0.0078431946,"X_CR":0.0346357804,"X_MN":0.0060518818,"X_MO":0.0031766938,"X_SI":0.00276222},"reference":"Atkins1980","disabled":false,"model":"martensite_start","inputs":{"martensite_start":676.0,"martensite_type":"lath","PAGS":null,"parent_phase":"gamma","predicted_type":true,"solutionizing_temperature":1273.15},"outputs":{"calculation_error":false,"DG":1858.9083698141,"error":12.3031785965,"error_message":[],"LC_martensite_start":663.6968214035,"PAGS_energy":0.0,"solutioning_conditions":{"N":1,"P":101325,"T":1273.15,"X_C":0.0078431946,"X_CR":0.0346357804,"X_MN":0.0060518818,"X_MO":0.0031766938,"X_SI":0.00276222},"solutionizing_phases":["FCC_A1","","","","","",""]}}

File: libreCalphad/models/martensite_start/experimental_data/Atkins1980/Atkins1980-110.json
{"index":110,"components":["C","FE","MN","MO","SI","VA"],"conditions":{"N":1,"P":101325,"T":1273.15,"X_C":0.0078453254,"X_MN":0.0060535259,"X_MO":0.0017332128,"X_SI":0.0049338757},"reference":"Atkins1980","disabled":false,"model":"martensite_start","inputs":{"martensite_start":726.0,"martensite_type":"lath","PAGS":null,"parent_phase":"gamma","predicted_type":true,"solutionizing_temperature":1273.15},"outputs":{"calculation_error":false,"DG":1601.3313303911,"error":-6.4316791534,"error_message":[],"LC_martensite_start":732.4316791534,"PAGS_energy":0.0,"solutioning_conditions":{"N":1,"P":101325,"T":1273.15,"X_C":0.0078453254,"X_MN":0.0060535259,"X_MO":0.0017332128,"X_SI":0.0049338757},"solutionizing_phases":["FCC_A1","","","","",""]}}

File: libreCalphad/models/martensite_start/experimental_data/Atkins1980/Atkins1980-113.json
{"index":113,"components":["C","CR","FE","MN","MO","SI","VA"],"conditions":{"N":1,"P":101325,"T":1273.15,"X_C":0.0082940728,"X_CR":0.0106437064,"X_MN":0.0075553001,"X_MO":0.0011537028,"X_SI":0.0049263074},"reference":"Atkins1980","disabled":false,"model":"martensite_start","inputs":{"martensite_start":683.0,"martensite_type":"lath","PAGS":null,"parent_phase":"gamma","predicted_type":true,"solutionizing_temperature":1273.15},"outputs":{"calculation_error":false,"DG":1883.0230213983,"error":-16.6924239635,"error_message":[],"LC_martensite_start":699.6924239635,"PAGS_energy":0.0,"solutioning_conditions":{"N":1,"P":101325,"T":1273.15,"X_C":0.0082940728,"X_CR":0.0106437064,"X_MN":0.0075553001,"X_MO":0.0011537028,"X_SI":0.0049263074},"solutionizing_phases":["FCC_A1","","","","","",""]}}

File: libreCalphad/models/martensite_start/experimental_data/Atkins1980/Atkins1980-114.json
{"index":114,"components":["C","FE","MN","SI","VA"],"conditions":{"N":1,"P":101325,"T":1273.15,"X_C":0.0087540722,"X_MN":0.0151092498,"X_SI":0.0039406937},"reference":"Atkins1980","disabled":false,"model":"martensite_start","inputs":{"martensite_start":672.0,"martensite_type":"lath","PAGS":null,"parent_phase":"gamma","predicted_type":true,"solutionizing_temperature":1273.15},"outputs":{"calculation_error":false,"DG":1894.4525151533,"error":6.7877655029,"error_message":[],"LC_martensite_start":665.2122344971,"PAGS_energy":0.0,"solutioning_conditions":{"N":1,"P":101325,"T":1273.15,"X_C":0.0087540722,"X_MN":0.0151092498,"X_SI":0.0039406937},"solutionizing_phases":["FCC_A1","","","",""]}}

File: libreCalphad/models/martensite_start/experimental_data/Atkins1980/Atkins1980-115.json
{"index":115,"components":["C","FE","MN","MO","NI","SI","VA"],"conditions":{"N":1,"P":101325,"T":1273.15,"X_C":0.008765322,"X_MN":0.0161372444,"X_MO":0.0014438527,"X_NI":0.005192255,"X_SI":0.0039457579},"reference":"Atkins1980","disabled":false,"model":"martensite_start","inputs":{"martensite_start":693.0,"martensite_type":"lath","PAGS":null,"parent_phase":"gamma","predicted_type":true,"solutionizing_temperature":1273.15},"outputs":{"calculation_error":false,"DG":1664.8996373415,"error":46.4060729742,"error_message":[],"LC_martensite_start":646.5939270258,"PAGS_energy":0.0,"solutioning_conditions":{"N":1,"P":101325,"T":1273.15,"X_C":0.008765322,"X_MN":0.0161372444,"X_MO":0.0014438527,"X_NI":0.005192255,"X_SI":0.0039457579},"solutionizing_phases":["FCC_A1","","","","","",""]}}

File: libreCalphad/models/martensite_start/experimental_data/Atkins1980/Atkins1980-116.json
{"index":116,"components":["C","FE","MN","NI","SI","VA"],"conditions":{"N":1,"P":101325,"T":1273.15,"X_C":0.00463402,"X_MN":0.0040524066,"X_NI":0.0455174782,"X_SI":0.0039634562},"reference":"Atkins1980","disabled":false,"model":"martensite_start","inputs":{"martensite_start":682.0,"martensite_type":"lath","PAGS":null,"parent_phase":"gamma","predicted_type":true,"solutionizing_temperature":1273.15},"outputs":{"calculation_error":false,"DG":1649.7595677035,"error":4.7380117416,"error_message":[],"LC_martensite_start":677.2619882584,"PAGS_energy":0.0,"solutioning_conditions":{"N":1,"P":101325,"T":1273.15,"X_C":0.00463402,"X_MN":0.0040524066,"X_NI":0.0455174782,"X_SI":0.0039634562},"solutionizing_phases":["FCC_A1","","","","",""]}}

File: libreCalphad/models/martensite_start/experimental_data/Atkins1980/Atkins1980-117.json
{"index":117,"components":["C","FE","MN","MO","NI","SI","VA"],"conditions":{"N":1,"P":101325,"T":1273.15,"X_C":0.0046383326,"X_MN":0.0040561779,"X_MO":0.0011613429,"X_NI":0.0474581649,"X_SI":0.0039671447},"reference":"Atkins1980","disabled":false,"model":"martensite_start","inputs":{"martensite_start":671.0,"martensite_type":"lath","PAGS":null,"parent_phase":"gamma","predicted_type":true,"solutionizing_temperature":1273.15},"outputs":{"calculation_error":false,"DG":1710.019174673,"error":-1.6703393459,"error_message":[],"LC_martensite_start":672.6703393459,"PAGS_energy":0.0,"solutioning_conditions":{"N":1,"P":101325,"T":1273.15,"X_C":0.0046383326,"X_MN":0.0040561779,"X_MO":0.0011613429,"X_NI":0.0474581649,"X_SI":0.0039671447},"solutionizing_phases":["FCC_A1","","","","","",""]}}
