Repository: mfrichtl/librecalphad

# Martensite Start Model

## What is this?
This model is intended to be useful for predicting the martensite-start (Ms) temperature for steels. It is far from perfect. I have done  my best to be transparent about its accuracy and limitations, but I'm sure even that falls short. All of the commercial models use proprietary thermodynamic databases, so this one is intended to be an open-source alternative that can be much more collaboratively developed. The references for the experimental data currently incorporated in the model are contained in the references.bib file. I'm sure there are more publications out there that can be incorporated.

File: libreCalphad/models/martensite_start/experimental_data/Banerjee1968/Banerjee1968-122.json
{"index":122,"components":["FE","NI","VA"],"conditions":{"N":1,"P":101325,"T":1273.15,"X_NI":0.166},"reference":"Banerjee1968","disabled":false,"model":"martensite_start","inputs":{"martensite_start":550.8522164098,"martensite_type":"lath","PAGS":null,"parent_phase":"gamma","predicted_type":false,"solutionizing_temperature":1273.15},"outputs":{"calculation_error":false,"DG":1410.7800881846,"error":-12.8855666755,"error_message":[],"LC_martensite_start":563.7377830853,"PAGS_energy":0.0,"solutioning_conditions":{"N":1,"P":101325,"T":1273.15,"X_NI":0.166},"solutionizing_phases":["FCC_A1","",""]}}

File: libreCalphad/models/martensite_start/experimental_data/Banerjee1968/Banerjee1968-123.json
{"index":123,"components":["FE","NI","VA"],"conditions":{"N":1,"P":101325,"T":1273.15,"X_NI":0.17},"reference":"Banerjee1968","disabled":false,"model":"martensite_start","inputs":{"martensite_start":572.4778115411,"martensite_type":"lath","PAGS":null,"parent_phase":"gamma","predicted_type":false,"solutionizing_temperature":1273.15},"outputs":{"calculation_error":false,"DG":1199.6290589352,"error":13.1479641425,"error_message":[],"LC_martensite_start":559.3298473986,"PAGS_energy":0.0,"solutioning_conditions":{"N":1,"P":101325,"T":1273.15,"X_NI":0.17},"solutionizing_phases":["FCC_A1","",""]}}

File: libreCalphad/models/martensite_start/experimental_data/Banerjee1968/Banerjee1968-124.json
{"index":124,"components":["FE","NI","VA"],"conditions":{"N":1,"P":101325,"T":1273.15,"X_NI":0.149},"reference":"Banerjee1968","disabled":false,"model":"martensite_start","inputs":{"martensite_start":592.5349099503,"martensite_type":"lath","PAGS":null,"parent_phase":"gamma","predicted_type":false,"solutionizing_temperature":1273.15},"outputs":{"calculation_error":false,"DG":1328.5791930196,"error":9.1864791146,"error_message":[],"LC_martensite_start":583.3484308357,"PAGS_energy":0.0,"solutioning_conditions":{"N":1,"P":101325,"T":1273.15,"X_NI":0.149},"solutionizing_phases":["FCC_A1","",""]}}

File: libreCalphad/models/martensite_start/experimental_data/Banerjee1968/Banerjee1968-126.json
{"index":126,"components":["FE","NI","VA"],"conditions":{"N":1,"P":101325,"T":1273.15,"X_NI":0.255},"reference":"Banerjee1968","disabled":false,"model":"martensite_start","inputs":{"martensite_start":343.1866694874,"martensite_type":"plate","PAGS":null,"parent_phase":"gamma","predicted_type":false,"solutionizing_temperature":1273.15},"outputs":{"calculation_error":false,"DG":808.4135694105,"error":-22.8271160959,"error_message":[],"LC_martensite_start":366.0137855833,"PAGS_energy":0.0,"solutioning_conditions":{"N":1,"P":101325,"T":1273.15,"X_NI":0.255},"solutionizing_phases":["FCC_A1","",""]}}

File: libreCalphad/models/martensite_start/experimental_data/Bell1967/Bell1967-232.json
{"index":232,"components":["FE","N","VA"],"conditions":{"N":1,"P":101325,"T":1273.15,"X_N":0.0067436908},"reference":"Bell1967","disabled":false,"model":"martensite_start","inputs":{"martensite_start":788.15,"martensite_type":"lath","PAGS":null,"parent_phase":"gamma","predicted_type":false,"solutionizing_temperature":1273.15},"outputs":{"calculation_error":false,"DG":1222.6188277556,"error":13.905235467,"error_message":[],"LC_martensite_start":774.244764533,"PAGS_energy":0.0,"solutioning_conditions":{"N":1,"P":101325,"T":1273.15,"X_N":0.0067436908},"solutionizing_phases":["FCC_A1","",""]}}

File: libreCalphad/models/martensite_start/experimental_data/Bell1967/Bell1967-233.json
{"index":233,"components":["FE","N","VA"],"conditions":{"N":1,"P":101325,"T":1273.15,"X_N":0.0173153169},"reference":"Bell1967","disabled":false,"model":"martensite_start","inputs":{"martensite_start":690.15,"martensite_type":"lath","PAGS":null,"parent_phase":"gamma","predicted_type":false,"solutionizing_temperature":1273.15},"outputs":{"calculation_error":false,"DG":1497.8878213827,"error":-13.2077303553,"error_message":[],"LC_martensite_start":703.3577303553,"PAGS_energy":0.0,"solutioning_conditions":{"N":1,"P":101325,"T":1273.15,"X_N":0.0173153169},"solutionizing_phases":["FCC_A1","",""]}}

File: libreCalphad/models/martensite_start/experimental_data/Bell1967/Bell1967-234.json
{"index":234,"components":["FE","N","VA"],"conditions":{"N":1,"P":101325,"T":1273.15,"X_N":0.0215741789},"reference":"Bell1967","disabled":false,"model":"martensite_start","inputs":{"martensite_start":685.15,"martensite_type":"lath","PAGS":null,"parent_phase":"gamma","predicted_type":false,"solutionizing_temperature":1273.15},"outputs":{"calculation_error":false,"DG":1375.4148306774,"error":11.3394070911,"error_message":[],"LC_martensite_start":673.8105929089,"PAGS_energy":0.0,"solutioning_conditions":{"N":1,"P":101325,"T":1273.15,"X_N":0.0215741789},"solutionizing_phases":["FCC_A1","",""]}}

File: libreCalphad/models/martensite_start/experimental_data/Bell1967/Bell1967-235.json
{"index":235,"components":["FE","N","VA"],"conditions":{"N":1,"P":101325,"T":1273.15,"X_N":0.0242700571},"reference":"Bell1967","disabled":false,"model":"martensite_start","inputs":{"martensite_start":662.15,"martensite_type":"lath","PAGS":null,"parent_phase":"gamma","predicted_type":false,"solutionizing_temperature":1273.15},"outputs":{"calculation_error":false,"DG":1426.0076829915,"error":7.4538099003,"error_message":[],"LC_martensite_start":654.6961900997,"PAGS_energy":0.0,"solutioning_conditions":{"N":1,"P":101325,"T":1273.15,"X_N":0.0242700571},"solutionizing_phases":["FCC_A1","",""]}}

File: libreCalphad/models/martensite_start/experimental_data/Bell1967/Bell1967-236.json
{"index":236,"components":["FE","N","VA"],"conditions":{"N":1,"P":101325,"T":1273.15,"X_N":0.0261889175},"reference":"Bell1967","disabled":false,"model":"martensite_start","inputs":{"martensite_start":626.15,"martensite_type":"lath","PAGS":null,"parent_phase":"gamma","predicted_type":false,"solutionizing_temperature":1273.15},"outputs":{"calculation_error":false,"DG":1589.7916823188,"error":-14.7159366465,"error_message":[],"LC_martensite_start":640.8659366465,"PAGS_energy":0.0,"solutioning_conditions":{"N":1,"P":101325,"T":1273.15,"X_N":0.0261889175},"solutionizing_phases":["FCC_A1","",""]}}

File: libreCalphad/models/martensite_start/experimental_data/Bell1967/Bell1967-237.json
{"index":237,"components":["FE","N","VA"],"conditions":{"N":1,"P":101325,"T":1273.15,"X_N":0.0292474336},"reference":"Bell1967","disabled":false,"model":"martensite_start","inputs":{"martensite_start":623.15,"martensite_type":"lath","PAGS":null,"parent_phase":"gamma","predicted_type":false,"solutionizing_temperature":1273.15},"outputs":{"calculation_error":false,"DG":1490.1963497273,"error":4.7663508439,"error_message":[],"LC_martensite_start":618.3836491561,"PAGS_energy":0.0,"solutioning_conditions":{"N":1,"P":101325,"T":1273.15,"X_N":0.0292474336},"solutionizing_phases":["FCC_A1","",""]}}

File: libreCalphad/models/martensite_start/experimental_data/Bell1967/Bell1967-238.json
{"index":238,"components":["FE","N","VA"],"conditions":{"N":1,"P":101325,"T":1273.15,"X_N":0.031911931},"reference":"Bell1967","disabled":false,"model":"martensite_start","inputs":{"martensite_start":597.15,"martensite_type":"lath","PAGS":null,"parent_phase":"gamma","predicted_type":false,"solutionizing_temperature":1273.15},"outputs":{"calculation_error":false,"DG":1553.4646209607,"error":-1.1532104015,"error_message":[],"LC_martensite_start":598.3032104015,"PAGS_energy":0.0,"solutioning_conditions":{"N":1,"P":101325,"T":1273.15,"X_N":0.031911931},"solutionizing_phases":["FCC_A1","",""]}}

File: libreCalphad/models/martensite_start/experimental_data/Bell1967/Bell1967-239.json
{"index":239,"components":["FE","N","VA"],"conditions":{"N":1,"P":101325,"T":1273.15,"X_N":0.0364544256},"reference":"Bell1967","disabled":false,"model":"martensite_start","inputs":{"martensite_start":607.15,"martensite_type":"plate","PAGS":null,"parent_phase":"gamma","predicted_type":false,"solutionizing_temperature":1273.15},"outputs":{"calculation_error":false,"DG":1309.6902668889,"error":28.8855936646,"error_message":[],"LC_martensite_start":578.2644063354,"PAGS_energy":0.0,"solutioning_conditions":{"N":1,"P":101325,"T":1273.15,"X_N":0.0364544256},"solutionizing_phases":["FCC_A1","",""]}}

File: libreCalphad/models/martensite_start/experimental_data/Bell1967/Bell1967-240.json
{"index":240,"components":["FE","N","VA"],"conditions":{"N":1,"P":101325,"T":1273.15,"X_N":0.0469313927},"reference":"Bell1967","disabled":false,"model":"martensite_start","inputs":{"martensite_start":536.15,"martensite_type":"plate","PAGS":null,"parent_phase":"gamma","predicted_type":false,"solutionizing_temperature":1273.15},"outputs":{"calculation_error":false,"DG":1312.3272418252,"error":1.0528435373,"error_message":[],"LC_martensite_start":535.0971564627,"PAGS_energy":0.0,"solutioning_conditions":{"N":1,"P":101325,"T":1273.15,"X_N":0.0469313927},"solutionizing_phases":["FCC_A1","",""]}}

File: libreCalphad/models/martensite_start/experimental_data/Bell1967/Bell1967-241.json
{"index":241,"components":["FE","N","VA"],"conditions":{"N":1,"P":101325,"T":1273.15,"X_N":0.062333592},"reference":"Bell1967","disabled":false,"model":"martensite_start","inputs":{"martensite_start":428.15,"martensite_type":"plate","PAGS":null,"parent_phase":"gamma","predicted_type":false,"solutionizing_temperature":1273.15},"outputs":{"calculation_error":false,"DG":1216.7288748521,"error":-29.9018539715,"error_message":[],"LC_martensite_start":458.0518539715,"PAGS_energy":0.0,"solutioning_conditions":{"N":1,"P":101325,"T":1273.15,"X_N":0.062333592},"solutionizing_phases":["FCC_A1","",""]}}

File: libreCalphad/models/martensite_start/experimental_data/Bell1967/Bell1967-242.json
{"index":242,"components":["FE","N","VA"],"conditions":{"N":1,"P":101325,"T":1273.15,"X_N":0.0716850215},"reference":"Bell1967","disabled":false,"model":"martensite_start","inputs":{"martensite_start":406.15,"martensite_type":"plate","PAGS":null,"parent_phase":"gamma","predicted_type":false,"solutionizing_temperature":1273.15},"outputs":{"calculation_error":false,"DG":876.7466678748,"error":7.9822735119,"error_message":[],"LC_martensite_start":398.1677264881,"PAGS_energy":0.0,"solutioning_conditions":{"N":1,"P":101325,"T":1273.15,"X_N":0.0716850215},"solutionizing_phases":["FCC_A1","",""]}}

File: libreCalphad/models/martensite_start/experimental_data/Bogachev1969/Bogachev1969-148.json
{"index":148,"components":["FE","MN","VA"],"conditions":{"N":1,"P":101325,"T":1273.15,"X_MN":0.2615501126},"reference":"Bogachev1969","disabled":false,"model":"martensite_start","inputs":{"martensite_start":324.0896145614,"martensite_type":"epsilon","PAGS":null,"parent_phase":"gamma","predicted_type":false,"solutionizing_temperature":1273.15},"outputs":{"calculation_error":false,"DG":133.2424771079,"error":-7.0272124239,"error_message":[],"LC_martensite_start":331.1168269853,"PAGS_energy":0.0,"solutioning_conditions":{"N":1,"P":101325,"T":1273.15,"X_MN":0.2615501126},"solutionizing_phases":["FCC_A1","",""]}}

File: libreCalphad/models/martensite_start/experimental_data/Bogachev1969/Bogachev1969-149.json
{"index":149,"components":["FE","MN","VA"],"conditions":{"N":1,"P":101325,"T":1273.15,"X_MN":0.2094987684},"reference":"Bogachev1969","disabled":false,"model":"martensite_start","inputs":{"martensite_start":375.9427576111,"martensite_type":"epsilon","PAGS":null,"parent_phase":"gamma","predicted_type":false,"solutionizing_temperature":1273.15},"outputs":{"calculation_error":false,"DG":173.2659341278,"error":-18.7549034056,"error_message":[],"LC_martensite_start":394.6976610167,"PAGS_energy":0.0,"solutioning_conditions":{"N":1,"P":101325,"T":1273.15,"X_MN":0.2094987684},"solutionizing_phases":["FCC_A1","",""]}}

File: libreCalphad/models/martensite_start/experimental_data/Bogachev1969/Bogachev1969-150.json
{"index":150,"components":["FE","MN","VA"],"conditions":{"N":1,"P":101325,"T":1273.15,"X_MN":0.1621118062},"reference":"Bogachev1969","disabled":false,"model":"martensite_start","inputs":{"martensite_start":412.596838012,"martensite_type":"epsilon","PAGS":null,"parent_phase":"gamma","predicted_type":false,"solutionizing_temperature":1273.15},"outputs":{"calculation_error":false,"DG":136.1884896034,"error":-12.1299006704,"error_message":[],"LC_martensite_start":424.7267386824,"PAGS_energy":0.0,"solutioning_conditions":{"N":1,"P":101325,"T":1273.15,"X_MN":0.1621118062},"solutionizing_phases":["FCC_A1","",""]}}

File: libreCalphad/models/martensite_start/experimental_data/Bogachev1969/Bogachev1969-151.json
{"index":151,"components":["FE","MN","VA"],"conditions":{"N":1,"P":101325,"T":1273.15,"X_MN":0.1321667804},"reference":"Bogachev1969","disabled":false,"model":"martensite_start","inputs":{"martensite_start":430.0986499362,"martensite_type":"epsilon","PAGS":null,"parent_phase":"gamma","predicted_type":false,"solutionizing_temperature":1273.15},"outputs":{"calculation_error":false,"DG":122.4199787541,"error":-13.3192943481,"error_message":[],"LC_martensite_start":443.4179442843,"PAGS_energy":0.0,"solutioning_conditions":{"N":1,"P":101325,"T":1273.15,"X_MN":0.1321667804},"solutionizing_phases":["FCC_A1","",""]}}

File: libreCalphad/models/martensite_start/experimental_data/CeladaCasero2019/CeladaCasero2019-173.json
{"index":173,"components":["C","FE","MN","MO","SI","VA"],"conditions":{"N":1,"P":101325,"T":1173.15,"X_C":0.0091113922,"X_MN":0.0348592396,"X_MO":0.0028516312,"X_SI":0.0292234957},"reference":"CeladaCasero2019","disabled":false,"model":"martensite_start","inputs":{"martensite_start":596.15,"martensite_type":"lath","PAGS":6.0,"parent_phase":"gamma","predicted_type":false,"solutionizing_temperature":1173.15},"outputs":{"calculation_error":false,"DG":2403.5808978359,"error":99.9643373358,"error_message":[],"LC_martensite_start":496.1856626642,"PAGS_energy":214.2432665708,"solutioning_conditions":{"N":1,"P":101325,"T":1173.15,"X_C":0.0091113922,"X_MN":0.0348592396,"X_MO":0.0028516312,"X_SI":0.0292234957},"solutionizing_phases":["FCC_A1","","","","",""]}}

File: libreCalphad/models/martensite_start/experimental_data/CeladaCasero2019/CeladaCasero2019-174.json
{"index":174,"components":["C","FE","MN","MO","SI","VA"],"conditions":{"N":1,"P":101325,"T":1273.15,"X_C":0.0091113922,"X_MN":0.0348592396,"X_MO":0.0028516312,"X_SI":0.0292234957},"reference":"CeladaCasero2019","disabled":false,"model":"martensite_start","inputs":{"martensite_start":608.15,"martensite_type":"lath","PAGS":14.0,"parent_phase":"gamma","predicted_type":false,"solutionizing_temperature":1273.15},"outputs":{"calculation_error":false,"DG":2252.3103225312,"error":105.4160749984,"error_message":[],"LC_martensite_start":502.7339250016,"PAGS_energy":158.6299662416,"solutioning_conditions":{"N":1,"P":101325,"T":1273.15,"X_C":0.0091113922,"X_MN":0.0348592396,"X_MO":0.0028516312,"X_SI":0.0292234957},"solutionizing_phases":["FCC_A1","","","","",""]}}

File: libreCalphad/models/martensite_start/experimental_data/CeladaCasero2019/CeladaCasero2019-175.json
{"index":175,"components":["C","FE","MN","MO","SI","VA"],"conditions":{"N":1,"P":101325,"T":1373.15,"X_C":0.0091113922,"X_MN":0.0348592396,"X_MO":0.0028516312,"X_SI":0.0292234957},"reference":"CeladaCasero2019","disabled":false,"model":"martensite_start","inputs":{"martensite_start":614.15,"martensite_type":"lath","PAGS":25.0,"parent_phase":"gamma","predicted_type":false,"solutionizing_temperature":1373.15},"outputs":{"calculation_error":false,"DG":2166.7573738655,"error":106.929207058,"error_message":[],"LC_martensite_start":507.220792942,"PAGS_energy":120.5729598209,"solutioning_conditions":{"N":1,"P":101325,"T":1373.15,"X_C":0.0091113922,"X_MN":0.0348592396,"X_MO":0.0028516312,"X_SI":0.0292234957},"solutionizing_phases":["FCC_A1","","","","",""]}}

File: libreCalphad/models/martensite_start/experimental_data/CeladaCasero2019/CeladaCasero2019-176.json
{"index":176,"components":["C","FE","MN","MO","SI","VA"],"conditions":{"N":1,"P":101325,"T":1473.15,"X_C":0.0091113922,"X_MN":0.0348592396,"X_MO":0.0028516312,"X_SI":0.0292234957},"reference":"CeladaCasero2019","disabled":false,"model":"martensite_start","inputs":{"martensite_start":622.15,"martensite_type":"lath","PAGS":67.0,"parent_phase":"gamma","predicted_type":false,"solutionizing_temperature":1473.15},"outputs":{"calculation_error":false,"DG":2039.0828354512,"error":107.2835932052,"error_message":[],"LC_martensite_start":514.8664067948,"PAGS_energy":55.8678212544,"solutioning_conditions":{"N":1,"P":101325,"T":1473.15,"X_C":0.0091113922,"X_MN":0.0348592396,"X_MO":0.0028516312,"X_SI":0.0292234957},"solutionizing_phases":["FCC_A1","","","","",""]}}

File: libreCalphad/models/martensite_start/experimental_data/CeladaCasero2019/CeladaCasero2019-177.json
{"index":177,"components":["C","FE","MN","MO","SI","VA"],"conditions":{"N":1,"P":101325,"T":1173.15,"X_C":0.0091113922,"X_MN":0.0348592396,"X_MO":0.0028516312,"X_SI":0.0292234957},"reference":"CeladaCasero2019","disabled":false,"model":"martensite_start","inputs":{"martensite_start":628.15,"martensite_type":"lath","PAGS":185.0,"parent_phase":"gamma","predicted_type":false,"solutionizing_temperature":1173.15},"outputs":{"calculation_error":false,"DG":1936.2646598543,"error":105.3778391027,"error_message":[],"LC_martensite_start":522.7721608973,"PAGS_energy":0.0,"solutioning_conditions":{"N":1,"P":101325,"T":1173.15,"X_C":0.0091113922,"X_MN":0.0348592396,"X_MO":0.0028516312,"X_SI":0.0292234957},"solutionizing_phases":["FCC_A1","","","","",""]}}

File: libreCalphad/models/martensite_start/experimental_data/Chang1999/Chang1999-178.json
{"index":178,"components":["C","CR","FE","MN","SI","VA"],"conditions":{"N":1,"P":101325,"T":1273.15,"X_C":0.019712449,"X_CR":0.0051743459,"X_MN":0.0209602664,"X_SI":0.0408087854},"reference":"Chang1999","disabled":false,"model":"martensite_start","inputs":{"martensite_start":518.15,"martensite_type":"plate","PAGS":null,"parent_phase":"gamma","predicted_type":true,"solutionizing_temperature":1273.15},"outputs":{"calculation_error":false,"DG":3280.2904400208,"error":4.0513700092,"error_message":[],"LC_martensite_start":514.0986299908,"PAGS_energy":0.0,"solutioning_conditions":{"N":1,"P":101325,"T":1273.15,"X_C":0.019712449,"X_CR":0.0051743459,"X_MN":0.0209602664,"X_SI":0.0408087854},"solutionizing_phases":["FCC_A1","","","","",""]}}

File: libreCalphad/models/martensite_start/experimental_data/Chang1999/Chang1999-179.json
{"index":179,"components":["C","FE","MN","SI","VA"],"conditions":{"N":1,"P":101325,"T":1273.15,"X_C":0.0206071799,"X_MN":0.021056894,"X_SI":0.0402314964},"reference":"Chang1999","disabled":false,"model":"martensite_start","inputs":{"martensite_start":533.15,"martensite_type":"lath","PAGS":null,"parent_phase":"gamma","predicted_type":true,"solutionizing_temperature":1273.15},"outputs":{"calculation_error":false,"DG":3156.2518773539,"error":-31.0754347515,"error_message":[],"LC_martensite_start":564.2254347515,"PAGS_energy":0.0,"solutioning_conditions":{"N":1,"P":101325,"T":1273.15,"X_C":0.0206071799,"X_MN":0.021056894,"X_SI":0.0402314964},"solutionizing_phases":["FCC_A1","","","",""]}}

File: libreCalphad/models/martensite_start/experimental_data/Chang1999/Chang1999-180.json
{"index":180,"components":["C","FE","MN","NI","SI","VA"],"conditions":{"N":1,"P":101325,"T":1273.15,"X_C":0.0121992663,"X_MN":0.0213362856,"X_NI":0.0191390044,"X_SI":0.0388375802},"reference":"Chang1999","disabled":false,"model":"martensite_start","inputs":{"martensite_start":563.15,"martensite_type":"lath","PAGS":null,"parent_phase":"gamma","predicted_type":true,"solutionizing_temperature":1273.15},"outputs":{"calculation_error":false,"DG":2660.0840343524,"error":-11.8957553434,"error_message":[],"LC_martensite_start":575.0457553434,"PAGS_energy":0.0,"solutioning_conditions":{"N":1,"P":101325,"T":1273.15,"X_C":0.0121992663,"X_MN":0.0213362856,"X_NI":0.0191390044,"X_SI":0.0388375802},"solutionizing_phases":["FCC_A1","","","","",""]}}

File: libreCalphad/models/martensite_start/experimental_data/Chang1999/Chang1999-181.json
{"index":181,"components":["C","CR","FE","MN","SI","VA"],"conditions":{"N":1,"P":101325,"T":1273.15,"X_C":0.0121742122,"X_CR":0.0197892007,"X_MN":0.021489619,"X_SI":0.0381793432},"reference":"Chang1999","disabled":false,"model":"martensite_start","inputs":{"martensite_start":573.15,"martensite_type":"lath","PAGS":null,"parent_phase":"gamma","predicted_type":true,"solutionizing_temperature":1273.15},"outputs":{"calculation_error":false,"DG":2703.2040480693,"error":3.2967537975,"error_message":[],"LC_martensite_start":569.8532462025,"PAGS_energy":0.0,"solutioning_conditions":{"N":1,"P":101325,"T":1273.15,"X_C":0.0121742122,"X_CR":0.0197892007,"X_MN":0.021489619,"X_SI":0.0381793432},"solutionizing_phases":["FCC_A1","","","","",""]}}

File: libreCalphad/models/martensite_start/experimental_data/Chang1999/Chang1999-182.json
{"index":182,"components":["C","FE","MN","SI","VA"],"conditions":{"N":1,"P":101325,"T":1273.15,"X_C":0.0117583161,"X_MN":0.0207628131,"X_SI":0.0357791212},"reference":"Chang1999","disabled":false,"model":"martensite_start","inputs":{"martensite_start":588.15,"martensite_type":"lath","PAGS":null,"parent_phase":"gamma","predicted_type":true,"solutionizing_temperature":1273.15},"outputs":{"calculation_error":false,"DG":2580.5772241787,"error":-26.4458170795,"error_message":[],"LC_martensite_start":614.5958170795,"PAGS_energy":0.0,"solutioning_conditions":{"N":1,"P":101325,"T":1273.15,"X_C":0.0117583161,"X_MN":0.0207628131,"X_SI":0.0357791212},"solutionizing_phases":["FCC_A1","","","",""]}}

File: libreCalphad/models/martensite_start/experimental_data/Chang1999/Chang1999-183.json
{"index":183,"components":["C","CR","FE","MN","SI","VA"],"conditions":{"N":1,"P":101325,"T":1273.15,"X_C":0.0117407773,"X_CR":0.0106395001,"X_MN":0.0201395048,"X_SI":0.0372706503},"reference":"Chang1999","disabled":false,"model":"martensite_start","inputs":{"martensite_start":593.15,"martensite_type":"lath","PAGS":null,"parent_phase":"gamma","predicted_type":true,"solutionizing_temperature":1273.15},"outputs":{"calculation_error":false,"DG":2548.0342533343,"error":-6.8989630294,"error_message":[],"LC_martensite_start":600.0489630294,"PAGS_energy":0.0,"solutioning_conditions":{"N":1,"P":101325,"T":1273.15,"X_C":0.0117407773,"X_CR":0.0106395001,"X_MN":0.0201395048,"X_SI":0.0372706503},"solutionizing_phases":["FCC_A1","","","","",""]}}

File: libreCalphad/models/martensite_start/experimental_data/Chang1999/Chang1999-184.json
{"index":184,"components":["C","FE","MN","NI","SI","VA"],"conditions":{"N":1,"P":101325,"T":1273.15,"X_C":0.0045560969,"X_MN":0.021116597,"X_NI":0.0186467006,"X_SI":0.0344867586},"reference":"Chang1999","disabled":false,"model":"martensite_start","inputs":{"martensite_start":623.15,"martensite_type":"lath","PAGS":null,"parent_phase":"gamma","predicted_type":true,"solutionizing_temperature":1273.15},"outputs":{"calculation_error":false,"DG":2132.6965254411,"error":-9.7222776937,"error_message":[],"LC_martensite_start":632.8722776937,"PAGS_energy":0.0,"solutioning_conditions":{"N":1,"P":101325,"T":1273.15,"X_C":0.0045560969,"X_MN":0.021116597,"X_NI":0.0186467006,"X_SI":0.0344867586},"solutionizing_phases":["FCC_A1","","","","",""]}}

File: libreCalphad/models/martensite_start/experimental_data/Chang1999/Chang1999-185.json
{"index":185,"components":["C","CR","FE","MN","SI","VA"],"conditions":{"N":1,"P":101325,"T":1273.15,"X_C":0.0043247274,"X_CR":0.0207156664,"X_MN":0.0198053868,"X_SI":0.0317328367},"reference":"Chang1999","disabled":false,"model":"martensite_start","inputs":{"martensite_start":643.15,"martensite_type":"lath","PAGS":null,"parent_phase":"gamma","predicted_type":true,"solutionizing_temperature":1273.15},"outputs":{"calculation_error":false,"DG":2132.3474983812,"error":-8.0458152342,"error_message":[],"LC_martensite_start":651.1958152342,"PAGS_energy":0.0,"solutioning_conditions":{"N":1,"P":101325,"T":1273.15,"X_C":0.0043247274,"X_CR":0.0207156664,"X_MN":0.0198053868,"X_SI":0.0317328367},"solutionizing_phases":["FCC_A1","","","","",""]}}

File: libreCalphad/models/martensite_start/experimental_data/Chiswik1944/Chiswik1944-188.json
{"index":188,"components":["C","FE","NI","VA"],"conditions":{"N":1,"P":101325,"T":1423.15,"X_C":0.0197799335,"X_NI":0.0951670437},"reference":"Chiswik1944","disabled":false,"model":"martensite_start","inputs":{"martensite_start":468.15,"martensite_type":"lath","PAGS":null,"parent_phase":"gamma","predicted_type":true,"solutionizing_temperature":1423.15},"outputs":{"calculation_error":false,"DG":1911.7710769343,"error":73.2945200729,"error_message":[],"LC_martensite_start":394.8554799271,"PAGS_energy":0.0,"solutioning_conditions":{"N":1,"P":101325,"T":1423.15,"X_C":0.0197799335,"X_NI":0.0951670437},"solutionizing_phases":["FCC_A1","","",""]}}

File: libreCalphad/models/martensite_start/experimental_data/Chiswik1944/Chiswik1944-189.json
{"index":189,"components":["C","FE","MN","MO","VA"],"conditions":{"N":1,"P":101325,"T":1423.15,"X_C":0.0456756261,"X_MN":0.0008898171,"X_MO":0.0118325412},"reference":"Chiswik1944","disabled":false,"model":"martensite_start","inputs":{"martensite_start":473.15,"martensite_type":"plate","PAGS":null,"parent_phase":"gamma","predicted_type":true,"solutionizing_temperature":1423.15},"outputs":{"calculation_error":false,"DG":3394.5779505283,"error":-164.837121973,"error_message":[],"LC_martensite_start":637.987121973,"PAGS_energy":0.0,"solutioning_conditions":{"N":1,"P":101325,"T":1423.15,"X_C":0.0456756261,"X_MN":0.0008898171,"X_MO":0.0118325412},"solutionizing_phases":["FCC_A1","","","",""]}}

File: libreCalphad/models/martensite_start/experimental_data/Chiswik1944/Chiswik1944-190.json
{"index":190,"components":["C","CO","FE","MN","VA"],"conditions":{"N":1,"P":101325,"T":1423.15,"X_C":0.050115274,"X_CO":0.0309143498,"X_MN":0.000978244},"reference":"Chiswik1944","disabled":false,"model":"martensite_start","inputs":{"martensite_start":478.15,"martensite_type":"plate","PAGS":null,"parent_phase":"gamma","predicted_type":true,"solutionizing_temperature":1423.15},"outputs":{"calculation_error":false,"DG":1788.3596411096,"error":-33.6191010761,"error_message":[],"LC_martensite_start":511.7691010761,"PAGS_energy":0.0,"solutioning_conditions":{"N":1,"P":101325,"T":1423.15,"X_C":0.050115274,"X_CO":0.0309143498,"X_MN":0.000978244},"solutionizing_phases":["FCC_A1","","","",""]}}

File: libreCalphad/models/martensite_start/experimental_data/Chiswik1944/Chiswik1944-191.json
{"index":191,"components":["C","CO","FE","VA"],"conditions":{"N":1,"P":101325,"T":1423.15,"X_C":0.0497141455,"X_CO":0.0411663038},"reference":"Chiswik1944","disabled":false,"model":"martensite_start","inputs":{"martensite_start":498.15,"martensite_type":"lath","PAGS":null,"parent_phase":"gamma","predicted_type":true,"solutionizing_temperature":1423.15},"outputs":{"calculation_error":false,"DG":1640.8262427002,"error":-35.3923105288,"error_message":[],"LC_martensite_start":533.5423105288,"PAGS_energy":0.0,"solutioning_conditions":{"N":1,"P":101325,"T":1423.15,"X_C":0.0497141455,"X_CO":0.0411663038},"solutionizing_phases":["FCC_A1","","",""]}}

File: libreCalphad/models/martensite_start/experimental_data/Chiswik1944/Chiswik1944-192.json
{"index":192,"components":["C","FE","MN","NI","VA"],"conditions":{"N":1,"P":101325,"T":1423.15,"X_C":0.0233531431,"X_MN":0.0005005417,"X_NI":0.0620314889},"reference":"Chiswik1944","disabled":false,"model":"martensite_start","inputs":{"martensite_start":508.15,"martensite_type":"lath","PAGS":null,"parent_phase":"gamma","predicted_type":true,"solutionizing_temperature":1423.15},"outputs":{"calculation_error":false,"DG":1877.4332109002,"error":55.9463372517,"error_message":[],"LC_martensite_start":452.2036627483,"PAGS_energy":0.0,"solutioning_conditions":{"N":1,"P":101325,"T":1423.15,"X_C":0.0233531431,"X_MN":0.0005005417,"X_NI":0.0620314889},"solutionizing_phases":["FCC_A1","","","",""]}}

File: libreCalphad/models/martensite_start/experimental_data/Chiswik1944/Chiswik1944-193.json
{"index":193,"components":["C","FE","MN","MO","VA"],"conditions":{"N":1,"P":101325,"T":1423.15,"X_C":0.0390989641,"X_MN":0.000496972,"X_MO":0.0118385562},"reference":"Chiswik1944","disabled":false,"model":"martensite_start","inputs":{"martensite_start":508.15,"martensite_type":"lath","PAGS":null,"parent_phase":"gamma","predicted_type":true,"solutionizing_temperature":1423.15},"outputs":{"calculation_error":false,"DG":3087.6248179077,"error":-148.4792942286,"error_message":[],"LC_martensite_start":656.6292942286,"PAGS_energy":0.0,"solutioning_conditions":{"N":1,"P":101325,"T":1423.15,"X_C":0.0390989641,"X_MN":0.000496972,"X_MO":0.0118385562},"solutionizing_phases":["FCC_A1","","","",""]}}

File: libreCalphad/models/martensite_start/experimental_data/Chiswik1944/Chiswik1944-194.json
{"index":194,"components":["C","CO","FE","VA"],"conditions":{"N":1,"P":101325,"T":1423.15,"X_C":0.0501600846,"X_CO":0.0468237223},"reference":"Chiswik1944","disabled":false,"model":"martensite_start","inputs":{"martensite_start":513.15,"martensite_type":"lath","PAGS":null,"parent_phase":"gamma","predicted_type":true,"solutionizing_temperature":1423.15},"outputs":{"calculation_error":false,"DG":1578.109176206,"error":-30.5867107201,"error_message":[],"LC_martensite_start":543.7367107201,"PAGS_energy":0.0,"solutioning_conditions":{"N":1,"P":101325,"T":1423.15,"X_C":0.0501600846,"X_CO":0.0468237223},"solutionizing_phases":["FCC_A1","","",""]}}

File: libreCalphad/models/martensite_start/experimental_data/Chiswik1944/Chiswik1944-195.json
{"index":195,"components":["C","FE","MN","SI","VA"],"conditions":{"N":1,"P":101325,"T":1423.15,"X_C":0.0365689205,"X_MN":0.0009632282,"X_SI":0.0476695145},"reference":"Chiswik1944","disabled":false,"model":"martensite_start","inputs":{"martensite_start":513.15,"martensite_type":"lath","PAGS":null,"parent_phase":"gamma","predicted_type":true,"solutionizing_temperature":1423.15},"outputs":{"calculation_error":false,"DG":1892.0744159825,"error":-33.7280524135,"error_message":[],"LC_martensite_start":546.8780524135,"PAGS_energy":0.0,"solutioning_conditions":{"N":1,"P":101325,"T":1423.15,"X_C":0.0365689205,"X_MN":0.0009632282,"X_SI":0.0476695145},"solutionizing_phases":["FCC_A1","","","",""]}}

File: libreCalphad/models/martensite_start/experimental_data/Chiswik1944/Chiswik1944-196.json
{"index":196,"components":["C","FE","MN","SI","VA"],"conditions":{"N":1,"P":101325,"T":1423.15,"X_C":0.0366129587,"X_MN":0.0006670351,"X_SI":0.0680353406},"reference":"Chiswik1944","disabled":false,"model":"martensite_start","inputs":{"martensite_start":513.15,"martensite_type":"lath","PAGS":null,"parent_phase":"gamma","predicted_type":true,"solutionizing_temperature":1423.15},"outputs":{"calculation_error":false,"DG":1924.2779379803,"error":-42.7670349026,"error_message":[],"LC_martensite_start":555.9170349026,"PAGS_energy":0.0,"solutioning_conditions":{"N":1,"P":101325,"T":1423.15,"X_C":0.0366129587,"X_MN":0.0006670351,"X_SI":0.0680353406},"solutionizing_phases":["FCC_A1","","","",""]}}

File: libreCalphad/models/martensite_start/experimental_data/Chiswik1944/Chiswik1944-197.json
{"index":197,"components":["C","FE","MO","VA"],"conditions":{"N":1,"P":101325,"T":1423.15,"X_C":0.0369145601,"X_MO":0.012722901},"reference":"Chiswik1944","disabled":false,"model":"martensite_start","inputs":{"martensite_start":523.15,"martensite_type":"lath","PAGS":null,"parent_phase":"gamma","predicted_type":true,"solutionizing_temperature":1423.15},"outputs":{"calculation_error":false,"DG":2954.8006294843,"error":-147.4659945321,"error_message":[],"LC_martensite_start":670.6159945321,"PAGS_energy":0.0,"solutioning_conditions":{"N":1,"P":101325,"T":1423.15,"X_C":0.0369145601,"X_MO":0.012722901},"solutionizing_phases":["FCC_A1","","",""]}}

File: libreCalphad/models/martensite_start/experimental_data/Chiswik1944/Chiswik1944-198.json
{"index":198,"components":["C","FE","MO","VA"],"conditions":{"N":1,"P":101325,"T":1423.15,"X_C":0.0336350363,"X_MO":0.0055195099},"reference":"Chiswik1944","disabled":false,"model":"martensite_start","inputs":{"martensite_start":538.15,"martensite_type":"lath","PAGS":null,"parent_phase":"gamma","predicted_type":true,"solutionizing_temperature":1423.15},"outputs":{"calculation_error":false,"DG":2568.0094409848,"error":-107.965851059,"error_message":[],"LC_martensite_start":646.115851059,"PAGS_energy":0.0,"solutioning_conditions":{"N":1,"P":101325,"T":1423.15,"X_C":0.0336350363,"X_MO":0.0055195099},"solutionizing_phases":["FCC_A1","","",""]}}

File: libreCalphad/models/martensite_start/experimental_data/Chiswik1944/Chiswik1944-199.json
{"index":199,"components":["C","FE","MN","NI","VA"],"conditions":{"N":1,"P":101325,"T":1423.15,"X_C":0.0215175237,"X_MN":0.0060053843,"X_NI":0.0319468368},"reference":"Chiswik1944","disabled":false,"model":"martensite_start","inputs":{"martensite_start":543.15,"martensite_type":"lath","PAGS":null,"parent_phase":"gamma","predicted_type":true,"solutionizing_temperature":1423.15},"outputs":{"calculation_error":false,"DG":2703.2160861989,"error":-48.0388477135,"error_message":[],"LC_martensite_start":591.1888477135,"PAGS_energy":0.0,"solutioning_conditions":{"N":1,"P":101325,"T":1423.15,"X_C":0.0215175237,"X_MN":0.0060053843,"X_NI":0.0319468368},"solutionizing_phases":["FCC_A1","","","",""]}}

File: libreCalphad/models/martensite_start/experimental_data/Chiswik1944/Chiswik1944-200.json
{"index":200,"components":["C","FE","MN","SI","VA"],"conditions":{"N":1,"P":101325,"T":1423.15,"X_C":0.0321184641,"X_MN":0.0007802026,"X_SI":0.0309046228},"reference":"Chiswik1944","disabled":false,"model":"martensite_start","inputs":{"martensite_start":548.15,"martensite_type":"lath","PAGS":null,"parent_phase":"gamma","predicted_type":true,"solutionizing_temperature":1423.15},"outputs":{"calculation_error":false,"DG":1783.6906152246,"error":-27.5959537458,"error_message":[],"LC_martensite_start":575.7459537458,"PAGS_energy":0.0,"solutioning_conditions":{"N":1,"P":101325,"T":1423.15,"X_C":0.0321184641,"X_MN":0.0007802026,"X_SI":0.0309046228},"solutionizing_phases":["FCC_A1","","","",""]}}

File: libreCalphad/models/martensite_start/experimental_data/Chiswik1944/Chiswik1944-201.json
{"index":201,"components":["C","CO","FE","MN","VA"],"conditions":{"N":1,"P":101325,"T":1423.15,"X_C":0.0476313818,"X_CO":0.0693252633,"X_MN":0.0008841479},"reference":"Chiswik1944","disabled":false,"model":"martensite_start","inputs":{"martensite_start":568.15,"martensite_type":"lath","PAGS":null,"parent_phase":"gamma","predicted_type":true,"solutionizing_temperature":1423.15},"outputs":{"calculation_error":false,"DG":1655.2957441129,"error":-42.3675890207,"error_message":[],"LC_martensite_start":610.5175890207,"PAGS_energy":0.0,"solutioning_conditions":{"N":1,"P":101325,"T":1423.15,"X_C":0.0476313818,"X_CO":0.0693252633,"X_MN":0.0008841479},"solutionizing_phases":["FCC_A1","","","",""]}}

File: libreCalphad/models/martensite_start/experimental_data/Chiswik1944/Chiswik1944-202.json
{"index":202,"components":["C","FE","MN","MO","VA"],"conditions":{"N":1,"P":101325,"T":1423.15,"X_C":0.0220649812,"X_MN":0.000803984,"X_MO":0.0083444733},"reference":"Chiswik1944","disabled":false,"model":"martensite_start","inputs":{"martensite_start":653.15,"martensite_type":"lath","PAGS":null,"parent_phase":"gamma","predicted_type":true,"solutionizing_temperature":1423.15},"outputs":{"calculation_error":false,"DG":1957.4188819376,"error":-56.0307890797,"error_message":[],"LC_martensite_start":709.1807890797,"PAGS_energy":0.0,"solutioning_conditions":{"N":1,"P":101325,"T":1423.15,"X_C":0.0220649812,"X_MN":0.000803984,"X_MO":0.0083444733},"solutionizing_phases":["FCC_A1","","","",""]}}

File: libreCalphad/models/martensite_start/experimental_data/Cias1973/Cias1973-295.json
{"index":295,"components":["AL","C","CR","FE","MN","MO","NI","SI","V","VA"],"conditions":{"N":1,"P":101325,"T":1273.15,"X_AL":0.0006580798,"X_C":0.006929761,"X_CR":0.0067230308,"X_MN":0.0057570099,"X_MO":0.0035279745,"X_NI":0.0086029509,"X_SI":0.0055318601,"X_V":0.0032677201},"reference":"Cias1973","disabled":false,"model":"martensite_start","inputs":{"martensite_start":691.0,"martensite_type":"lath","PAGS":null,"parent_phase":"gamma","predicted_type":true,"solutionizing_temperature":1273.15},"outputs":{"calculation_error":false,"DG":1713.2667201486,"error":-6.8850177288,"error_message":[],"LC_martensite_start":697.8850177288,"PAGS_energy":0.0,"solutioning_conditions":{"N":1,"P":101325,"T":1273.15,"X_AL":0.0006580798,"X_C":0.006929761,"X_CR":0.0067230308,"X_MN":0.0057570099,"X_MO":0.0035279745,"X_NI":0.0086029509,"X_SI":0.0055318601,"X_V":0.0032677201},"solutionizing_phases":["FCC_A1","","","","","","","","",""]}}

File: libreCalphad/models/martensite_start/experimental_data/Cias1973/Cias1973-296.json
{"index":296,"components":["C","FE","MN","MO","NI","SI","VA"],"conditions":{"N":1,"P":101325,"T":1273.15,"X_C":0.009697621,"X_MN":0.0056536518,"X_MO":0.0029483884,"X_NI":0.0278770607,"X_SI":0.0053320699},"reference":"Cias1973","disabled":false,"model":"martensite_start","inputs":{"martensite_start":669.0,"martensite_type":"lath","PAGS":null,"parent_phase":"gamma","predicted_type":true,"solutionizing_temperature":1273.15},"outputs":{"calculation_error":false,"DG":1785.8141574095,"error":3.2609870911,"error_message":[],"LC_martensite_start":665.7390129089,"PAGS_energy":0.0,"solutioning_conditions":{"N":1,"P":101325,"T":1273.15,"X_C":0.009697621,"X_MN":0.0056536518,"X_MO":0.0029483884,"X_NI":0.0278770607,"X_SI":0.0053320699},"solutionizing_phases":["FCC_A1","","","","","",""]}}

File: libreCalphad/models/martensite_start/experimental_data/Cias1973/Cias1973-297.json
{"index":297,"components":["C","FE","MN","MO","NI","SI","VA"],"conditions":{"N":1,"P":101325,"T":1273.15,"X_C":0.0092253427,"X_MN":0.0058489192,"X_MO":0.0014436474,"X_NI":0.0273734515,"X_SI":0.006115055},"reference":"Cias1973","disabled":false,"model":"martensite_start","inputs":{"martensite_start":668.0,"martensite_type":"lath","PAGS":null,"parent_phase":"gamma","predicted_type":true,"solutionizing_temperature":1273.15},"outputs":{"calculation_error":false,"DG":1826.2634729596,"error":-3.3856895447,"error_message":[],"LC_martensite_start":671.3856895447,"PAGS_energy":0.0,"solutioning_conditions":{"N":1,"P":101325,"T":1273.15,"X_C":0.0092253427,"X_MN":0.0058489192,"X_MO":0.0014436474,"X_NI":0.0273734515,"X_SI":0.006115055},"solutionizing_phases":["FCC_A1","","","","","",""]}}

File: libreCalphad/models/martensite_start/experimental_data/Cias1973/Cias1973-300.json
{"index":300,"components":["C","CR","FE","MN","MO","NI","SI","V","VA"],"conditions":{"N":1,"P":101325,"T":1273.15,"X_C":0.0149502552,"X_CR":0.0084765131,"X_MN":0.0085178157,"X_MO":0.0022686279,"X_NI":0.0166873058,"X_SI":0.0313859907,"X_V":0.0007156589},"reference":"Cias1973","disabled":false,"model":"martensite_start","inputs":{"martensite_start":593.0,"martensite_type":"lath","PAGS":null,"parent_phase":"gamma","predicted_type":true,"solutionizing_temperature":1273.15},"outputs":{"calculation_error":false,"DG":2463.5304128434,"error":-31.7105609894,"error_message":[],"LC_martensite_start":624.7105609894,"PAGS_energy":0.0,"solutioning_conditions":{"N":1,"P":101325,"T":1273.15,"X_C":0.0149502552,"X_CR":0.0084765131,"X_MN":0.0085178157,"X_MO":0.0022686279,"X_NI":0.0166873058,"X_SI":0.0313859907,"X_V":0.0007156589},"solutionizing_phases":["FCC_A1","","","","","","","",""]}}

File: libreCalphad/models/martensite_start/experimental_data/Cias1973/Cias1973-301.json
{"index":301,"components":["C","CR","FE","MN","MO","SI","VA"],"conditions":{"N":1,"P":101325,"T":1273.15,"X_C":0.015601335,"X_CR":0.0036037886,"X_MN":0.0080254234,"X_MO":0.0044807019,"X_SI":0.0074568018},"reference":"Cias1973","disabled":false,"model":"martensite_start","inputs":{"martensite_start":631.0,"martensite_type":"lath","PAGS":null,"parent_phase":"gamma","predicted_type":true,"solutionizing_temperature":1273.15},"outputs":{"calculation_error":false,"DG":2185.22536697,"error":-33.5120059967,"error_message":[],"LC_martensite_start":664.5120059967,"PAGS_energy":0.0,"solutioning_conditions":{"N":1,"P":101325,"T":1273.15,"X_C":0.015601335,"X_CR":0.0036037886,"X_MN":0.0080254234,"X_MO":0.0044807019,"X_SI":0.0074568018},"solutionizing_phases":["FCC_A1","","","","","",""]}}

File: libreCalphad/models/martensite_start/experimental_data/Cias1973/Cias1973-302.json
{"index":302,"components":["C","CR","FE","MN","MO","SI","VA"],"conditions":{"N":1,"P":101325,"T":1273.15,"X_C":0.0160477513,"X_CR":0.0159926575,"X_MN":0.0082196838,"X_MO":0.0048216317,"X_SI":0.0070588638},"reference":"Cias1973","disabled":false,"model":"martensite_start","inputs":{"martensite_start":608.0,"martensite_type":"lath","PAGS":null,"parent_phase":"gamma","predicted_type":true,"solutionizing_temperature":1273.15},"outputs":{"calculation_error":false,"DG":2318.6214987521,"error":-15.8791595459,"error_message":[],"LC_martensite_start":623.8791595459,"PAGS_energy":0.0,"solutioning_conditions":{"N":1,"P":101325,"T":1273.15,"X_C":0.0160477513,"X_CR":0.0159926575,"X_MN":0.0082196838,"X_MO":0.0048216317,"X_SI":0.0070588638},"solutionizing_phases":["FCC_A1","","","","","",""]}}

File: libreCalphad/models/martensite_start/experimental_data/Cias1973/Cias1973-303.json
{"index":303,"components":["C","CR","FE","MN","MO","SI","VA"],"conditions":{"N":1,"P":101325,"T":1273.15,"X_C":0.0160169989,"X_CR":0.0036998038,"X_MN":0.0083039803,"X_MO":0.0013749691,"X_SI":0.0076324482},"reference":"Cias1973","disabled":false,"model":"martensite_start","inputs":{"martensite_start":635.0,"martensite_type":"lath","PAGS":null,"parent_phase":"gamma","predicted_type":true,"solutionizing_temperature":1273.15},"outputs":{"calculation_error":false,"DG":2220.2851274614,"error":-32.6041448116,"error_message":[],"LC_martensite_start":667.6041448116,"PAGS_energy":0.0,"solutioning_conditions":{"N":1,"P":101325,"T":1273.15,"X_C":0.0160169989,"X_CR":0.0036998038,"X_MN":0.0083039803,"X_MO":0.0013749691,"X_SI":0.0076324482},"solutionizing_phases":["FCC_A1","","","","","",""]}}
