Repository: mfrichtl/librecalphad

# Martensite Start Model

## What is this?
This model is intended to be useful for predicting the martensite-start (Ms) temperature for steels. It is far from perfect. I have done  my best to be transparent about its accuracy and limitations, but I'm sure even that falls short. All of the commercial models use proprietary thermodynamic databases, so this one is intended to be an open-source alternative that can be much more collaboratively developed. The references for the experimental data currently incorporated in the model are contained in the references.bib file. I'm sure there are more publications out there that can be incorporated.

File: libreCalphad/models/martensite_start/experimental_data/Cias1973/Cias1973-306.json
{"index":306,"components":["C","FE","MN","MO","NI","SI","VA"],"conditions":{"N":1,"P":101325,"T":1273.15,"X_C":0.0160814084,"X_MN":0.0080360225,"X_MO":0.0044866195,"X_NI":0.0242579889,"X_SI":0.0070736684},"reference":"Cias1973","disabled":false,"model":"martensite_start","inputs":{"martensite_start":581.0,"martensite_type":"lath","PAGS":null,"parent_phase":"gamma","predicted_type":true,"solutionizing_temperature":1273.15},"outputs":{"calculation_error":false,"DG":2438.3127810423,"error":-37.6523878098,"error_message":[],"LC_martensite_start":618.6523878098,"PAGS_energy":0.0,"solutioning_conditions":{"N":1,"P":101325,"T":1273.15,"X_C":0.0160814084,"X_MN":0.0080360225,"X_MO":0.0044866195,"X_NI":0.0242579889,"X_SI":0.0070736684},"solutionizing_phases":["FCC_A1","","","","","",""]}}

File: libreCalphad/models/martensite_start/experimental_data/Cias1973/Cias1973-307.json
{"index":307,"components":["C","CR","FE","MN","MO","SI","VA"],"conditions":{"N":1,"P":101325,"T":1273.15,"X_C":0.0160364469,"X_CR":0.0037042961,"X_MN":0.0080135548,"X_MO":0.0029253571,"X_SI":0.0074457742},"reference":"Cias1973","disabled":false,"model":"martensite_start","inputs":{"martensite_start":630.0,"martensite_type":"lath","PAGS":null,"parent_phase":"gamma","predicted_type":true,"solutionizing_temperature":1273.15},"outputs":{"calculation_error":false,"DG":2229.4816863591,"error":-36.2160658836,"error_message":[],"LC_martensite_start":666.2160658836,"PAGS_energy":0.0,"solutioning_conditions":{"N":1,"P":101325,"T":1273.15,"X_C":0.0160364469,"X_CR":0.0037042961,"X_MN":0.0080135548,"X_MO":0.0029253571,"X_SI":0.0074457742},"solutionizing_phases":["FCC_A1","","","","","",""]}}

File: libreCalphad/models/martensite_start/experimental_data/Cias1973/Cias1973-308.json
{"index":308,"components":["C","FE","MN","MO","NI","SI","VA"],"conditions":{"N":1,"P":101325,"T":1273.15,"X_C":0.0165343362,"X_MN":0.0075307919,"X_MO":0.0047148374,"X_NI":0.0067669943,"X_SI":0.0056959796},"reference":"Cias1973","disabled":false,"model":"martensite_start","inputs":{"martensite_start":629.0,"martensite_type":"lath","PAGS":null,"parent_phase":"gamma","predicted_type":true,"solutionizing_temperature":1273.15},"outputs":{"calculation_error":false,"DG":2160.9396464231,"error":-29.6653231144,"error_message":[],"LC_martensite_start":658.6653231144,"PAGS_energy":0.0,"solutioning_conditions":{"N":1,"P":101325,"T":1273.15,"X_C":0.0165343362,"X_MN":0.0075307919,"X_MO":0.0047148374,"X_NI":0.0067669943,"X_SI":0.0056959796},"solutionizing_phases":["FCC_A1","","","","","",""]}}

File: libreCalphad/models/martensite_start/experimental_data/Cias1973/Cias1973-309.json
{"index":309,"components":["C","FE","MN","MO","NI","SI","VA"],"conditions":{"N":1,"P":101325,"T":1273.15,"X_C":0.0165086213,"X_MN":0.0078198429,"X_MO":0.0028130211,"X_NI":0.0068503099,"X_SI":0.0060793362},"reference":"Cias1973","disabled":false,"model":"martensite_start","inputs":{"martensite_start":636.0,"martensite_type":"lath","PAGS":null,"parent_phase":"gamma","predicted_type":true,"solutionizing_temperature":1273.15},"outputs":{"calculation_error":false,"DG":2144.8946279027,"error":-25.3684043884,"error_message":[],"LC_martensite_start":661.3684043884,"PAGS_energy":0.0,"solutioning_conditions":{"N":1,"P":101325,"T":1273.15,"X_C":0.0165086213,"X_MN":0.0078198429,"X_MO":0.0028130211,"X_NI":0.0068503099,"X_SI":0.0060793362},"solutionizing_phases":["FCC_A1","","","","","",""]}}

File: libreCalphad/models/martensite_start/experimental_data/Cias1973/Cias1973-310.json
{"index":310,"components":["C","FE","MN","MO","NI","SI","VA"],"conditions":{"N":1,"P":101325,"T":1273.15,"X_C":0.0165244761,"X_MN":0.0082287557,"X_MO":0.0042523159,"X_NI":0.0132441278,"X_SI":0.0068703586},"reference":"Cias1973","disabled":false,"model":"martensite_start","inputs":{"martensite_start":607.0,"martensite_type":"lath","PAGS":null,"parent_phase":"gamma","predicted_type":true,"solutionizing_temperature":1273.15},"outputs":{"calculation_error":false,"DG":2306.9241799542,"error":-33.0614753723,"error_message":[],"LC_martensite_start":640.0614753723,"PAGS_energy":0.0,"solutioning_conditions":{"N":1,"P":101325,"T":1273.15,"X_C":0.0165244761,"X_MN":0.0082287557,"X_MO":0.0042523159,"X_NI":0.0132441278,"X_SI":0.0068703586},"solutionizing_phases":["FCC_A1","","","","","",""]}}

File: libreCalphad/models/martensite_start/experimental_data/Cias1973/Cias1973-311.json
{"index":311,"components":["C","FE","MN","MO","NI","SI","VA"],"conditions":{"N":1,"P":101325,"T":1273.15,"X_C":0.0165152191,"X_MN":0.0083244405,"X_MO":0.0028141454,"X_NI":0.0244081149,"X_SI":0.0070626958},"reference":"Cias1973","disabled":false,"model":"martensite_start","inputs":{"martensite_start":588.0,"martensite_type":"lath","PAGS":null,"parent_phase":"gamma","predicted_type":true,"solutionizing_temperature":1273.15},"outputs":{"calculation_error":false,"DG":2421.3379728796,"error":-31.3713254929,"error_message":[],"LC_martensite_start":619.3713254929,"PAGS_energy":0.0,"solutioning_conditions":{"N":1,"P":101325,"T":1273.15,"X_C":0.0165152191,"X_MN":0.0083244405,"X_MO":0.0028141454,"X_NI":0.0244081149,"X_SI":0.0070626958},"solutionizing_phases":["FCC_A1","","","","","",""]}}

File: libreCalphad/models/martensite_start/experimental_data/Cias1973/Cias1973-312.json
{"index":312,"components":["C","CR","FE","MN","MO","SI","VA"],"conditions":{"N":1,"P":101325,"T":1273.15,"X_C":0.0164548702,"X_CR":0.0035897849,"X_MN":0.0082940218,"X_MO":0.0000572217,"X_SI":0.0074278259},"reference":"Cias1973","disabled":false,"model":"martensite_start","inputs":{"martensite_start":619.0,"martensite_type":"lath","PAGS":null,"parent_phase":"gamma","predicted_type":true,"solutionizing_temperature":1273.15},"outputs":{"calculation_error":false,"DG":2384.3387374387,"error":-48.8707435131,"error_message":[],"LC_martensite_start":667.8707435131,"PAGS_energy":0.0,"solutioning_conditions":{"N":1,"P":101325,"T":1273.15,"X_C":0.0164548702,"X_CR":0.0035897849,"X_MN":0.0082940218,"X_MO":0.0000572217,"X_SI":0.0074278259},"solutionizing_phases":["FCC_A1","","","","","",""]}}

File: libreCalphad/models/martensite_start/experimental_data/Cias1973/Cias1973-313.json
{"index":313,"components":["C","FE","MN","MO","NI","SI","VA"],"conditions":{"N":1,"P":101325,"T":1273.15,"X_C":0.0164949712,"X_MN":0.008414406,"X_MO":0.001376667,"X_NI":0.0243781901,"X_SI":0.0074459277},"reference":"Cias1973","disabled":false,"model":"martensite_start","inputs":{"martensite_start":593.0,"martensite_type":"lath","PAGS":null,"parent_phase":"gamma","predicted_type":true,"solutionizing_temperature":1273.15},"outputs":{"calculation_error":false,"DG":2415.9253724014,"error":-30.0350403309,"error_message":[],"LC_martensite_start":623.0350403309,"PAGS_energy":0.0,"solutioning_conditions":{"N":1,"P":101325,"T":1273.15,"X_C":0.0164949712,"X_MN":0.008414406,"X_MO":0.001376667,"X_NI":0.0243781901,"X_SI":0.0074459277},"solutionizing_phases":["FCC_A1","","","","","",""]}}

File: libreCalphad/models/martensite_start/experimental_data/Cias1973/Cias1973-314.json
{"index":314,"components":["C","CR","FE","MN","MO","SI","VA"],"conditions":{"N":1,"P":101325,"T":1273.15,"X_C":0.0164754371,"X_CR":0.0160685091,"X_MN":0.0085044942,"X_MO":0.0028646598,"X_SI":0.0072413965},"reference":"Cias1973","disabled":false,"model":"martensite_start","inputs":{"martensite_start":608.0,"martensite_type":"lath","PAGS":null,"parent_phase":"gamma","predicted_type":true,"solutionizing_temperature":1273.15},"outputs":{"calculation_error":false,"DG":2359.6207081063,"error":-15.7768188477,"error_message":[],"LC_martensite_start":623.7768188477,"PAGS_energy":0.0,"solutioning_conditions":{"N":1,"P":101325,"T":1273.15,"X_C":0.0164754371,"X_CR":0.0160685091,"X_MN":0.0085044942,"X_MO":0.0028646598,"X_SI":0.0072413965},"solutionizing_phases":["FCC_A1","","","","","",""]}}

File: libreCalphad/models/martensite_start/experimental_data/Cias1973/Cias1973-315.json
{"index":315,"components":["C","FE","MN","MO","NI","SI","VA"],"conditions":{"N":1,"P":101325,"T":1273.15,"X_C":0.0164817475,"X_MN":0.0086078428,"X_MO":0.0001146303,"X_NI":0.0245460208,"X_SI":0.0072441701},"reference":"Cias1973","disabled":false,"model":"martensite_start","inputs":{"martensite_start":597.0,"martensite_type":"lath","PAGS":null,"parent_phase":"gamma","predicted_type":true,"solutionizing_temperature":1273.15},"outputs":{"calculation_error":false,"DG":2403.0125232445,"error":-26.9940018654,"error_message":[],"LC_martensite_start":623.9940018654,"PAGS_energy":0.0,"solutioning_conditions":{"N":1,"P":101325,"T":1273.15,"X_C":0.0164817475,"X_MN":0.0086078428,"X_MO":0.0001146303,"X_NI":0.0245460208,"X_SI":0.0072441701},"solutionizing_phases":["FCC_A1","","","","","",""]}}

File: libreCalphad/models/martensite_start/experimental_data/Cias1973/Cias1973-316.json
{"index":316,"components":["C","CR","FE","MN","MO","SI","VA"],"conditions":{"N":1,"P":101325,"T":1273.15,"X_C":0.0164420302,"X_CR":0.0162469263,"X_MN":0.0085870998,"X_MO":0.000057177,"X_SI":0.0072267133},"reference":"Cias1973","disabled":false,"model":"martensite_start","inputs":{"martensite_start":609.0,"martensite_type":"lath","PAGS":null,"parent_phase":"gamma","predicted_type":true,"solutionizing_temperature":1273.15},"outputs":{"calculation_error":false,"DG":2424.7042353734,"error":-21.4867476225,"error_message":[],"LC_martensite_start":630.4867476225,"PAGS_energy":0.0,"solutioning_conditions":{"N":1,"P":101325,"T":1273.15,"X_C":0.0164420302,"X_CR":0.0162469263,"X_MN":0.0085870998,"X_MO":0.000057177,"X_SI":0.0072267133},"solutionizing_phases":["FCC_A1","","","","","",""]}}

File: libreCalphad/models/martensite_start/experimental_data/Cias1973/Cias1973-317.json
{"index":317,"components":["C","CR","FE","MN","MO","SI","VA"],"conditions":{"N":1,"P":101325,"T":1273.15,"X_C":0.0164573223,"X_CR":0.0162620369,"X_MN":0.0085950863,"X_MO":0.0014879853,"X_SI":0.0074289328},"reference":"Cias1973","disabled":false,"model":"martensite_start","inputs":{"martensite_start":605.0,"martensite_type":"lath","PAGS":null,"parent_phase":"gamma","predicted_type":true,"solutionizing_temperature":1273.15},"outputs":{"calculation_error":false,"DG":2425.5775205676,"error":-21.9495083094,"error_message":[],"LC_martensite_start":626.9495083094,"PAGS_energy":0.0,"solutioning_conditions":{"N":1,"P":101325,"T":1273.15,"X_C":0.0164573223,"X_CR":0.0162620369,"X_MN":0.0085950863,"X_MO":0.0014879853,"X_SI":0.0074289328},"solutionizing_phases":["FCC_A1","","","","","",""]}}

File: libreCalphad/models/martensite_start/experimental_data/Cias1973/Cias1973-318.json
{"index":318,"components":["C","FE","MN","MO","NI","SI","VA"],"conditions":{"N":1,"P":101325,"T":1273.15,"X_C":0.0164784093,"X_MN":0.0080056738,"X_MO":0.0001146071,"X_NI":0.0070251095,"X_SI":0.0058724618},"reference":"Cias1973","disabled":false,"model":"martensite_start","inputs":{"martensite_start":596.0,"martensite_type":"lath","PAGS":null,"parent_phase":"gamma","predicted_type":true,"solutionizing_temperature":1273.15},"outputs":{"calculation_error":false,"DG":2555.5453773659,"error":-68.7225440979,"error_message":[],"LC_martensite_start":664.7225440979,"PAGS_energy":0.0,"solutioning_conditions":{"N":1,"P":101325,"T":1273.15,"X_C":0.0164784093,"X_MN":0.0080056738,"X_MO":0.0001146071,"X_NI":0.0070251095,"X_SI":0.0058724618},"solutionizing_phases":["FCC_A1","","","","","",""]}}

File: libreCalphad/models/martensite_start/experimental_data/Cias1973/Cias1973-319.json
{"index":319,"components":["C","CR","FE","MN","MO","SI","VA"],"conditions":{"N":1,"P":101325,"T":1273.15,"X_C":0.0164940299,"X_CR":0.0079374881,"X_MN":0.0146242045,"X_MO":0.0044739125,"X_SI":0.00822924},"reference":"Cias1973","disabled":false,"model":"martensite_start","inputs":{"martensite_start":600.0,"martensite_type":"lath","PAGS":null,"parent_phase":"gamma","predicted_type":true,"solutionizing_temperature":1273.15},"outputs":{"calculation_error":false,"DG":2337.549259398,"error":9.3510818481,"error_message":[],"LC_martensite_start":590.6489181519,"PAGS_energy":0.0,"solutioning_conditions":{"N":1,"P":101325,"T":1273.15,"X_C":0.0164940299,"X_CR":0.0079374881,"X_MN":0.0146242045,"X_MO":0.0044739125,"X_SI":0.00822924},"solutionizing_phases":["FCC_A1","","","","","",""]}}

File: libreCalphad/models/martensite_start/experimental_data/Cias1973/Cias1973-320.json
{"index":320,"components":["C","CR","FE","MN","MO","SI","VA"],"conditions":{"N":1,"P":101325,"T":1273.15,"X_C":0.016476489,"X_CR":0.0080347675,"X_MN":0.0147087114,"X_MO":0.0028648427,"X_SI":0.0080247625},"reference":"Cias1973","disabled":false,"model":"martensite_start","inputs":{"martensite_start":596.0,"martensite_type":"lath","PAGS":null,"parent_phase":"gamma","predicted_type":true,"solutionizing_temperature":1273.15},"outputs":{"calculation_error":false,"DG":2419.3465091482,"error":0.3299503326,"error_message":[],"LC_martensite_start":595.6700496674,"PAGS_energy":0.0,"solutioning_conditions":{"N":1,"P":101325,"T":1273.15,"X_C":0.016476489,"X_CR":0.0080347675,"X_MN":0.0147087114,"X_MO":0.0028648427,"X_SI":0.0080247625},"solutionizing_phases":["FCC_A1","","","","","",""]}}

File: libreCalphad/models/martensite_start/experimental_data/Cias1973/Cias1973-321.json
{"index":321,"components":["C","CR","FE","MN","MO","SI","VA"],"conditions":{"N":1,"P":101325,"T":1273.15,"X_C":0.0169566244,"X_CR":0.0077278394,"X_MN":0.0082157393,"X_MO":0.0043603352,"X_SI":0.0070554763},"reference":"Cias1973","disabled":false,"model":"martensite_start","inputs":{"martensite_start":614.0,"martensite_type":"lath","PAGS":null,"parent_phase":"gamma","predicted_type":true,"solutionizing_temperature":1273.15},"outputs":{"calculation_error":false,"DG":2309.8997981047,"error":-30.9817695618,"error_message":[],"LC_martensite_start":644.9817695618,"PAGS_energy":0.0,"solutioning_conditions":{"N":1,"P":101325,"T":1273.15,"X_C":0.0169566244,"X_CR":0.0077278394,"X_MN":0.0082157393,"X_MO":0.0043603352,"X_SI":0.0070554763},"solutionizing_phases":["FCC_A1","","","","","",""]}}

File: libreCalphad/models/martensite_start/experimental_data/Cias1973/Cias1973-322.json
{"index":322,"components":["C","FE","MN","MO","NI","SI","VA"],"conditions":{"N":1,"P":101325,"T":1273.15,"X_C":0.0169567001,"X_MN":0.0084161607,"X_MO":0.0026965351,"X_NI":0.0131294551,"X_SI":0.0070555078},"reference":"Cias1973","disabled":false,"model":"martensite_start","inputs":{"martensite_start":601.0,"martensite_type":"lath","PAGS":null,"parent_phase":"gamma","predicted_type":true,"solutionizing_temperature":1273.15},"outputs":{"calculation_error":false,"DG":2399.5954079412,"error":-40.3043171883,"error_message":[],"LC_martensite_start":641.3043171883,"PAGS_energy":0.0,"solutioning_conditions":{"N":1,"P":101325,"T":1273.15,"X_C":0.0169567001,"X_MN":0.0084161607,"X_MO":0.0026965351,"X_NI":0.0131294551,"X_SI":0.0070555078},"solutionizing_phases":["FCC_A1","","","","","",""]}}

File: libreCalphad/models/martensite_start/experimental_data/Cias1973/Cias1973-323.json
{"index":323,"components":["C","CR","FE","MN","MO","SI","VA"],"conditions":{"N":1,"P":101325,"T":1273.15,"X_C":0.0169366568,"X_CR":0.0078244754,"X_MN":0.0084062126,"X_MO":0.0028652635,"X_SI":0.0072429226},"reference":"Cias1973","disabled":false,"model":"martensite_start","inputs":{"martensite_start":621.0,"martensite_type":"lath","PAGS":null,"parent_phase":"gamma","predicted_type":true,"solutionizing_temperature":1273.15},"outputs":{"calculation_error":false,"DG":2279.7369310114,"error":-25.4018857956,"error_message":[],"LC_martensite_start":646.4018857956,"PAGS_energy":0.0,"solutioning_conditions":{"N":1,"P":101325,"T":1273.15,"X_C":0.0169366568,"X_CR":0.0078244754,"X_MN":0.0084062126,"X_MO":0.0028652635,"X_SI":0.0072429226},"solutionizing_phases":["FCC_A1","","","","","",""]}}

File: libreCalphad/models/martensite_start/experimental_data/Cias1973/Cias1973-324.json
{"index":324,"components":["C","FE","MN","MO","NI","SI","VA"],"conditions":{"N":1,"P":101325,"T":1273.15,"X_C":0.0169256223,"X_MN":0.0085007446,"X_MO":0.0001145359,"X_NI":0.0134798315,"X_SI":0.0070425766},"reference":"Cias1973","disabled":false,"model":"martensite_start","inputs":{"martensite_start":601.0,"martensite_type":"lath","PAGS":null,"parent_phase":"gamma","predicted_type":true,"solutionizing_temperature":1273.15},"outputs":{"calculation_error":false,"DG":2455.5657518566,"error":-44.6254719734,"error_message":[],"LC_martensite_start":645.6254719734,"PAGS_energy":0.0,"solutioning_conditions":{"N":1,"P":101325,"T":1273.15,"X_C":0.0169256223,"X_MN":0.0085007446,"X_MO":0.0001145359,"X_NI":0.0134798315,"X_SI":0.0070425766},"solutionizing_phases":["FCC_A1","","","","","",""]}}

File: libreCalphad/models/martensite_start/experimental_data/Cias1973/Cias1973-325.json
{"index":325,"components":["C","FE","MN","MO","NI","SI","VA"],"conditions":{"N":1,"P":101325,"T":1273.15,"X_C":0.0169392978,"X_MN":0.0085076129,"X_MO":0.001375541,"X_NI":0.0134907229,"X_SI":0.0072440521},"reference":"Cias1973","disabled":false,"model":"martensite_start","inputs":{"martensite_start":611.0,"martensite_type":"lath","PAGS":null,"parent_phase":"gamma","predicted_type":true,"solutionizing_temperature":1273.15},"outputs":{"calculation_error":false,"DG":2340.2012308583,"error":-32.2494882584,"error_message":[],"LC_martensite_start":643.2494882584,"PAGS_energy":0.0,"solutioning_conditions":{"N":1,"P":101325,"T":1273.15,"X_C":0.0169392978,"X_MN":0.0085076129,"X_MO":0.001375541,"X_NI":0.0134907229,"X_SI":0.0072440521},"solutionizing_phases":["FCC_A1","","","","","",""]}}

File: libreCalphad/models/martensite_start/experimental_data/Cias1973/Cias1973-326.json
{"index":326,"components":["C","CR","FE","MN","MO","SI","VA"],"conditions":{"N":1,"P":101325,"T":1273.15,"X_C":0.0169032473,"X_CR":0.0078090408,"X_MN":0.0084895069,"X_MO":0.0001143845,"X_SI":0.0072286352},"reference":"Cias1973","disabled":false,"model":"martensite_start","inputs":{"martensite_start":619.0,"martensite_type":"lath","PAGS":null,"parent_phase":"gamma","predicted_type":true,"solutionizing_temperature":1273.15},"outputs":{"calculation_error":false,"DG":2363.3394229366,"error":-33.2820175171,"error_message":[],"LC_martensite_start":652.2820175171,"PAGS_energy":0.0,"solutioning_conditions":{"N":1,"P":101325,"T":1273.15,"X_C":0.0169032473,"X_CR":0.0078090408,"X_MN":0.0084895069,"X_MO":0.0001143845,"X_SI":0.0072286352},"solutionizing_phases":["FCC_A1","","","","","",""]}}

File: libreCalphad/models/martensite_start/experimental_data/Cias1973/Cias1973-327.json
{"index":327,"components":["C","CR","FE","MN","MO","SI","VA"],"conditions":{"N":1,"P":101325,"T":1273.15,"X_C":0.016916756,"X_CR":0.0077096697,"X_MN":0.0084962915,"X_MO":0.0014881863,"X_SI":0.0076254614},"reference":"Cias1973","disabled":false,"model":"martensite_start","inputs":{"martensite_start":615.0,"martensite_type":"lath","PAGS":null,"parent_phase":"gamma","predicted_type":true,"solutionizing_temperature":1273.15},"outputs":{"calculation_error":false,"DG":2369.8610558659,"error":-34.8734858036,"error_message":[],"LC_martensite_start":649.8734858036,"PAGS_energy":0.0,"solutioning_conditions":{"N":1,"P":101325,"T":1273.15,"X_C":0.016916756,"X_CR":0.0077096697,"X_MN":0.0084962915,"X_MO":0.0014881863,"X_SI":0.0076254614},"solutionizing_phases":["FCC_A1","","","","","",""]}}

File: libreCalphad/models/martensite_start/experimental_data/Cias1973/Cias1973-328.json
{"index":328,"components":["C","FE","MN","MO","SI","VA"],"conditions":{"N":1,"P":101325,"T":1273.15,"X_C":0.0167861734,"X_MN":0.0079347836,"X_MO":0.0044868926,"X_SI":0.0285202596},"reference":"Cias1973","disabled":false,"model":"martensite_start","inputs":{"martensite_start":605.0,"martensite_type":"lath","PAGS":null,"parent_phase":"gamma","predicted_type":true,"solutionizing_temperature":1273.15},"outputs":{"calculation_error":false,"DG":2481.8737788505,"error":-72.8762142658,"error_message":[],"LC_martensite_start":677.8762142658,"PAGS_energy":0.0,"solutioning_conditions":{"N":1,"P":101325,"T":1273.15,"X_C":0.0167861734,"X_MN":0.0079347836,"X_MO":0.0044868926,"X_SI":0.0285202596},"solutionizing_phases":["FCC_A1","","","","",""]}}

File: libreCalphad/models/martensite_start/experimental_data/Cias1973/Cias1973-329.json
{"index":329,"components":["C","CR","FE","MN","MO","SI","VA"],"conditions":{"N":1,"P":101325,"T":1273.15,"X_C":0.0169105247,"X_CR":0.0081291219,"X_MN":0.0148880132,"X_MO":0.0014304213,"X_SI":0.0080135578},"reference":"Cias1973","disabled":false,"model":"martensite_start","inputs":{"martensite_start":588.0,"martensite_type":"lath","PAGS":null,"parent_phase":"gamma","predicted_type":true,"solutionizing_temperature":1273.15},"outputs":{"calculation_error":false,"DG":2529.1264011586,"error":-8.1623176575,"error_message":[],"LC_martensite_start":596.1623176575,"PAGS_energy":0.0,"solutioning_conditions":{"N":1,"P":101325,"T":1273.15,"X_C":0.0169105247,"X_CR":0.0081291219,"X_MN":0.0148880132,"X_MO":0.0014304213,"X_SI":0.0080135578},"solutionizing_phases":["FCC_A1","","","","","",""]}}

File: libreCalphad/models/martensite_start/experimental_data/Cias1973/Cias1973-330.json
{"index":330,"components":["C","FE","MN","MO","NI","SI","VA"],"conditions":{"N":1,"P":101325,"T":1273.15,"X_C":0.0174391319,"X_MN":0.0068225276,"X_MO":0.002757726,"X_NI":0.032681318,"X_SI":0.0056914828},"reference":"Cias1973","disabled":false,"model":"martensite_start","inputs":{"martensite_start":524.0,"martensite_type":"plate","PAGS":null,"parent_phase":"gamma","predicted_type":true,"solutionizing_temperature":1273.15},"outputs":{"calculation_error":false,"DG":2950.1281550315,"error":-56.0788280487,"error_message":[],"LC_martensite_start":580.0788280487,"PAGS_energy":0.0,"solutioning_conditions":{"N":1,"P":101325,"T":1273.15,"X_C":0.0174391319,"X_MN":0.0068225276,"X_MO":0.002757726,"X_NI":0.032681318,"X_SI":0.0056914828},"solutionizing_phases":["FCC_A1","","","","","",""]}}

File: libreCalphad/models/martensite_start/experimental_data/Cias1973/Cias1973-331.json
{"index":331,"components":["C","FE","MN","MO","SI","VA"],"conditions":{"N":1,"P":101325,"T":1273.15,"X_C":0.01738888,"X_MN":0.0082034585,"X_MO":0.0014894639,"X_SI":0.0062621599},"reference":"Cias1973","disabled":false,"model":"martensite_start","inputs":{"martensite_start":590.0,"martensite_type":"lath","PAGS":null,"parent_phase":"gamma","predicted_type":true,"solutionizing_temperature":1273.15},"outputs":{"calculation_error":false,"DG":2628.9952806866,"error":-82.6860656738,"error_message":[],"LC_martensite_start":672.6860656738,"PAGS_energy":0.0,"solutioning_conditions":{"N":1,"P":101325,"T":1273.15,"X_C":0.01738888,"X_MN":0.0082034585,"X_MO":0.0014894639,"X_SI":0.0062621599},"solutionizing_phases":["FCC_A1","","","","",""]}}

File: libreCalphad/models/martensite_start/experimental_data/Cias1973/Cias1973-333.json
{"index":333,"components":["C","CR","FE","MN","MO","SI","VA"],"conditions":{"N":1,"P":101325,"T":1273.15,"X_C":0.0172216443,"X_CR":0.0075373913,"X_MN":0.0081245626,"X_MO":0.0043686811,"X_SI":0.0286839457},"reference":"Cias1973","disabled":false,"model":"martensite_start","inputs":{"martensite_start":607.0,"martensite_type":"lath","PAGS":null,"parent_phase":"gamma","predicted_type":true,"solutionizing_temperature":1273.15},"outputs":{"calculation_error":false,"DG":2425.2218015216,"error":-44.8897078037,"error_message":[],"LC_martensite_start":651.8897078037,"PAGS_energy":0.0,"solutioning_conditions":{"N":1,"P":101325,"T":1273.15,"X_C":0.0172216443,"X_CR":0.0075373913,"X_MN":0.0081245626,"X_MO":0.0043686811,"X_SI":0.0286839457},"solutionizing_phases":["FCC_A1","","","","","",""]}}

File: libreCalphad/models/martensite_start/experimental_data/Cias1973/Cias1973-337.json
{"index":337,"components":["C","FE","MN","MO","SI","VA"],"conditions":{"N":1,"P":101325,"T":1273.15,"X_C":0.0172147699,"X_MN":0.0079232386,"X_MO":0.0029491005,"X_SI":0.028478763},"reference":"Cias1973","disabled":false,"model":"martensite_start","inputs":{"martensite_start":607.0,"martensite_type":"lath","PAGS":null,"parent_phase":"gamma","predicted_type":true,"solutionizing_temperature":1273.15},"outputs":{"calculation_error":false,"DG":2500.6764326257,"error":-72.3598650932,"error_message":[],"LC_martensite_start":679.3598650932,"PAGS_energy":0.0,"solutioning_conditions":{"N":1,"P":101325,"T":1273.15,"X_C":0.0172147699,"X_MN":0.0079232386,"X_MO":0.0029491005,"X_SI":0.028478763},"solutionizing_phases":["FCC_A1","","","","",""]}}

File: libreCalphad/models/martensite_start/experimental_data/Cias1973/Cias1973-338.json
{"index":338,"components":["C","FE","MN","MO","SI","VA"],"conditions":{"N":1,"P":101325,"T":1273.15,"X_C":0.0174161373,"X_MN":0.0145288541,"X_MO":0.0043606421,"X_SI":0.0070559729},"reference":"Cias1973","disabled":false,"model":"martensite_start","inputs":{"martensite_start":601.0,"martensite_type":"lath","PAGS":null,"parent_phase":"gamma","predicted_type":true,"solutionizing_temperature":1273.15},"outputs":{"calculation_error":false,"DG":2376.7569689373,"error":-11.0735322952,"error_message":[],"LC_martensite_start":612.0735322952,"PAGS_energy":0.0,"solutioning_conditions":{"N":1,"P":101325,"T":1273.15,"X_C":0.0174161373,"X_MN":0.0145288541,"X_MO":0.0043606421,"X_SI":0.0070559729},"solutionizing_phases":["FCC_A1","","","","",""]}}

File: libreCalphad/models/martensite_start/experimental_data/Cias1973/Cias1973-339.json
{"index":339,"components":["C","CR","FE","MN","MO","SI","VA"],"conditions":{"N":1,"P":101325,"T":1273.15,"X_C":0.0173466103,"X_CR":0.0081193133,"X_MN":0.0149698485,"X_MO":0.0001142956,"X_SI":0.0078086719},"reference":"Cias1973","disabled":false,"model":"martensite_start","inputs":{"martensite_start":588.0,"martensite_type":"lath","PAGS":null,"parent_phase":"gamma","predicted_type":true,"solutionizing_temperature":1273.15},"outputs":{"calculation_error":false,"DG":2562.3719877681,"error":-8.6357116699,"error_message":[],"LC_martensite_start":596.6357116699,"PAGS_energy":0.0,"solutioning_conditions":{"N":1,"P":101325,"T":1273.15,"X_C":0.0173466103,"X_CR":0.0081193133,"X_MN":0.0149698485,"X_MO":0.0001142956,"X_SI":0.0078086719},"solutionizing_phases":["FCC_A1","","","","","",""]}}

File: libreCalphad/models/martensite_start/experimental_data/Cias1973/Cias1973-340.json
{"index":340,"components":["C","FE","MN","MO","NI","SI","VA"],"conditions":{"N":1,"P":101325,"T":1273.15,"X_C":0.017874578,"X_MN":0.0069137775,"X_MO":0.0013770542,"X_NI":0.033388756,"X_SI":0.0056840167},"reference":"Cias1973","disabled":false,"model":"martensite_start","inputs":{"martensite_start":515.0,"martensite_type":"plate","PAGS":null,"parent_phase":"gamma","predicted_type":true,"solutionizing_temperature":1273.15},"outputs":{"calculation_error":false,"DG":3068.407182977,"error":-66.753847599,"error_message":[],"LC_martensite_start":581.753847599,"PAGS_energy":0.0,"solutioning_conditions":{"N":1,"P":101325,"T":1273.15,"X_C":0.017874578,"X_MN":0.0069137775,"X_MO":0.0013770542,"X_NI":0.033388756,"X_SI":0.0056840167},"solutionizing_phases":["FCC_A1","","","","","",""]}}

File: libreCalphad/models/martensite_start/experimental_data/Cias1973/Cias1973-341.json
{"index":341,"components":["C","FE","MN","MO","NI","SI","VA"],"conditions":{"N":1,"P":101325,"T":1273.15,"X_C":0.0178407131,"X_MN":0.0071006984,"X_MO":0.0001145371,"X_NI":0.0330446654,"X_SI":0.0076295402},"reference":"Cias1973","disabled":false,"model":"martensite_start","inputs":{"martensite_start":523.0,"martensite_type":"plate","PAGS":null,"parent_phase":"gamma","predicted_type":true,"solutionizing_temperature":1273.15},"outputs":{"calculation_error":false,"DG":3033.4820447866,"error":-61.1624742508,"error_message":[],"LC_martensite_start":584.1624742508,"PAGS_energy":0.0,"solutioning_conditions":{"N":1,"P":101325,"T":1273.15,"X_C":0.0178407131,"X_MN":0.0071006984,"X_MO":0.0001145371,"X_NI":0.0330446654,"X_SI":0.0076295402},"solutionizing_phases":["FCC_A1","","","","","",""]}}

File: libreCalphad/models/martensite_start/experimental_data/Cias1973/Cias1973-343.json
{"index":343,"components":["C","CR","FE","MN","MO","SI","VA"],"conditions":{"N":1,"P":101325,"T":1273.15,"X_C":0.0178338254,"X_CR":0.010562761,"X_MN":0.0081976406,"X_MO":0.0012021753,"X_SI":0.0050843965},"reference":"Cias1973","disabled":false,"model":"martensite_start","inputs":{"martensite_start":608.0,"martensite_type":"lath","PAGS":null,"parent_phase":"gamma","predicted_type":true,"solutionizing_temperature":1273.15},"outputs":{"calculation_error":false,"DG":2419.4457362899,"error":-31.0607788086,"error_message":[],"LC_martensite_start":639.0607788086,"PAGS_energy":0.0,"solutioning_conditions":{"N":1,"P":101325,"T":1273.15,"X_C":0.0178338254,"X_CR":0.010562761,"X_MN":0.0081976406,"X_MO":0.0012021753,"X_SI":0.0050843965},"solutionizing_phases":["FCC_A1","","","","","",""]}}

File: libreCalphad/models/martensite_start/experimental_data/Cias1973/Cias1973-344.json
{"index":344,"components":["C","CR","FE","MN","MO","SI","VA"],"conditions":{"N":1,"P":101325,"T":1273.15,"X_C":0.0176487099,"X_CR":0.0076307771,"X_MN":0.008310416,"X_MO":0.0029459156,"X_SI":0.0288350551},"reference":"Cias1973","disabled":false,"model":"martensite_start","inputs":{"martensite_start":596.0,"martensite_type":"lath","PAGS":null,"parent_phase":"gamma","predicted_type":true,"solutionizing_temperature":1273.15},"outputs":{"calculation_error":false,"DG":2559.9097071036,"error":-55.8810533524,"error_message":[],"LC_martensite_start":651.8810533524,"PAGS_energy":0.0,"solutioning_conditions":{"N":1,"P":101325,"T":1273.15,"X_C":0.0176487099,"X_CR":0.0076307771,"X_MN":0.008310416,"X_MO":0.0029459156,"X_SI":0.0288350551},"solutionizing_phases":["FCC_A1","","","","","",""]}}

File: libreCalphad/models/martensite_start/experimental_data/Cias1973/Cias1973-345.json
{"index":345,"components":["C","FE","MN","MO","SI","VA"],"conditions":{"N":1,"P":101325,"T":1273.15,"X_C":0.017641142,"X_MN":0.007911288,"X_MO":0.0014723262,"X_SI":0.0286292495},"reference":"Cias1973","disabled":false,"model":"martensite_start","inputs":{"martensite_start":609.0,"martensite_type":"lath","PAGS":null,"parent_phase":"gamma","predicted_type":true,"solutionizing_temperature":1273.15},"outputs":{"calculation_error":false,"DG":2514.8341295492,"error":-71.402107358,"error_message":[],"LC_martensite_start":680.402107358,"PAGS_energy":0.0,"solutioning_conditions":{"N":1,"P":101325,"T":1273.15,"X_C":0.017641142,"X_MN":0.007911288,"X_MO":0.0014723262,"X_SI":0.0286292495},"solutionizing_phases":["FCC_A1","","","","",""]}}

File: libreCalphad/models/martensite_start/experimental_data/Cias1973/Cias1973-346.json
{"index":346,"components":["C","CR","FE","MN","MO","SI","VA"],"conditions":{"N":1,"P":101325,"T":1273.15,"X_C":0.0176668129,"X_CR":0.0076386043,"X_MN":0.0137658655,"X_MO":0.0043666958,"X_SI":0.0286709101},"reference":"Cias1973","disabled":false,"model":"martensite_start","inputs":{"martensite_start":564.0,"martensite_type":"lath","PAGS":null,"parent_phase":"gamma","predicted_type":true,"solutionizing_temperature":1273.15},"outputs":{"calculation_error":false,"DG":2706.9070956494,"error":-34.261390686,"error_message":[],"LC_martensite_start":598.261390686,"PAGS_energy":0.0,"solutioning_conditions":{"N":1,"P":101325,"T":1273.15,"X_C":0.0176668129,"X_CR":0.0076386043,"X_MN":0.0137658655,"X_MO":0.0043666958,"X_SI":0.0286709101},"solutionizing_phases":["FCC_A1","","","","","",""]}}

File: libreCalphad/models/martensite_start/experimental_data/Cias1973/Cias1973-347.json
{"index":347,"components":["C","CR","FE","MN","MO","SI","VA"],"conditions":{"N":1,"P":101325,"T":1273.15,"X_C":0.0176462489,"X_CR":0.0077342296,"X_MN":0.0139476816,"X_MO":0.0028888605,"X_SI":0.0288310343},"reference":"Cias1973","disabled":false,"model":"martensite_start","inputs":{"martensite_start":562.0,"martensite_type":"lath","PAGS":null,"parent_phase":"gamma","predicted_type":true,"solutionizing_temperature":1273.15},"outputs":{"calculation_error":false,"DG":2783.3078989786,"error":-40.8847475052,"error_message":[],"LC_martensite_start":602.8847475052,"PAGS_energy":0.0,"solutioning_conditions":{"N":1,"P":101325,"T":1273.15,"X_C":0.0176462489,"X_CR":0.0077342296,"X_MN":0.0139476816,"X_MO":0.0028888605,"X_SI":0.0288310343},"solutionizing_phases":["FCC_A1","","","","","",""]}}

File: libreCalphad/models/martensite_start/experimental_data/Cias1973/Cias1973-348.json
{"index":348,"components":["C","FE","MN","MO","SI","VA"],"conditions":{"N":1,"P":101325,"T":1273.15,"X_C":0.0178464478,"X_MN":0.0145060878,"X_MO":0.0028070611,"X_SI":0.0072406085},"reference":"Cias1973","disabled":false,"model":"martensite_start","inputs":{"martensite_start":596.0,"martensite_type":"lath","PAGS":null,"parent_phase":"gamma","predicted_type":true,"solutionizing_temperature":1273.15},"outputs":{"calculation_error":false,"DG":2463.4721920322,"error":-18.8280999184,"error_message":[],"LC_martensite_start":614.8280999184,"PAGS_energy":0.0,"solutioning_conditions":{"N":1,"P":101325,"T":1273.15,"X_C":0.0178464478,"X_MN":0.0145060878,"X_MO":0.0028070611,"X_SI":0.0072406085},"solutionizing_phases":["FCC_A1","","","","",""]}}

File: libreCalphad/models/martensite_start/experimental_data/Cias1973/Cias1973-355.json
{"index":355,"components":["C","FE","MN","MO","NI","SI","VA"],"conditions":{"N":1,"P":101325,"T":1273.15,"X_C":0.0187567631,"X_MN":0.0076012103,"X_MO":0.000057272,"X_NI":0.0416594086,"X_SI":0.0068474401},"reference":"Cias1973","disabled":false,"model":"martensite_start","inputs":{"martensite_start":502.0,"martensite_type":"plate","PAGS":null,"parent_phase":"gamma","predicted_type":true,"solutionizing_temperature":1273.15},"outputs":{"calculation_error":false,"DG":3153.2926543451,"error":-69.0268671036,"error_message":[],"LC_martensite_start":571.0268671036,"PAGS_energy":0.0,"solutioning_conditions":{"N":1,"P":101325,"T":1273.15,"X_C":0.0187567631,"X_MN":0.0076012103,"X_MO":0.000057272,"X_NI":0.0416594086,"X_SI":0.0068474401},"solutionizing_phases":["FCC_A1","","","","","",""]}}

File: libreCalphad/models/martensite_start/experimental_data/Cias1973/Cias1973-356.json
{"index":356,"components":["C","CR","FE","MN","MO","SI","VA"],"conditions":{"N":1,"P":101325,"T":1273.15,"X_C":0.0187723361,"X_CR":0.0037016901,"X_MN":0.008408313,"X_MO":0.0044136084,"X_SI":0.0066573217},"reference":"Cias1973","disabled":false,"model":"martensite_start","inputs":{"martensite_start":607.0,"martensite_type":"lath","PAGS":null,"parent_phase":"gamma","predicted_type":true,"solutionizing_temperature":1273.15},"outputs":{"calculation_error":false,"DG":2376.3107016341,"error":-40.215278244,"error_message":[],"LC_martensite_start":647.215278244,"PAGS_energy":0.0,"solutioning_conditions":{"N":1,"P":101325,"T":1273.15,"X_C":0.0187723361,"X_CR":0.0037016901,"X_MN":0.008408313,"X_MO":0.0044136084,"X_SI":0.0066573217},"solutionizing_phases":["FCC_A1","","","","","",""]}}

File: libreCalphad/models/martensite_start/experimental_data/Cias1973/Cias1973-357.json
{"index":357,"components":["C","CR","FE","MN","MO","SI","VA"],"conditions":{"N":1,"P":101325,"T":1273.15,"X_C":0.0187489069,"X_CR":0.0036970701,"X_MN":0.0083978188,"X_MO":0.0028051545,"X_SI":0.006844572},"reference":"Cias1973","disabled":false,"model":"martensite_start","inputs":{"martensite_start":609.0,"martensite_type":"lath","PAGS":null,"parent_phase":"gamma","predicted_type":true,"solutionizing_temperature":1273.15},"outputs":{"calculation_error":false,"DG":2393.1103989406,"error":-42.1291171074,"error_message":[],"LC_martensite_start":651.1291171074,"PAGS_energy":0.0,"solutioning_conditions":{"N":1,"P":101325,"T":1273.15,"X_C":0.0187489069,"X_CR":0.0036970701,"X_MN":0.0083978188,"X_MO":0.0028051545,"X_SI":0.006844572},"solutionizing_phases":["FCC_A1","","","","","",""]}}

File: libreCalphad/models/martensite_start/experimental_data/Cias1973/Cias1973-358.json
{"index":358,"components":["C","CR","FE","MN","MO","SI","VA"],"conditions":{"N":1,"P":101325,"T":1273.15,"X_C":0.0187103858,"X_CR":0.0034786471,"X_MN":0.0085801021,"X_MO":0.0000571304,"X_SI":0.0070256667},"reference":"Cias1973","disabled":false,"model":"martensite_start","inputs":{"martensite_start":621.0,"martensite_type":"lath","PAGS":null,"parent_phase":"gamma","predicted_type":true,"solutionizing_temperature":1273.15},"outputs":{"calculation_error":false,"DG":2350.9049931895,"error":-34.8265434265,"error_message":[],"LC_martensite_start":655.8265434265,"PAGS_energy":0.0,"solutioning_conditions":{"N":1,"P":101325,"T":1273.15,"X_C":0.0187103858,"X_CR":0.0034786471,"X_MN":0.0085801021,"X_MO":0.0000571304,"X_SI":0.0070256667},"solutionizing_phases":["FCC_A1","","","","","",""]}}

File: libreCalphad/models/martensite_start/experimental_data/Cias1973/Cias1973-360.json
{"index":360,"components":["C","FE","MN","MO","SI","VA"],"conditions":{"N":1,"P":101325,"T":1273.15,"X_C":0.0185262544,"X_MN":0.0139289378,"X_MO":0.0015273414,"X_SI":0.0291787628},"reference":"Cias1973","disabled":false,"model":"martensite_start","inputs":{"martensite_start":597.0,"martensite_type":"lath","PAGS":null,"parent_phase":"gamma","predicted_type":true,"solutionizing_temperature":1273.15},"outputs":{"calculation_error":false,"DG":2555.789726704,"error":-29.7009458542,"error_message":[],"LC_martensite_start":626.7009458542,"PAGS_energy":0.0,"solutioning_conditions":{"N":1,"P":101325,"T":1273.15,"X_C":0.0185262544,"X_MN":0.0139289378,"X_MO":0.0015273414,"X_SI":0.0291787628},"solutionizing_phases":["FCC_A1","","","","",""]}}

File: libreCalphad/models/martensite_start/experimental_data/Cias1973/Cias1973-362.json
{"index":362,"components":["C","FE","MN","MO","SI","VA"],"conditions":{"N":1,"P":101325,"T":1273.15,"X_C":0.0185056573,"X_MN":0.0140121288,"X_MO":0.0001130106,"X_SI":0.0293393445},"reference":"Cias1973","disabled":false,"model":"martensite_start","inputs":{"martensite_start":588.0,"martensite_type":"lath","PAGS":null,"parent_phase":"gamma","predicted_type":true,"solutionizing_temperature":1273.15},"outputs":{"calculation_error":false,"DG":2673.2977457003,"error":-41.447322464,"error_message":[],"LC_martensite_start":629.447322464,"PAGS_energy":0.0,"solutioning_conditions":{"N":1,"P":101325,"T":1273.15,"X_C":0.0185056573,"X_MN":0.0140121288,"X_MO":0.0001130106,"X_SI":0.0293393445},"solutionizing_phases":["FCC_A1","","","","",""]}}

File: libreCalphad/models/martensite_start/experimental_data/Cias1973/Cias1973-363.json
{"index":363,"components":["C","CR","FE","MN","MO","SI","VA"],"conditions":{"N":1,"P":101325,"T":1273.15,"X_C":0.018496654,"X_CR":0.0078157044,"X_MN":0.0142025696,"X_MO":0.0000564778,"X_SI":0.0291321422},"reference":"Cias1973","disabled":false,"model":"martensite_start","inputs":{"martensite_start":557.0,"martensite_type":"lath","PAGS":null,"parent_phase":"gamma","predicted_type":true,"solutionizing_temperature":1273.15},"outputs":{"calculation_error":false,"DG":2945.54849661,"error":-49.4190517902,"error_message":[],"LC_martensite_start":606.4190517902,"PAGS_energy":0.0,"solutioning_conditions":{"N":1,"P":101325,"T":1273.15,"X_C":0.018496654,"X_CR":0.0078157044,"X_MN":0.0142025696,"X_MO":0.0000564778,"X_SI":0.0291321422},"solutionizing_phases":["FCC_A1","","","","","",""]}}

File: libreCalphad/models/martensite_start/experimental_data/Cias1973/Cias1973-364.json
{"index":364,"components":["C","CR","CU","FE","MN","MO","NI","SI","V","VA"],"conditions":{"N":1,"P":101325,"T":1273.15,"X_C":0.01962401,"X_CR":0.0033733921,"X_CU":0.000517548,"X_MN":0.0166621443,"X_MO":0.0001713993,"X_NI":0.0010272852,"X_SI":0.0054646644,"X_V":0.001076009},"reference":"Cias1973","disabled":false,"model":"martensite_start","inputs":{"martensite_start":583.0,"martensite_type":"lath","PAGS":null,"parent_phase":"gamma","predicted_type":true,"solutionizing_temperature":1273.15},"outputs":{"calculation_error":false,"DG":2545.2001573418,"error":7.3485757351,"error_message":[],"LC_martensite_start":575.6514242649,"PAGS_energy":0.0,"solutioning_conditions":{"N":1,"P":101325,"T":1273.15,"X_C":0.01962401,"X_CR":0.0033733921,"X_CU":0.000517548,"X_MN":0.0166621443,"X_MO":0.0001713993,"X_NI":0.0010272852,"X_SI":0.0054646644,"X_V":0.001076009},"solutionizing_phases":["FCC_A1","","","","","","","","",""]}}

File: libreCalphad/models/martensite_start/experimental_data/Cias1973/Cias1973-372.json
{"index":372,"components":["C","FE","MN","MO","NI","SI","VA"],"conditions":{"N":1,"P":101325,"T":1273.15,"X_C":0.018323799,"X_MN":0.0075112447,"X_MO":0.0014337193,"X_NI":0.0415277408,"X_SI":0.0068566145},"reference":"Cias1973","disabled":false,"model":"martensite_start","inputs":{"martensite_start":504.0,"martensite_type":"plate","PAGS":null,"parent_phase":"gamma","predicted_type":true,"solutionizing_temperature":1273.15},"outputs":{"calculation_error":false,"DG":3092.2650613245,"error":-64.7675971985,"error_message":[],"LC_martensite_start":568.7675971985,"PAGS_energy":0.0,"solutioning_conditions":{"N":1,"P":101325,"T":1273.15,"X_C":0.018323799,"X_MN":0.0075112447,"X_MO":0.0014337193,"X_NI":0.0415277408,"X_SI":0.0068566145},"solutionizing_phases":["FCC_A1","","","","","",""]}}

File: libreCalphad/models/martensite_start/experimental_data/Cias1973/Cias1973-373.json
{"index":373,"components":["C","FE","MN","MO","SI","VA"],"conditions":{"N":1,"P":101325,"T":1273.15,"X_C":0.0180694028,"X_MN":0.0079995203,"X_MO":0.0001131052,"X_SI":0.0285911538},"reference":"Cias1973","disabled":false,"model":"martensite_start","inputs":{"martensite_start":601.0,"martensite_type":"lath","PAGS":null,"parent_phase":"gamma","predicted_type":true,"solutionizing_temperature":1273.15},"outputs":{"calculation_error":false,"DG":2617.7889756129,"error":-79.2854698658,"error_message":[],"LC_martensite_start":680.2854698658,"PAGS_energy":0.0,"solutioning_conditions":{"N":1,"P":101325,"T":1273.15,"X_C":0.0180694028,"X_MN":0.0079995203,"X_MO":0.0001131052,"X_SI":0.0285911538},"solutionizing_phases":["FCC_A1","","","","",""]}}
