Repository: mfrichtl/librecalphad

# Martensite Start Model

## What is this?
This model is intended to be useful for predicting the martensite-start (Ms) temperature for steels. It is far from perfect. I have done  my best to be transparent about its accuracy and limitations, but I'm sure even that falls short. All of the commercial models use proprietary thermodynamic databases, so this one is intended to be an open-source alternative that can be much more collaboratively developed. The references for the experimental data currently incorporated in the model are contained in the references.bib file. I'm sure there are more publications out there that can be incorporated.

File: libreCalphad/models/martensite_start/experimental_data/Davies1970/Davies1970-284.json
{"index":284,"components":["CO","FE","NI","VA"],"conditions":{"N":1,"P":101325,"T":1273.15,"X_CO":0.0965305267,"X_NI":0.2616972497},"reference":"Davies1970","disabled":false,"model":"martensite_start","inputs":{"martensite_start":393.15,"martensite_type":"plate","PAGS":null,"parent_phase":"gamma","predicted_type":false,"solutionizing_temperature":1273.15},"outputs":{"calculation_error":false,"DG":916.4015533732,"error":-14.5048899937,"error_message":[],"LC_martensite_start":407.6548899937,"PAGS_energy":0.0,"solutioning_conditions":{"N":1,"P":101325,"T":1273.15,"X_CO":0.0965305267,"X_NI":0.2616972497},"solutionizing_phases":["FCC_A1","","",""]}}

File: libreCalphad/models/martensite_start/experimental_data/Davies1970/Davies1970-285.json
{"index":285,"components":["CO","FE","NI","VA"],"conditions":{"N":1,"P":101325,"T":1273.15,"X_CO":0.0964828285,"X_NI":0.2518802369},"reference":"Davies1970","disabled":false,"model":"martensite_start","inputs":{"martensite_start":413.15,"martensite_type":"plate","PAGS":null,"parent_phase":"gamma","predicted_type":false,"solutionizing_temperature":1273.15},"outputs":{"calculation_error":false,"DG":1110.3369282458,"error":-34.1602413368,"error_message":[],"LC_martensite_start":447.3102413368,"PAGS_energy":0.0,"solutioning_conditions":{"N":1,"P":101325,"T":1273.15,"X_CO":0.0964828285,"X_NI":0.2518802369},"solutionizing_phases":["FCC_A1","","",""]}}

File: libreCalphad/models/martensite_start/experimental_data/Davies1970/Davies1970-286.json
{"index":286,"components":["CO","FE","NI","VA"],"conditions":{"N":1,"P":101325,"T":1273.15,"X_CO":0.2916963356,"X_NI":0.1952587177},"reference":"Davies1970","disabled":false,"model":"martensite_start","inputs":{"martensite_start":576.15,"martensite_type":"lath","PAGS":null,"parent_phase":"gamma","predicted_type":false,"solutionizing_temperature":1273.15},"outputs":{"calculation_error":false,"DG":1591.1932073122,"error":-38.7297487736,"error_message":[],"LC_martensite_start":614.8797487736,"PAGS_energy":0.0,"solutioning_conditions":{"N":1,"P":101325,"T":1273.15,"X_CO":0.2916963356,"X_NI":0.1952587177},"solutionizing_phases":["FCC_A1","","",""]}}

File: libreCalphad/models/martensite_start/experimental_data/Davies1970/Davies1970-292.json
{"index":292,"components":["CO","FE","NI","VA"],"conditions":{"N":1,"P":101325,"T":1273.15,"X_CO":0.2921327496,"X_NI":0.2248834763},"reference":"Davies1970","disabled":false,"model":"martensite_start","inputs":{"martensite_start":363.15,"martensite_type":"plate","PAGS":null,"parent_phase":"gamma","predicted_type":false,"solutionizing_temperature":1273.15},"outputs":{"calculation_error":false,"DG":1316.8236210279,"error":-50.9401048851,"error_message":["Solution phase is Fe-poor."],"LC_martensite_start":414.0901048851,"PAGS_energy":0.0,"solutioning_conditions":{"N":1,"P":101325,"T":1273.15,"X_CO":0.2921327496,"X_NI":0.2248834763},"solutionizing_phases":["FCC_A1","","",""]}}

File: libreCalphad/models/martensite_start/experimental_data/Davies1970/Davies1970-293.json
{"index":293,"components":["CO","FE","NI","VA"],"conditions":{"N":1,"P":101325,"T":1273.15,"X_CO":0.0965782721,"X_NI":0.2715239737},"reference":"Davies1970","disabled":false,"model":"martensite_start","inputs":{"martensite_start":371.15,"martensite_type":"plate","PAGS":null,"parent_phase":"gamma","predicted_type":false,"solutionizing_temperature":1273.15},"outputs":{"calculation_error":false,"DG":706.7342363011,"error":24.672872448,"error_message":[],"LC_martensite_start":346.477127552,"PAGS_energy":0.0,"solutioning_conditions":{"N":1,"P":101325,"T":1273.15,"X_CO":0.0965782721,"X_NI":0.2715239737},"solutionizing_phases":["FCC_A1","","",""]}}

File: libreCalphad/models/martensite_start/experimental_data/Davies1970/Davies1970-294.json
{"index":294,"components":["CO","FE","NI","VA"],"conditions":{"N":1,"P":101325,"T":1273.15,"X_CO":0.2919871332,"X_NI":0.2149987123},"reference":"Davies1970","disabled":false,"model":"martensite_start","inputs":{"martensite_start":423.15,"martensite_type":"plate","PAGS":null,"parent_phase":"gamma","predicted_type":false,"solutionizing_temperature":1273.15},"outputs":{"calculation_error":false,"DG":1506.079979586,"error":-47.6751571941,"error_message":["Solution phase is Fe-poor."],"LC_martensite_start":470.8251571941,"PAGS_energy":0.0,"solutioning_conditions":{"N":1,"P":101325,"T":1273.15,"X_CO":0.2919871332,"X_NI":0.2149987123},"solutionizing_phases":["FCC_A1","","",""]}}

File: libreCalphad/models/martensite_start/experimental_data/Digges1940/Digges1940-391.json
{"index":391,"components":["C","FE","VA"],"conditions":{"N":1,"P":101325,"T":1273.15,"X_C":0.0106050695},"reference":"Digges1940","disabled":false,"model":"martensite_start","inputs":{"martensite_start":751.48,"martensite_type":"lath","PAGS":null,"parent_phase":"gamma","predicted_type":false,"solutionizing_temperature":1273.15},"outputs":{"calculation_error":false,"DG":1241.9007534915,"error":14.1242558575,"error_message":[],"LC_martensite_start":737.3557441425,"PAGS_energy":0.0,"solutioning_conditions":{"N":1,"P":101325,"T":1273.15,"X_C":0.0106050695},"solutionizing_phases":["FCC_A1","",""]}}

File: libreCalphad/models/martensite_start/experimental_data/Digges1940/Digges1940-392.json
{"index":392,"components":["C","FE","VA"],"conditions":{"N":1,"P":101325,"T":1273.15,"X_C":0.0183308155},"reference":"Digges1940","disabled":false,"model":"martensite_start","inputs":{"martensite_start":682.2,"martensite_type":"lath","PAGS":null,"parent_phase":"gamma","predicted_type":false,"solutionizing_temperature":1273.15},"outputs":{"calculation_error":false,"DG":1370.2232877092,"error":4.1778061867,"error_message":[],"LC_martensite_start":678.0221938133,"PAGS_energy":0.0,"solutioning_conditions":{"N":1,"P":101325,"T":1273.15,"X_C":0.0183308155},"solutionizing_phases":["FCC_A1","",""]}}

File: libreCalphad/models/martensite_start/experimental_data/Digges1940/Digges1940-393.json
{"index":393,"components":["C","FE","VA"],"conditions":{"N":1,"P":101325,"T":1273.15,"X_C":0.0228313928},"reference":"Digges1940","disabled":false,"model":"martensite_start","inputs":{"martensite_start":645.18,"martensite_type":"lath","PAGS":null,"parent_phase":"gamma","predicted_type":false,"solutionizing_temperature":1273.15},"outputs":{"calculation_error":false,"DG":1420.397291076,"error":2.2039129658,"error_message":[],"LC_martensite_start":642.9760870342,"PAGS_energy":0.0,"solutioning_conditions":{"N":1,"P":101325,"T":1273.15,"X_C":0.0228313928},"solutionizing_phases":["FCC_A1","",""]}}

File: libreCalphad/models/martensite_start/experimental_data/Digges1940/Digges1940-394.json
{"index":394,"components":["C","FE","VA"],"conditions":{"N":1,"P":101325,"T":1273.15,"X_C":0.0281007534},"reference":"Digges1940","disabled":false,"model":"martensite_start","inputs":{"martensite_start":602.6,"martensite_type":"lath","PAGS":null,"parent_phase":"gamma","predicted_type":false,"solutionizing_temperature":1273.15},"outputs":{"calculation_error":false,"DG":1469.3207720103,"error":1.3513697624,"error_message":[],"LC_martensite_start":601.2486302376,"PAGS_energy":0.0,"solutioning_conditions":{"N":1,"P":101325,"T":1273.15,"X_C":0.0281007534},"solutionizing_phases":["FCC_A1","",""]}}

File: libreCalphad/models/martensite_start/experimental_data/Digges1940/Digges1940-395.json
{"index":395,"components":["C","FE","VA"],"conditions":{"N":1,"P":101325,"T":1273.15,"X_C":0.0330612875},"reference":"Digges1940","disabled":false,"model":"martensite_start","inputs":{"martensite_start":550.74,"martensite_type":"lath","PAGS":null,"parent_phase":"gamma","predicted_type":false,"solutionizing_temperature":1273.15},"outputs":{"calculation_error":false,"DG":1591.187765474,"error":-10.3429984217,"error_message":[],"LC_martensite_start":561.0829984217,"PAGS_energy":0.0,"solutioning_conditions":{"N":1,"P":101325,"T":1273.15,"X_C":0.0330612875},"solutionizing_phases":["FCC_A1","",""]}}

File: libreCalphad/models/martensite_start/experimental_data/Digges1940/Digges1940-396.json
{"index":396,"components":["C","FE","VA"],"conditions":{"N":1,"P":101325,"T":1273.15,"X_C":0.0361416122},"reference":"Digges1940","disabled":false,"model":"martensite_start","inputs":{"martensite_start":537.78,"martensite_type":"lath","PAGS":null,"parent_phase":"gamma","predicted_type":false,"solutionizing_temperature":1273.15},"outputs":{"calculation_error":false,"DG":1529.4938579747,"error":2.160862421,"error_message":[],"LC_martensite_start":535.619137579,"PAGS_energy":0.0,"solutioning_conditions":{"N":1,"P":101325,"T":1273.15,"X_C":0.0361416122},"solutionizing_phases":["FCC_A1","",""]}}

File: libreCalphad/models/martensite_start/experimental_data/Economopoulos1967/Economopoulos1967-397.json
{"index":397,"components":["C","CR","FE","MN","NI","SI","VA"],"conditions":{"N":1,"P":101325,"T":1273.15,"X_C":0.0041174066,"X_CR":0.1299822074,"X_MN":0.0045007913,"X_NI":0.0016851276,"X_SI":0.0078257757},"reference":"Economopoulos1967","disabled":false,"model":"martensite_start","inputs":{"martensite_start":598.0,"martensite_type":"plate","PAGS":null,"parent_phase":"gamma","predicted_type":true,"solutionizing_temperature":1273.15},"outputs":{"calculation_error":false,"DG":2582.0301426712,"error":-34.6263954163,"error_message":["Austenite not identified as primary phase during solutionizing treatment."],"LC_martensite_start":632.6263954163,"PAGS_energy":0.0,"solutioning_conditions":{"N":1,"P":101325,"T":1273.15,"X_C":0.0041174066,"X_CR":0.1299822074,"X_MN":0.0045007913,"X_NI":0.0016851276,"X_SI":0.0078257757},"solutionizing_phases":["BCC_A2","FCC_A1","","","","",""]}}

File: libreCalphad/models/martensite_start/experimental_data/Economopoulos1967/Economopoulos1967-398.json
{"index":398,"components":["C","CR","FE","MN","NI","SI","VA"],"conditions":{"N":1,"P":101325,"T":1273.15,"X_C":0.0055503168,"X_CR":0.0091882441,"X_MN":0.0052581744,"X_NI":0.0392792939,"X_SI":0.0043515639},"reference":"Economopoulos1967","disabled":false,"model":"martensite_start","inputs":{"martensite_start":651.0,"martensite_type":"lath","PAGS":null,"parent_phase":"gamma","predicted_type":true,"solutionizing_temperature":1273.15},"outputs":{"calculation_error":false,"DG":1898.2361350297,"error":-9.1077518463,"error_message":[],"LC_martensite_start":660.1077518463,"PAGS_energy":0.0,"solutioning_conditions":{"N":1,"P":101325,"T":1273.15,"X_C":0.0055503168,"X_CR":0.0091882441,"X_MN":0.0052581744,"X_NI":0.0392792939,"X_SI":0.0043515639},"solutionizing_phases":["FCC_A1","","","","","",""]}}

File: libreCalphad/models/martensite_start/experimental_data/Economopoulos1967/Economopoulos1967-399.json
{"index":399,"components":["C","CO","FE","MN","NI","SI","VA"],"conditions":{"N":1,"P":101325,"T":1273.15,"X_C":0.0067495081,"X_CO":0.0386106275,"X_MN":0.0027476601,"X_NI":0.0868716375,"X_SI":0.0001990629},"reference":"Economopoulos1967","disabled":false,"model":"martensite_start","inputs":{"martensite_start":623.0,"martensite_type":"lath","PAGS":null,"parent_phase":"gamma","predicted_type":true,"solutionizing_temperature":1273.15},"outputs":{"calculation_error":false,"DG":2008.2385376175,"error":-37.8422936916,"error_message":[],"LC_martensite_start":660.8422936916,"PAGS_energy":0.0,"solutioning_conditions":{"N":1,"P":101325,"T":1273.15,"X_C":0.0067495081,"X_CO":0.0386106275,"X_MN":0.0027476601,"X_NI":0.0868716375,"X_SI":0.0001990629},"solutionizing_phases":["FCC_A1","","","","","",""]}}

File: libreCalphad/models/martensite_start/experimental_data/Economopoulos1967/Economopoulos1967-402.json
{"index":402,"components":["C","CR","FE","MN","SI","VA"],"conditions":{"N":1,"P":101325,"T":1273.15,"X_C":0.0101183258,"X_CR":0.0035058834,"X_MN":0.0125687217,"X_SI":0.0049171352},"reference":"Economopoulos1967","disabled":false,"model":"martensite_start","inputs":{"martensite_start":623.0,"martensite_type":"lath","PAGS":null,"parent_phase":"gamma","predicted_type":true,"solutionizing_temperature":1273.15},"outputs":{"calculation_error":false,"DG":2320.5705625058,"error":-45.0267127991,"error_message":[],"LC_martensite_start":668.0267127991,"PAGS_energy":0.0,"solutioning_conditions":{"N":1,"P":101325,"T":1273.15,"X_C":0.0101183258,"X_CR":0.0035058834,"X_MN":0.0125687217,"X_SI":0.0049171352},"solutionizing_phases":["FCC_A1","","","","",""]}}

File: libreCalphad/models/martensite_start/experimental_data/Economopoulos1967/Economopoulos1967-409.json
{"index":409,"components":["AL","C","CR","FE","MN","NB","SI","VA"],"conditions":{"N":1,"P":101325,"T":1273.15,"X_AL":0.0001024599,"X_C":0.009206879,"X_CR":0.0041471008,"X_MN":0.0155994489,"X_NB":0.000654633,"X_SI":0.005118491},"reference":"Economopoulos1967","disabled":false,"model":"martensite_start","inputs":{"martensite_start":623.0,"martensite_type":"lath","PAGS":null,"parent_phase":"gamma","predicted_type":true,"solutionizing_temperature":1273.15},"outputs":{"calculation_error":false,"DG":2277.954678268,"error":-31.7051635742,"error_message":[],"LC_martensite_start":654.7051635742,"PAGS_energy":0.0,"solutioning_conditions":{"N":1,"P":101325,"T":1273.15,"X_AL":0.0001024599,"X_C":0.009206879,"X_CR":0.0041471008,"X_MN":0.0155994489,"X_NB":0.000654633,"X_SI":0.005118491},"solutionizing_phases":["FCC_A1","FCC_A1","","","","","",""]}}
