Repository: mfrichtl/librecalphad

# Martensite Start Model

## What is this?
This model is intended to be useful for predicting the martensite-start (Ms) temperature for steels. It is far from perfect. I have done  my best to be transparent about its accuracy and limitations, but I'm sure even that falls short. All of the commercial models use proprietary thermodynamic databases, so this one is intended to be an open-source alternative that can be much more collaboratively developed. The references for the experimental data currently incorporated in the model are contained in the references.bib file. I'm sure there are more publications out there that can be incorporated.

File: libreCalphad/models/martensite_start/experimental_data/Economopoulos1967/Economopoulos1967-410.json
{"index":410,"components":["C","FE","MN","NI","SI","VA"],"conditions":{"N":1,"P":101325,"T":1273.15,"X_C":0.0145416656,"X_MN":0.0014129499,"X_NI":0.0861544052,"X_SI":0.0001974194},"reference":"Economopoulos1967","disabled":false,"model":"martensite_start","inputs":{"martensite_start":515.0,"martensite_type":"lath","PAGS":null,"parent_phase":"gamma","predicted_type":true,"solutionizing_temperature":1273.15},"outputs":{"calculation_error":false,"DG":2131.7916955863,"error":8.8281841278,"error_message":[],"LC_martensite_start":506.1718158722,"PAGS_energy":0.0,"solutioning_conditions":{"N":1,"P":101325,"T":1273.15,"X_C":0.0145416656,"X_MN":0.0014129499,"X_NI":0.0861544052,"X_SI":0.0001974194},"solutionizing_phases":["FCC_A1","","","","",""]}}

File: libreCalphad/models/martensite_start/experimental_data/Economopoulos1967/Economopoulos1967-412.json
{"index":412,"components":["C","CO","FE","MN","NI","SI","VA"],"conditions":{"N":1,"P":101325,"T":1273.15,"X_C":0.0150085468,"X_CO":0.0383052256,"X_MN":0.0013124832,"X_NI":0.0855229973,"X_SI":0.002962325},"reference":"Economopoulos1967","disabled":false,"model":"martensite_start","inputs":{"martensite_start":533.0,"martensite_type":"lath","PAGS":null,"parent_phase":"gamma","predicted_type":true,"solutionizing_temperature":1273.15},"outputs":{"calculation_error":false,"DG":2316.4848634136,"error":-35.5604431152,"error_message":[],"LC_martensite_start":568.5604431152,"PAGS_energy":0.0,"solutioning_conditions":{"N":1,"P":101325,"T":1273.15,"X_C":0.0150085468,"X_CO":0.0383052256,"X_MN":0.0013124832,"X_NI":0.0855229973,"X_SI":0.002962325},"solutionizing_phases":["FCC_A1","","","","","",""]}}

File: libreCalphad/models/martensite_start/experimental_data/Economopoulos1967/Economopoulos1967-415.json
{"index":415,"components":["C","CR","FE","MN","NI","SI","VA"],"conditions":{"N":1,"P":101325,"T":1273.15,"X_C":0.0155869054,"X_CR":0.012283907,"X_MN":0.0049110254,"X_NI":0.0403393122,"X_SI":0.005881504},"reference":"Economopoulos1967","disabled":false,"model":"martensite_start","inputs":{"martensite_start":573.0,"martensite_type":"lath","PAGS":null,"parent_phase":"gamma","predicted_type":true,"solutionizing_temperature":1273.15},"outputs":{"calculation_error":false,"DG":2456.8474009539,"error":-12.0572648048,"error_message":[],"LC_martensite_start":585.0572648048,"PAGS_energy":0.0,"solutioning_conditions":{"N":1,"P":101325,"T":1273.15,"X_C":0.0155869054,"X_CR":0.012283907,"X_MN":0.0049110254,"X_NI":0.0403393122,"X_SI":0.005881504},"solutionizing_phases":["FCC_A1","","","","","",""]}}

File: libreCalphad/models/martensite_start/experimental_data/Economopoulos1967/Economopoulos1967-416.json
{"index":416,"components":["C","FE","MN","SI","VA"],"conditions":{"N":1,"P":101325,"T":1273.15,"X_C":0.0164754473,"X_MN":0.0159084167,"X_SI":0.0050885521},"reference":"Economopoulos1967","disabled":false,"model":"martensite_start","inputs":{"martensite_start":593.0,"martensite_type":"lath","PAGS":null,"parent_phase":"gamma","predicted_type":true,"solutionizing_temperature":1273.15},"outputs":{"calculation_error":false,"DG":2530.7206585251,"error":-22.9224685669,"error_message":[],"LC_martensite_start":615.9224685669,"PAGS_energy":0.0,"solutioning_conditions":{"N":1,"P":101325,"T":1273.15,"X_C":0.0164754473,"X_MN":0.0159084167,"X_SI":0.0050885521},"solutionizing_phases":["FCC_A1","","","",""]}}

File: libreCalphad/models/martensite_start/experimental_data/Economopoulos1967/Economopoulos1967-418.json
{"index":418,"components":["C","CR","FE","MN","MO","NI","SI","VA"],"conditions":{"N":1,"P":101325,"T":1273.15,"X_C":0.0167873909,"X_CR":0.1697829376,"X_MN":0.0057531354,"X_MO":0.0062480252,"X_NI":0.0049208078,"X_SI":0.0079552072},"reference":"Economopoulos1967","disabled":false,"model":"martensite_start","inputs":{"martensite_start":548.0,"martensite_type":"plate","PAGS":null,"parent_phase":"gamma","predicted_type":true,"solutionizing_temperature":1273.15},"outputs":{"calculation_error":false,"DG":3072.0570498138,"error":-52.6828403473,"error_message":["Austenite not identified as primary phase during solutionizing treatment."],"LC_martensite_start":600.6828403473,"PAGS_energy":0.0,"solutioning_conditions":{"N":1,"P":101325,"T":1273.15,"X_C":0.0167873909,"X_CR":0.1697829376,"X_MN":0.0057531354,"X_MO":0.0062480252,"X_NI":0.0049208078,"X_SI":0.0079552072},"solutionizing_phases":["M7C3_D101","BCC_A2","FCC_A1","CHI_A12","","","",""]}}

File: libreCalphad/models/martensite_start/experimental_data/Economopoulos1967/Economopoulos1967-420.json
{"index":420,"components":["C","CR","FE","MN","SI","V","VA"],"conditions":{"N":1,"P":101325,"T":1273.15,"X_C":0.0240868187,"X_CR":0.0129123781,"X_MN":0.0061601372,"X_SI":0.004858808,"X_V":0.0028931032},"reference":"Economopoulos1967","disabled":false,"model":"martensite_start","inputs":{"martensite_start":573.0,"martensite_type":"lath","PAGS":null,"parent_phase":"gamma","predicted_type":true,"solutionizing_temperature":1273.15},"outputs":{"calculation_error":false,"DG":2637.2388027331,"error":-39.7668697357,"error_message":[],"LC_martensite_start":612.7668697357,"PAGS_energy":0.0,"solutioning_conditions":{"N":1,"P":101325,"T":1273.15,"X_C":0.0240868187,"X_CR":0.0129123781,"X_MN":0.0061601372,"X_SI":0.004858808,"X_V":0.0028931032},"solutionizing_phases":["FCC_A1","FCC_A1","","","","",""]}}

File: libreCalphad/models/martensite_start/experimental_data/Economopoulos1967/Economopoulos1967-424.json
{"index":424,"components":["C","CR","FE","MN","SI","W","VA"],"conditions":{"N":1,"P":101325,"T":1273.15,"X_C":0.0291958639,"X_CR":0.0126450384,"X_MN":0.0038895654,"X_SI":0.0130708045,"X_W":0.0050070156},"reference":"Economopoulos1967","disabled":false,"model":"martensite_start","inputs":{"martensite_start":545.0,"martensite_type":"lath","PAGS":null,"parent_phase":"gamma","predicted_type":true,"solutionizing_temperature":1273.15},"outputs":{"calculation_error":false,"DG":2783.1852087155,"error":-60.8222954273,"error_message":[],"LC_martensite_start":605.8222954273,"PAGS_energy":0.0,"solutioning_conditions":{"N":1,"P":101325,"T":1273.15,"X_C":0.0291958639,"X_CR":0.0126450384,"X_MN":0.0038895654,"X_SI":0.0130708045,"X_W":0.0050070156},"solutionizing_phases":["FCC_A1","MC_SHP","","","","",""]}}

File: libreCalphad/models/martensite_start/experimental_data/Economopoulos1967/Economopoulos1967-426.json
{"index":426,"components":["C","CR","FE","MN","MO","SI","VA"],"conditions":{"N":1,"P":101325,"T":1273.15,"X_C":0.031778305,"X_CR":0.0102767624,"X_MN":0.0189566318,"X_MO":0.0079566331,"X_SI":0.0067949598},"reference":"Economopoulos1967","disabled":false,"model":"martensite_start","inputs":{"martensite_start":471.0,"martensite_type":"plate","PAGS":null,"parent_phase":"gamma","predicted_type":true,"solutionizing_temperature":1273.15},"outputs":{"calculation_error":false,"DG":3273.3140111085,"error":59.5645371437,"error_message":[],"LC_martensite_start":411.4354628563,"PAGS_energy":0.0,"solutioning_conditions":{"N":1,"P":101325,"T":1273.15,"X_C":0.031778305,"X_CR":0.0102767624,"X_MN":0.0189566318,"X_MO":0.0079566331,"X_SI":0.0067949598},"solutionizing_phases":["FCC_A1","","","","","",""]}}

File: libreCalphad/models/martensite_start/experimental_data/Economopoulos1967/Economopoulos1967-427.json
{"index":427,"components":["C","CR","FE","MN","SI","V","VA"],"conditions":{"N":1,"P":101325,"T":1273.15,"X_C":0.0381564968,"X_CR":0.0047698525,"X_MN":0.0194316589,"X_SI":0.0076788418,"X_V":0.0014817475},"reference":"Economopoulos1967","disabled":false,"model":"martensite_start","inputs":{"martensite_start":473.0,"martensite_type":"plate","PAGS":null,"parent_phase":"gamma","predicted_type":true,"solutionizing_temperature":1273.15},"outputs":{"calculation_error":false,"DG":3679.2880166731,"error":21.6218860149,"error_message":[],"LC_martensite_start":451.3781139851,"PAGS_energy":0.0,"solutioning_conditions":{"N":1,"P":101325,"T":1273.15,"X_C":0.0381564968,"X_CR":0.0047698525,"X_MN":0.0194316589,"X_SI":0.0076788418,"X_V":0.0014817475},"solutionizing_phases":["FCC_A1","FCC_A1","","","","",""]}}

File: libreCalphad/models/martensite_start/experimental_data/Economopoulos1967/Economopoulos1967-429.json
{"index":429,"components":["C","CR","FE","MN","SI","W","VA"],"conditions":{"N":1,"P":101325,"T":1273.15,"X_C":0.0405502593,"X_CR":0.0050997015,"X_MN":0.010539743,"X_SI":0.0057804086,"X_W":0.0018544707},"reference":"Economopoulos1967","disabled":false,"model":"martensite_start","inputs":{"martensite_start":473.0,"martensite_type":"plate","PAGS":null,"parent_phase":"gamma","predicted_type":true,"solutionizing_temperature":1273.15},"outputs":{"calculation_error":false,"DG":3615.1605718876,"error":-56.1084169865,"error_message":[],"LC_martensite_start":529.1084169865,"PAGS_energy":0.0,"solutioning_conditions":{"N":1,"P":101325,"T":1273.15,"X_C":0.0405502593,"X_CR":0.0050997015,"X_MN":0.010539743,"X_SI":0.0057804086,"X_W":0.0018544707},"solutionizing_phases":["FCC_A1","","","","","",""]}}

File: libreCalphad/models/martensite_start/experimental_data/Esser1925/Esser1925-308.json
{"index":308,"components":["FE","MN","VA"],"conditions":{"N":1,"P":101325,"T":1273.15,"X_MN":0.0955051034},"reference":"Esser1925","disabled":false,"model":"martensite_start","inputs":{"martensite_start":506.7070469799,"martensite_type":"plate","PAGS":null,"parent_phase":"gamma","predicted_type":false,"solutionizing_temperature":1273.15},"outputs":{"calculation_error":false,"DG":1890.2023650402,"error":26.9890256979,"error_message":[],"LC_martensite_start":479.718021282,"PAGS_energy":0.0,"solutioning_conditions":{"N":1,"P":101325,"T":1273.15,"X_MN":0.0955051034},"solutionizing_phases":["FCC_A1","",""]}}

File: libreCalphad/models/martensite_start/experimental_data/Esser1933/Esser1933-311.json
{"index":311,"components":["C","FE","VA"],"conditions":{"N":1,"P":101325,"T":1400.0,"X_C":0.0785337651},"reference":"Esser1933","disabled":false,"model":"martensite_start","inputs":{"martensite_start":347.993931941,"martensite_type":"plate","PAGS":null,"parent_phase":"gamma","predicted_type":false,"solutionizing_temperature":1400.0},"outputs":{"calculation_error":false,"DG":537.8282673068,"error":3.9876517187,"error_message":[],"LC_martensite_start":344.0062802223,"PAGS_energy":0.0,"solutioning_conditions":{"N":1,"P":101325,"T":1400.0,"X_C":0.0785337651},"solutionizing_phases":["FCC_A1","",""]}}

File: libreCalphad/models/martensite_start/experimental_data/Esser1933/Esser1933-312.json
{"index":312,"components":["C","FE","VA"],"conditions":{"N":1,"P":101325,"T":1400.0,"X_C":0.0744256585},"reference":"Esser1933","disabled":false,"model":"martensite_start","inputs":{"martensite_start":357.5193964926,"martensite_type":"plate","PAGS":null,"parent_phase":"gamma","predicted_type":false,"solutionizing_temperature":1400.0},"outputs":{"calculation_error":false,"DG":704.4805963381,"error":1.7452228383,"error_message":[],"LC_martensite_start":355.7741736543,"PAGS_energy":0.0,"solutioning_conditions":{"N":1,"P":101325,"T":1400.0,"X_C":0.0744256585},"solutionizing_phases":["FCC_A1","",""]}}

File: libreCalphad/models/martensite_start/experimental_data/Esser1933/Esser1933-313.json
{"index":313,"components":["C","FE","VA"],"conditions":{"N":1,"P":101325,"T":1400.0,"X_C":0.0702892204},"reference":"Esser1933","disabled":false,"model":"martensite_start","inputs":{"martensite_start":372.7310513453,"martensite_type":"plate","PAGS":null,"parent_phase":"gamma","predicted_type":false,"solutionizing_temperature":1400.0},"outputs":{"calculation_error":false,"DG":837.2159806696,"error":4.0088522442,"error_message":[],"LC_martensite_start":368.7221991011,"PAGS_energy":0.0,"solutioning_conditions":{"N":1,"P":101325,"T":1400.0,"X_C":0.0702892204},"solutionizing_phases":["FCC_A1","",""]}}

File: libreCalphad/models/martensite_start/experimental_data/Esser1933/Esser1933-314.json
{"index":314,"components":["C","FE","VA"],"conditions":{"N":1,"P":101325,"T":1273.15,"X_C":0.0661241566},"reference":"Esser1933","disabled":false,"model":"martensite_start","inputs":{"martensite_start":386.0459811921,"martensite_type":"plate","PAGS":null,"parent_phase":"gamma","predicted_type":false,"solutionizing_temperature":1273.15},"outputs":{"calculation_error":false,"DG":979.6079925751,"error":3.2756121672,"error_message":[],"LC_martensite_start":382.7703690249,"PAGS_energy":0.0,"solutioning_conditions":{"N":1,"P":101325,"T":1273.15,"X_C":0.0661241566},"solutionizing_phases":["FCC_A1","",""]}}

File: libreCalphad/models/martensite_start/experimental_data/Esser1933/Esser1933-315.json
{"index":315,"components":["C","FE","VA"],"conditions":{"N":1,"P":101325,"T":1273.15,"X_C":0.0619301691},"reference":"Esser1933","disabled":false,"model":"martensite_start","inputs":{"martensite_start":400.3092735419,"martensite_type":"plate","PAGS":null,"parent_phase":"gamma","predicted_type":false,"solutionizing_temperature":1273.15},"outputs":{"calculation_error":false,"DG":1114.7714403389,"error":2.4607787279,"error_message":[],"LC_martensite_start":397.848494814,"PAGS_energy":0.0,"solutioning_conditions":{"N":1,"P":101325,"T":1273.15,"X_C":0.0619301691},"solutionizing_phases":["FCC_A1","",""]}}

File: libreCalphad/models/martensite_start/experimental_data/Esser1933/Esser1933-316.json
{"index":316,"components":["C","FE","VA"],"conditions":{"N":1,"P":101325,"T":1273.15,"X_C":0.0577069553},"reference":"Esser1933","disabled":false,"model":"martensite_start","inputs":{"martensite_start":414.5715697126,"martensite_type":"plate","PAGS":null,"parent_phase":"gamma","predicted_type":false,"solutionizing_temperature":1273.15},"outputs":{"calculation_error":false,"DG":1248.3420403811,"error":0.6763530582,"error_message":[],"LC_martensite_start":413.8952166544,"PAGS_energy":0.0,"solutioning_conditions":{"N":1,"P":101325,"T":1273.15,"X_C":0.0577069553},"solutionizing_phases":["FCC_A1","",""]}}

File: libreCalphad/models/martensite_start/experimental_data/Esser1933/Esser1933-317.json
{"index":317,"components":["C","FE","VA"],"conditions":{"N":1,"P":101325,"T":1273.15,"X_C":0.0534542088},"reference":"Esser1933","disabled":false,"model":"martensite_start","inputs":{"martensite_start":432.6243273577,"martensite_type":"plate","PAGS":null,"parent_phase":"gamma","predicted_type":false,"solutionizing_temperature":1273.15},"outputs":{"calculation_error":false,"DG":1355.6224931691,"error":1.7665966462,"error_message":[],"LC_martensite_start":430.8577307115,"PAGS_energy":0.0,"solutioning_conditions":{"N":1,"P":101325,"T":1273.15,"X_C":0.0534542088},"solutionizing_phases":["FCC_A1","",""]}}

File: libreCalphad/models/martensite_start/experimental_data/Esser1933/Esser1933-318.json
{"index":318,"components":["C","FE","VA"],"conditions":{"N":1,"P":101325,"T":1273.15,"X_C":0.0491716188},"reference":"Esser1933","disabled":false,"model":"martensite_start","inputs":{"martensite_start":446.8876197075,"martensite_type":"plate","PAGS":null,"parent_phase":"gamma","predicted_type":false,"solutionizing_temperature":1273.15},"outputs":{"calculation_error":false,"DG":1485.4619346623,"error":-1.8036159578,"error_message":[],"LC_martensite_start":448.6912356653,"PAGS_energy":0.0,"solutioning_conditions":{"N":1,"P":101325,"T":1273.15,"X_C":0.0491716188},"solutionizing_phases":["FCC_A1","",""]}}

File: libreCalphad/models/martensite_start/experimental_data/Esser1933/Esser1933-319.json
{"index":319,"components":["C","FE","VA"],"conditions":{"N":1,"P":101325,"T":1273.15,"X_C":0.0448588699},"reference":"Esser1933","disabled":false,"model":"martensite_start","inputs":{"martensite_start":463.9910186706,"martensite_type":"plate","PAGS":null,"parent_phase":"gamma","predicted_type":false,"solutionizing_temperature":1273.15},"outputs":{"calculation_error":false,"DG":1594.4444385569,"error":-3.367219978,"error_message":[],"LC_martensite_start":467.3582386486,"PAGS_energy":0.0,"solutioning_conditions":{"N":1,"P":101325,"T":1273.15,"X_C":0.0448588699},"solutionizing_phases":["FCC_A1","",""]}}

File: libreCalphad/models/martensite_start/experimental_data/Esser1933/Esser1933-320.json
{"index":320,"components":["C","FE","VA"],"conditions":{"N":1,"P":101325,"T":1273.15,"X_C":0.0405156424},"reference":"Esser1933","disabled":false,"model":"martensite_start","inputs":{"martensite_start":481.097406171,"martensite_type":"plate","PAGS":null,"parent_phase":"gamma","predicted_type":false,"solutionizing_temperature":1273.15},"outputs":{"calculation_error":false,"DG":1701.0772889851,"error":-5.7313198744,"error_message":[],"LC_martensite_start":486.8287260454,"PAGS_energy":0.0,"solutioning_conditions":{"N":1,"P":101325,"T":1273.15,"X_C":0.0405156424},"solutionizing_phases":["FCC_A1","",""]}}

File: libreCalphad/models/martensite_start/experimental_data/Esser1933/Esser1933-321.json
{"index":321,"components":["C","FE","VA"],"conditions":{"N":1,"P":101325,"T":1273.15,"X_C":0.0361416122},"reference":"Esser1933","disabled":false,"model":"martensite_start","inputs":{"martensite_start":502.9406252906,"martensite_type":"plate","PAGS":null,"parent_phase":"gamma","predicted_type":false,"solutionizing_temperature":1273.15},"outputs":{"calculation_error":false,"DG":1772.1322367961,"error":-4.1387790313,"error_message":[],"LC_martensite_start":507.0794043219,"PAGS_energy":0.0,"solutioning_conditions":{"N":1,"P":101325,"T":1273.15,"X_C":0.0361416122},"solutionizing_phases":["FCC_A1","",""]}}

File: libreCalphad/models/martensite_start/experimental_data/Esser1933/Esser1933-322.json
{"index":322,"components":["C","FE","VA"],"conditions":{"N":1,"P":101325,"T":1273.15,"X_C":0.0317364504},"reference":"Esser1933","disabled":false,"model":"martensite_start","inputs":{"martensite_start":522.8871194042,"martensite_type":"plate","PAGS":null,"parent_phase":"gamma","predicted_type":false,"solutionizing_temperature":1273.15},"outputs":{"calculation_error":false,"DG":1853.3867933114,"error":-5.2070496567,"error_message":[],"LC_martensite_start":528.0941690609,"PAGS_energy":0.0,"solutioning_conditions":{"N":1,"P":101325,"T":1273.15,"X_C":0.0317364504},"solutionizing_phases":["FCC_A1","",""]}}

File: libreCalphad/models/martensite_start/experimental_data/Esser1933/Esser1933-323.json
{"index":323,"components":["C","FE","VA"],"conditions":{"N":1,"P":101325,"T":1273.15,"X_C":0.0272998233},"reference":"Esser1933","disabled":false,"model":"martensite_start","inputs":{"martensite_start":546.6240749924,"martensite_type":"plate","PAGS":null,"parent_phase":"gamma","predicted_type":false,"solutionizing_temperature":1273.15},"outputs":{"calculation_error":false,"DG":1904.4536563319,"error":-3.2398878346,"error_message":[],"LC_martensite_start":549.863962827,"PAGS_energy":0.0,"solutioning_conditions":{"N":1,"P":101325,"T":1273.15,"X_C":0.0272998233},"solutionizing_phases":["FCC_A1","",""]}}

File: libreCalphad/models/martensite_start/experimental_data/Esser1933/Esser1933-324.json
{"index":324,"components":["C","FE","VA"],"conditions":{"N":1,"P":101325,"T":1273.15,"X_C":0.0228313928},"reference":"Esser1933","disabled":false,"model":"martensite_start","inputs":{"martensite_start":573.2041257311,"martensite_type":"plate","PAGS":null,"parent_phase":"gamma","predicted_type":false,"solutionizing_temperature":1273.15},"outputs":{"calculation_error":false,"DG":1931.4354808294,"error":0.8171598314,"error_message":[],"LC_martensite_start":572.3869658997,"PAGS_energy":0.0,"solutioning_conditions":{"N":1,"P":101325,"T":1273.15,"X_C":0.0228313928},"solutionizing_phases":["FCC_A1","",""]}}

File: libreCalphad/models/martensite_start/experimental_data/Esser1933/Esser1933-325.json
{"index":325,"components":["C","FE","VA"],"conditions":{"N":1,"P":101325,"T":1273.15,"X_C":0.0183308155},"reference":"Esser1933","disabled":false,"model":"martensite_start","inputs":{"martensite_start":595.9937149954,"martensite_type":"plate","PAGS":null,"parent_phase":"gamma","predicted_type":false,"solutionizing_temperature":1273.15},"outputs":{"calculation_error":false,"DG":1982.7182207651,"error":0.3242914334,"error_message":[],"LC_martensite_start":595.669423562,"PAGS_energy":0.0,"solutioning_conditions":{"N":1,"P":101325,"T":1273.15,"X_C":0.0183308155},"solutionizing_phases":["FCC_A1","",""]}}

File: libreCalphad/models/martensite_start/experimental_data/Esser1933/Esser1933-326.json
{"index":326,"components":["C","FE","VA"],"conditions":{"N":1,"P":101325,"T":1273.15,"X_C":0.0137977434},"reference":"Esser1933","disabled":false,"model":"martensite_start","inputs":{"martensite_start":624.4684983818,"martensite_type":"plate","PAGS":null,"parent_phase":"gamma","predicted_type":false,"solutionizing_temperature":1273.15},"outputs":{"calculation_error":false,"DG":1989.1678083403,"error":4.7421029206,"error_message":[],"LC_martensite_start":619.7263954612,"PAGS_energy":0.0,"solutioning_conditions":{"N":1,"P":101325,"T":1273.15,"X_C":0.0137977434},"solutionizing_phases":["FCC_A1","",""]}}

File: libreCalphad/models/martensite_start/experimental_data/Finkler1996/Finkler1996-334.json
{"index":334,"components":["AL","B","C","CR","FE","MO","N","NI","SI","V","VA"],"conditions":{"N":1,"P":101325,"T":1353.15,"X_C":0.0077795745,"X_CR":0.1194491096,"X_MO":0.0041821383,"X_N":0.0007848188,"X_NI":0.0065551709,"X_SI":0.0088065458},"reference":"Finkler1996","disabled":false,"model":"martensite_start","inputs":{"martensite_start":568.15,"martensite_type":"lath","PAGS":null,"parent_phase":"gamma","predicted_type":true,"solutionizing_temperature":1353.15},"outputs":{"calculation_error":false,"DG":2476.3100959513,"error":80.4535014272,"error_message":["Removed 5 components to calculate solutionizing equilibrium.","Removed 6 components to calculate solutionizing equilibrium.","Removed 7 components to calculate solutionizing equilibrium."],"LC_martensite_start":487.6964985728,"PAGS_energy":0.0,"solutioning_conditions":{"N":1,"P":101325,"T":1353.15,"X_C":0.0077795745,"X_CR":0.1194491096,"X_MO":0.0041821383,"X_N":0.0007848188,"X_NI":0.0065551709,"X_SI":0.0088065458},"solutionizing_phases":["FCC_A1","CHI_A12","HCP_A3","BCC_A2","","","",""]}}

File: libreCalphad/models/martensite_start/experimental_data/Finkler1996/Finkler1996-354.json
{"index":354,"components":["C","CO","CR","CU","FE","MN","MO","N","NI","S","VA"],"conditions":{"N":1,"P":101325,"T":1348.15,"X_C":0.0023031251,"X_CO":0.0001595897,"X_CR":0.1053368363,"X_CU":0.0003830719,"X_MN":0.0082576505,"X_MO":0.0081308368,"X_N":0.006714736,"X_NI":0.0013196374},"reference":"Finkler1996","disabled":false,"model":"martensite_start","inputs":{"martensite_start":628.15,"martensite_type":"lath","PAGS":null,"parent_phase":"gamma","predicted_type":true,"solutionizing_temperature":1348.15},"outputs":{"calculation_error":false,"DG":1973.3876145173,"error":9.674254838,"error_message":["Removed 5 components to calculate solutionizing equilibrium.","Removed 5 components while calculating martensite equilibrium.","Removed 6 components while calculating martensite equilibrium."],"LC_martensite_start":618.475745162,"PAGS_energy":0.0,"solutioning_conditions":{"N":1,"P":101325,"T":1348.15,"X_C":0.0023031251,"X_CO":0.0001595897,"X_CR":0.1053368363,"X_CU":0.0003830719,"X_MN":0.0082576505,"X_MO":0.0081308368,"X_N":0.006714736,"X_NI":0.0013196374},"solutionizing_phases":["FCC_A1","CHI_A12","HCP_A3","","","","","","",""]}}

File: libreCalphad/models/martensite_start/experimental_data/Finkler1996/Finkler1996-358.json
{"index":358,"components":["AL","B","C","CR","FE","MO","N","NI","S","SI","VA"],"conditions":{"N":1,"P":101325,"T":1348.15,"X_AL":0.0012237623,"X_C":0.0082473935,"X_CR":0.1090131741,"X_MO":0.0033269081,"X_N":0.0001571581,"X_NI":0.00843851,"X_SI":0.0058782984},"reference":"Finkler1996","disabled":false,"model":"martensite_start","inputs":{"martensite_start":638.15,"martensite_type":"lath","PAGS":null,"parent_phase":"gamma","predicted_type":true,"solutionizing_temperature":1348.15},"outputs":{"calculation_error":false,"DG":2031.0882917234,"error":104.8739179921,"error_message":["Removed 5 components to calculate solutionizing equilibrium.","Removed 6 components to calculate solutionizing equilibrium."],"LC_martensite_start":533.2760820079,"PAGS_energy":0.0,"solutioning_conditions":{"N":1,"P":101325,"T":1348.15,"X_AL":0.0012237623,"X_C":0.0082473935,"X_CR":0.1090131741,"X_MO":0.0033269081,"X_N":0.0001571581,"X_NI":0.00843851,"X_SI":0.0058782984},"solutionizing_phases":["FCC_A1","CHI_A12","BCC_A2","","","","","",""]}}

File: libreCalphad/models/martensite_start/experimental_data/GarciaJunceda2008/GarciaJunceda2008-370.json
{"index":370,"components":["AL","C","CR","FE","MN","SI","VA"],"conditions":{"N":1,"P":101325,"T":1123.15,"X_AL":0.0006158537,"X_C":0.0069174491,"X_CR":0.0021305035,"X_MN":0.0191559384,"X_SI":0.0039443084},"reference":"GarciaJunceda2008","disabled":false,"model":"martensite_start","inputs":{"martensite_start":641.15,"martensite_type":"lath","PAGS":3.2,"parent_phase":"gamma","predicted_type":false,"solutionizing_temperature":1123.15},"outputs":{"calculation_error":false,"DG":2349.1386970489,"error":25.3904971612,"error_message":[],"LC_martensite_start":615.7595028388,"PAGS_energy":255.5026675447,"solutioning_conditions":{"N":1,"P":101325,"T":1123.15,"X_AL":0.0006158537,"X_C":0.0069174491,"X_CR":0.0021305035,"X_MN":0.0191559384,"X_SI":0.0039443084},"solutionizing_phases":["FCC_A1","","","","","",""]}}

File: libreCalphad/models/martensite_start/experimental_data/GarciaJunceda2008/GarciaJunceda2008-373.json
{"index":373,"components":["AL","C","CR","FE","MN","SI","VA"],"conditions":{"N":1,"P":101325,"T":1223.15,"X_AL":0.0006158537,"X_C":0.0069174491,"X_CR":0.0021305035,"X_MN":0.0191559384,"X_SI":0.0039443084},"reference":"GarciaJunceda2008","disabled":false,"model":"martensite_start","inputs":{"martensite_start":645.15,"martensite_type":"lath","PAGS":4.0,"parent_phase":"gamma","predicted_type":false,"solutionizing_temperature":1223.15},"outputs":{"calculation_error":false,"DG":2302.1710764345,"error":27.6143871188,"error_message":[],"LC_martensite_start":617.5356128812,"PAGS_energy":240.8564021451,"solutioning_conditions":{"N":1,"P":101325,"T":1223.15,"X_AL":0.0006158537,"X_C":0.0069174491,"X_CR":0.0021305035,"X_MN":0.0191559384,"X_SI":0.0039443084},"solutionizing_phases":["FCC_A1","","","","","",""]}}

File: libreCalphad/models/martensite_start/experimental_data/GarciaJunceda2008/GarciaJunceda2008-374.json
{"index":374,"components":["AL","C","CR","FE","MN","SI","VA"],"conditions":{"N":1,"P":101325,"T":1423.15,"X_AL":0.0006158537,"X_C":0.0069174491,"X_CR":0.0021305035,"X_MN":0.0191559384,"X_SI":0.0039443084},"reference":"GarciaJunceda2008","disabled":false,"model":"martensite_start","inputs":{"martensite_start":646.15,"martensite_type":"lath","PAGS":18.0,"parent_phase":"gamma","predicted_type":false,"solutionizing_temperature":1423.15},"outputs":{"calculation_error":false,"DG":2195.3855996925,"error":16.5820513892,"error_message":[],"LC_martensite_start":629.5679486108,"PAGS_energy":142.1346752341,"solutioning_conditions":{"N":1,"P":101325,"T":1423.15,"X_AL":0.0006158537,"X_C":0.0069174491,"X_CR":0.0021305035,"X_MN":0.0191559384,"X_SI":0.0039443084},"solutionizing_phases":["FCC_A1","","","","","",""]}}

File: libreCalphad/models/martensite_start/experimental_data/GarciaJunceda2008/GarciaJunceda2008-376.json
{"index":376,"components":["AL","C","CR","FE","MN","SI","VA"],"conditions":{"N":1,"P":101325,"T":1123.15,"X_AL":0.0006158537,"X_C":0.0069174491,"X_CR":0.0021305035,"X_MN":0.0191559384,"X_SI":0.0039443084},"reference":"GarciaJunceda2008","disabled":false,"model":"martensite_start","inputs":{"martensite_start":648.15,"martensite_type":"lath","PAGS":4.7,"parent_phase":"gamma","predicted_type":false,"solutionizing_temperature":1123.15},"outputs":{"calculation_error":false,"DG":2267.4149142294,"error":29.3293969703,"error_message":[],"LC_martensite_start":618.8206030297,"PAGS_energy":230.2713949769,"solutioning_conditions":{"N":1,"P":101325,"T":1123.15,"X_AL":0.0006158537,"X_C":0.0069174491,"X_CR":0.0021305035,"X_MN":0.0191559384,"X_SI":0.0039443084},"solutionizing_phases":["FCC_A1","","","","","",""]}}

File: libreCalphad/models/martensite_start/experimental_data/GarciaJunceda2008/GarciaJunceda2008-379.json
{"index":379,"components":["AL","C","CR","FE","MN","SI","VA"],"conditions":{"N":1,"P":101325,"T":1323.15,"X_AL":0.0006158537,"X_C":0.0069174491,"X_CR":0.0021305035,"X_MN":0.0191559384,"X_SI":0.0039443084},"reference":"GarciaJunceda2008","disabled":false,"model":"martensite_start","inputs":{"martensite_start":652.15,"martensite_type":"lath","PAGS":7.0,"parent_phase":"gamma","predicted_type":false,"solutionizing_temperature":1323.15},"outputs":{"calculation_error":false,"DG":2209.1352605205,"error":30.150095787,"error_message":[],"LC_martensite_start":621.999904213,"PAGS_energy":204.125422004,"solutioning_conditions":{"N":1,"P":101325,"T":1323.15,"X_AL":0.0006158537,"X_C":0.0069174491,"X_CR":0.0021305035,"X_MN":0.0191559384,"X_SI":0.0039443084},"solutionizing_phases":["FCC_A1","","","","","",""]}}

File: libreCalphad/models/martensite_start/experimental_data/GarciaJunceda2008/GarciaJunceda2008-387.json
{"index":387,"components":["AL","C","CR","FE","MN","SI","VA"],"conditions":{"N":1,"P":101325,"T":1473.15,"X_AL":0.0006158537,"X_C":0.0069174491,"X_CR":0.0021305035,"X_MN":0.0191559384,"X_SI":0.0039443084},"reference":"GarciaJunceda2008","disabled":false,"model":"martensite_start","inputs":{"martensite_start":663.15,"martensite_type":"lath","PAGS":29.0,"parent_phase":"gamma","predicted_type":false,"solutionizing_temperature":1473.15},"outputs":{"calculation_error":false,"DG":2028.0439838847,"error":29.7438057017,"error_message":[],"LC_martensite_start":633.4061942983,"PAGS_energy":110.8312542113,"solutioning_conditions":{"N":1,"P":101325,"T":1473.15,"X_AL":0.0006158537,"X_C":0.0069174491,"X_CR":0.0021305035,"X_MN":0.0191559384,"X_SI":0.0039443084},"solutionizing_phases":["FCC_A1","","","","","",""]}}

File: libreCalphad/models/martensite_start/experimental_data/Ghosh1994/Ghosh1994-435.json
{"index":435,"components":["C","CO","CR","FE","MO","NI","VA"],"conditions":{"N":1,"P":101325,"T":1473.0,"X_C":0.0075098641,"X_CO":0.136312378,"X_CR":0.0227682127,"X_MO":0.0061697846,"X_NI":0.0974893535},"reference":"Ghosh1994","disabled":false,"model":"martensite_start","inputs":{"martensite_start":573.0,"martensite_type":"plate","PAGS":null,"parent_phase":"gamma","predicted_type":true,"solutionizing_temperature":1473.0},"outputs":{"calculation_error":false,"DG":2814.3135935889,"error":-57.5139372826,"error_message":[],"LC_martensite_start":630.5139372826,"PAGS_energy":0.0,"solutioning_conditions":{"N":1,"P":101325,"T":1473.0,"X_C":0.0075098641,"X_CO":0.136312378,"X_CR":0.0227682127,"X_MO":0.0061697846,"X_NI":0.0974893535},"solutionizing_phases":["FCC_A1","","","","","",""]}}

File: libreCalphad/models/martensite_start/experimental_data/Ghosh1994/Ghosh1994-436.json
{"index":436,"components":["C","CO","CR","FE","MO","NI","VA"],"conditions":{"N":1,"P":101325,"T":1473.0,"X_C":0.0109179715,"X_CO":0.1370857466,"X_CR":0.0006579046,"X_MO":0.0235330333,"X_NI":0.099470231},"reference":"Ghosh1994","disabled":false,"model":"martensite_start","inputs":{"martensite_start":546.0,"martensite_type":"plate","PAGS":null,"parent_phase":"gamma","predicted_type":true,"solutionizing_temperature":1473.0},"outputs":{"calculation_error":false,"DG":2829.1643881621,"error":-72.426011467,"error_message":[],"LC_martensite_start":618.426011467,"PAGS_energy":0.0,"solutioning_conditions":{"N":1,"P":101325,"T":1473.0,"X_C":0.0109179715,"X_CO":0.1370857466,"X_CR":0.0006579046,"X_MO":0.0235330333,"X_NI":0.099470231},"solutionizing_phases":["FCC_A1","","","","","",""]}}

File: libreCalphad/models/martensite_start/experimental_data/Ghosh1994/Ghosh1994-437.json
{"index":437,"components":["C","CO","CR","FE","MO","NI","VA"],"conditions":{"N":1,"P":101325,"T":1473.0,"X_C":0.0113734894,"X_CO":0.1544327065,"X_CR":0.0002189324,"X_MO":0.0239087096,"X_NI":0.0480997937},"reference":"Ghosh1994","disabled":false,"model":"martensite_start","inputs":{"martensite_start":647.0,"martensite_type":"plate","PAGS":null,"parent_phase":"gamma","predicted_type":false,"solutionizing_temperature":1473.0},"outputs":{"calculation_error":false,"DG":2658.9769081395,"error":-52.9901796341,"error_message":[],"LC_martensite_start":699.9901796341,"PAGS_energy":0.0,"solutioning_conditions":{"N":1,"P":101325,"T":1473.0,"X_C":0.0113734894,"X_CO":0.1544327065,"X_CR":0.0002189324,"X_MO":0.0239087096,"X_NI":0.0480997937},"solutionizing_phases":["FCC_A1","","","","","",""]}}

File: libreCalphad/models/martensite_start/experimental_data/Ghosh1994/Ghosh1994-439.json
{"index":439,"components":["C","CO","CR","FE","MO","NI","VA"],"conditions":{"N":1,"P":101325,"T":1473.0,"X_C":0.0113099104,"X_CO":0.1544337789,"X_CR":0.0077286532,"X_MO":0.0166366406,"X_NI":0.0479273439},"reference":"Ghosh1994","disabled":false,"model":"martensite_start","inputs":{"martensite_start":669.0,"martensite_type":"plate","PAGS":null,"parent_phase":"gamma","predicted_type":true,"solutionizing_temperature":1473.0},"outputs":{"calculation_error":false,"DG":2508.6230972899,"error":-30.0360504627,"error_message":[],"LC_martensite_start":699.0360504627,"PAGS_energy":0.0,"solutioning_conditions":{"N":1,"P":101325,"T":1473.0,"X_C":0.0113099104,"X_CO":0.1544337789,"X_CR":0.0077286532,"X_MO":0.0166366406,"X_NI":0.0479273439},"solutionizing_phases":["FCC_A1","","","","","",""]}}

File: libreCalphad/models/martensite_start/experimental_data/Ghosh1994/Ghosh1994-440.json
{"index":440,"components":["C","CO","CR","FE","MO","NI","VA"],"conditions":{"N":1,"P":101325,"T":1473.0,"X_C":0.0112421233,"X_CO":0.1533172338,"X_CR":0.0151482577,"X_MO":0.008913521,"X_NI":0.0477359418},"reference":"Ghosh1994","disabled":false,"model":"martensite_start","inputs":{"martensite_start":671.0,"martensite_type":"plate","PAGS":null,"parent_phase":"gamma","predicted_type":true,"solutionizing_temperature":1473.0},"outputs":{"calculation_error":false,"DG":2582.1926477384,"error":-30.6460316181,"error_message":[],"LC_martensite_start":701.6460316181,"PAGS_energy":0.0,"solutioning_conditions":{"N":1,"P":101325,"T":1473.0,"X_C":0.0112421233,"X_CO":0.1533172338,"X_CR":0.0151482577,"X_MO":0.008913521,"X_NI":0.0477359418},"solutionizing_phases":["FCC_A1","","","","","",""]}}

File: libreCalphad/models/martensite_start/experimental_data/Ghosh1994/Ghosh1994-441.json
{"index":441,"components":["C","CO","CR","FE","MO","NI","VA"],"conditions":{"N":1,"P":101325,"T":1473.0,"X_C":0.0112220276,"X_CO":0.128647749,"X_CR":0.032402528,"X_MO":0.0058536762,"X_NI":0.1052523562},"reference":"Ghosh1994","disabled":false,"model":"martensite_start","inputs":{"martensite_start":468.0,"martensite_type":"plate","PAGS":null,"parent_phase":"gamma","predicted_type":true,"solutionizing_temperature":1473.0},"outputs":{"calculation_error":false,"DG":3469.9327748503,"error":-122.2873695374,"error_message":[],"LC_martensite_start":590.2873695374,"PAGS_energy":0.0,"solutioning_conditions":{"N":1,"P":101325,"T":1473.0,"X_C":0.0112220276,"X_CO":0.128647749,"X_CR":0.032402528,"X_MO":0.0058536762,"X_NI":0.1052523562},"solutionizing_phases":["FCC_A1","","","","","",""]}}

File: libreCalphad/models/martensite_start/experimental_data/Goodenow1965/Goodenow1965-447.json
{"index":447,"components":["C","FE","N","NI","VA"],"conditions":{"N":1,"P":101325,"T":1273.15,"X_C":0.0003268423,"X_N":0.0000560532,"X_NI":0.0883814331},"reference":"Goodenow1965","disabled":false,"model":"martensite_start","inputs":{"martensite_start":663.7,"martensite_type":"lath","PAGS":null,"parent_phase":"gamma","predicted_type":false,"solutionizing_temperature":1273.15},"outputs":{"calculation_error":false,"DG":1509.2071362356,"error":3.2004035091,"error_message":[],"LC_martensite_start":660.4995964909,"PAGS_energy":0.0,"solutioning_conditions":{"N":1,"P":101325,"T":1273.15,"X_C":0.0003268423,"X_N":0.0000560532,"X_NI":0.0883814331},"solutionizing_phases":["FCC_A1","HCP_A3","","",""]}}

File: libreCalphad/models/martensite_start/experimental_data/Goodenow1965/Goodenow1965-448.json
{"index":448,"components":["C","FE","N","NI","VA"],"conditions":{"N":1,"P":101325,"T":1273.15,"X_C":0.0006066869,"X_N":0.0000520232,"X_NI":0.0827024132},"reference":"Goodenow1965","disabled":false,"model":"martensite_start","inputs":{"martensite_start":663.7,"martensite_type":"lath","PAGS":null,"parent_phase":"gamma","predicted_type":false,"solutionizing_temperature":1273.15},"outputs":{"calculation_error":false,"DG":1556.5769022084,"error":-2.0235527992,"error_message":[],"LC_martensite_start":665.7235527992,"PAGS_energy":0.0,"solutioning_conditions":{"N":1,"P":101325,"T":1273.15,"X_C":0.0006066869,"X_N":0.0000520232,"X_NI":0.0827024132},"solutionizing_phases":["FCC_A1","HCP_A3","","",""]}}

File: libreCalphad/models/martensite_start/experimental_data/Grange1946/Grange1946-395.json
{"index":395,"components":["C","FE","MN","MO","SI","VA"],"conditions":{"N":1,"P":101325,"T":1273.15,"X_C":0.02862074,"X_MN":0.0017877547,"X_MO":0.0011374673,"X_SI":0.0025256305},"reference":"Grange1946","disabled":false,"model":"martensite_start","inputs":{"martensite_start":566.4833333333,"martensite_type":"lath","PAGS":null,"parent_phase":"gamma","predicted_type":true,"solutionizing_temperature":1273.15},"outputs":{"calculation_error":false,"DG":2098.0886460745,"error":-56.1906955163,"error_message":[],"LC_martensite_start":622.6740288496,"PAGS_energy":0.0,"solutioning_conditions":{"N":1,"P":101325,"T":1273.15,"X_C":0.02862074,"X_MN":0.0017877547,"X_MO":0.0011374673,"X_SI":0.0025256305},"solutionizing_phases":["FCC_A1","","","","",""]}}

File: libreCalphad/models/martensite_start/experimental_data/Grange1946/Grange1946-400.json
{"index":400,"components":["C","FE","MN","MO","SI","VA"],"conditions":{"N":1,"P":101325,"T":1273.15,"X_C":0.0170053557,"X_MN":0.0016076781,"X_MO":0.0044879417,"X_SI":0.0027516817},"reference":"Grange1946","disabled":false,"model":"martensite_start","inputs":{"martensite_start":660.9277777778,"martensite_type":"lath","PAGS":null,"parent_phase":"gamma","predicted_type":true,"solutionizing_temperature":1273.15},"outputs":{"calculation_error":false,"DG":1975.0274184007,"error":-58.8963411654,"error_message":[],"LC_martensite_start":719.8241189432,"PAGS_energy":0.0,"solutioning_conditions":{"N":1,"P":101325,"T":1273.15,"X_C":0.0170053557,"X_MN":0.0016076781,"X_MO":0.0044879417,"X_SI":0.0027516817},"solutionizing_phases":["FCC_A1","","","","",""]}}

File: libreCalphad/models/martensite_start/experimental_data/Grange1946/Grange1946-401.json
{"index":401,"components":["C","FE","MN","MO","SI","VA"],"conditions":{"N":1,"P":101325,"T":1273.15,"X_C":0.0363203686,"X_MN":0.0030769262,"X_MO":0.0093780558,"X_SI":0.0034947726},"reference":"Grange1946","disabled":false,"model":"martensite_start","inputs":{"martensite_start":472.0388888889,"martensite_type":"plate","PAGS":null,"parent_phase":"gamma","predicted_type":true,"solutionizing_temperature":1273.15},"outputs":{"calculation_error":false,"DG":3542.3109119257,"error":-148.8906225136,"error_message":[],"LC_martensite_start":620.9295114025,"PAGS_energy":0.0,"solutioning_conditions":{"N":1,"P":101325,"T":1273.15,"X_C":0.0363203686,"X_MN":0.0030769262,"X_MO":0.0093780558,"X_SI":0.0034947726},"solutionizing_phases":["FCC_A1","","","","",""]}}

File: libreCalphad/models/martensite_start/experimental_data/Grange1946/Grange1946-402.json
{"index":402,"components":["C","FE","MN","MO","SI","VA"],"conditions":{"N":1,"P":101325,"T":1273.15,"X_C":0.0309088887,"X_MN":0.0018880922,"X_MO":0.0047799392,"X_SI":0.0031101449},"reference":"Grange1946","disabled":false,"model":"martensite_start","inputs":{"martensite_start":558.15,"martensite_type":"lath","PAGS":null,"parent_phase":"gamma","predicted_type":true,"solutionizing_temperature":1273.15},"outputs":{"calculation_error":false,"DG":2562.1489895785,"error":-91.8518299592,"error_message":[],"LC_martensite_start":650.0018299592,"PAGS_energy":0.0,"solutioning_conditions":{"N":1,"P":101325,"T":1273.15,"X_C":0.0309088887,"X_MN":0.0018880922,"X_MO":0.0047799392,"X_SI":0.0031101449},"solutionizing_phases":["FCC_A1","","","","",""]}}

File: libreCalphad/models/martensite_start/experimental_data/Grange1946/Grange1946-450.json
{"index":450,"components":["C","FE","MN","SI","VA"],"conditions":{"N":1,"P":101325,"T":1116.4833333333,"X_C":0.0160337973,"X_MN":0.0185282837,"X_SI":0.003722272},"reference":"Grange1946","disabled":false,"model":"martensite_start","inputs":{"martensite_start":610.9277777778,"martensite_type":"lath","PAGS":null,"parent_phase":"gamma","predicted_type":false,"solutionizing_temperature":1116.4833333333},"outputs":{"calculation_error":false,"DG":2328.484366223,"error":14.3435561901,"error_message":[],"LC_martensite_start":596.5842215877,"PAGS_energy":0.0,"solutioning_conditions":{"N":1,"P":101325,"T":1116.4833333333,"X_C":0.0160337973,"X_MN":0.0185282837,"X_SI":0.003722272},"solutionizing_phases":["FCC_A1","","","",""]}}

File: libreCalphad/models/martensite_start/experimental_data/Grange1946/Grange1946-461.json
{"index":461,"components":["C","FE","MN","SI","VA"],"conditions":{"N":1,"P":101325,"T":1158.15,"X_C":0.0400203082,"X_MN":0.0028509102,"X_SI":0.002884482},"reference":"Grange1946","disabled":false,"model":"martensite_start","inputs":{"martensite_start":488.7055555556,"martensite_type":"plate","PAGS":null,"parent_phase":"gamma","predicted_type":false,"solutionizing_temperature":1158.15},"outputs":{"calculation_error":false,"DG":2111.0512104152,"error":-15.6236953603,"error_message":[],"LC_martensite_start":504.3292509159,"PAGS_energy":0.0,"solutioning_conditions":{"N":1,"P":101325,"T":1158.15,"X_C":0.0400203082,"X_MN":0.0028509102,"X_SI":0.002884482},"solutionizing_phases":["FCC_A1","","","",""]}}
