Repository: mfrichtl/librecalphad

# Martensite Start Model

## What is this?
This model is intended to be useful for predicting the martensite-start (Ms) temperature for steels. It is far from perfect. I have done  my best to be transparent about its accuracy and limitations, but I'm sure even that falls short. All of the commercial models use proprietary thermodynamic databases, so this one is intended to be an open-source alternative that can be much more collaboratively developed. The references for the experimental data currently incorporated in the model are contained in the references.bib file. I'm sure there are more publications out there that can be incorporated.

File: libreCalphad/models/martensite_start/experimental_data/Greninger1942/Greninger1942-479.json
{"index":479,"components":["C","FE","VA"],"conditions":{"N":1,"P":101325,"T":1273.15,"X_C":0.0087734108},"reference":"Greninger1942","disabled":false,"model":"martensite_start","inputs":{"martensite_start":756.025,"martensite_type":"lath","PAGS":null,"parent_phase":"gamma","predicted_type":false,"solutionizing_temperature":1273.15},"outputs":{"calculation_error":false,"DG":1289.6741814232,"error":4.6837707567,"error_message":[],"LC_martensite_start":751.3412292433,"PAGS_energy":0.0,"solutioning_conditions":{"N":1,"P":101325,"T":1273.15,"X_C":0.0087734108},"solutionizing_phases":["FCC_A1","",""]}}

File: libreCalphad/models/martensite_start/experimental_data/Greninger1942/Greninger1942-508.json
{"index":508,"components":["C","FE","VA"],"conditions":{"N":1,"P":101325,"T":1273.15,"X_C":0.0183308155},"reference":"Greninger1942","disabled":false,"model":"martensite_start","inputs":{"martensite_start":671.3605263158,"martensite_type":"lath","PAGS":null,"parent_phase":"gamma","predicted_type":false,"solutionizing_temperature":1273.15},"outputs":{"calculation_error":false,"DG":1444.7128514299,"error":-6.6616418191,"error_message":[],"LC_martensite_start":678.0221681349,"PAGS_energy":0.0,"solutioning_conditions":{"N":1,"P":101325,"T":1273.15,"X_C":0.0183308155},"solutionizing_phases":["FCC_A1","",""]}}

File: libreCalphad/models/martensite_start/experimental_data/Greninger1942/Greninger1942-514.json
{"index":514,"components":["C","CR","FE","MN","SI","VA"],"conditions":{"N":1,"P":101325,"T":1273.15,"X_C":0.0259125276,"X_CR":0.0001050104,"X_MN":0.0053669037,"X_SI":0.0036938111},"reference":"Greninger1942","disabled":false,"model":"martensite_start","inputs":{"martensite_start":577.95,"martensite_type":"lath","PAGS":null,"parent_phase":"gamma","predicted_type":true,"solutionizing_temperature":1273.15},"outputs":{"calculation_error":false,"DG":2393.2733733007,"error":-56.9443148518,"error_message":[],"LC_martensite_start":634.8943148518,"PAGS_energy":0.0,"solutioning_conditions":{"N":1,"P":101325,"T":1273.15,"X_C":0.0259125276,"X_CR":0.0001050104,"X_MN":0.0053669037,"X_SI":0.0036938111},"solutionizing_phases":["FCC_A1","","","","",""]}}

File: libreCalphad/models/martensite_start/experimental_data/Greninger1942/Greninger1942-529.json
{"index":529,"components":["C","FE","VA"],"conditions":{"N":1,"P":101325,"T":1273.15,"X_C":0.0281896821},"reference":"Greninger1942","disabled":false,"model":"martensite_start","inputs":{"martensite_start":599.0071428571,"martensite_type":"lath","PAGS":null,"parent_phase":"gamma","predicted_type":false,"solutionizing_temperature":1273.15},"outputs":{"calculation_error":false,"DG":1490.0517672937,"error":-1.5295996911,"error_message":[],"LC_martensite_start":600.5367425482,"PAGS_energy":0.0,"solutioning_conditions":{"N":1,"P":101325,"T":1273.15,"X_C":0.0281896821},"solutionizing_phases":["FCC_A1","",""]}}

File: libreCalphad/models/martensite_start/experimental_data/Greninger1942/Greninger1942-543.json
{"index":543,"components":["C","CR","FE","MN","SI","VA"],"conditions":{"N":1,"P":101325,"T":1273.15,"X_C":0.0378067112,"X_CR":0.00041586,"X_MN":0.0061006544,"X_SI":0.0044269397},"reference":"Greninger1942","disabled":false,"model":"martensite_start","inputs":{"martensite_start":494.3038461538,"martensite_type":"plate","PAGS":null,"parent_phase":"gamma","predicted_type":false,"solutionizing_temperature":1273.15},"outputs":{"calculation_error":false,"DG":2737.1576239801,"error":-40.2349252734,"error_message":[],"LC_martensite_start":534.5387714272,"PAGS_energy":0.0,"solutioning_conditions":{"N":1,"P":101325,"T":1273.15,"X_C":0.0378067112,"X_CR":0.00041586,"X_MN":0.0061006544,"X_SI":0.0044269397},"solutionizing_phases":["FCC_A1","","","","",""]}}

File: libreCalphad/models/martensite_start/experimental_data/Greninger1942/Greninger1942-562.json
{"index":562,"components":["C","FE","VA"],"conditions":{"N":1,"P":101325,"T":1273.15,"X_C":0.0383324981},"reference":"Greninger1942","disabled":false,"model":"martensite_start","inputs":{"martensite_start":477.65,"martensite_type":"plate","PAGS":null,"parent_phase":"gamma","predicted_type":false,"solutionizing_temperature":1273.15},"outputs":{"calculation_error":false,"DG":1837.3701204264,"error":-19.2076999617,"error_message":[],"LC_martensite_start":496.8576999617,"PAGS_energy":0.0,"solutioning_conditions":{"N":1,"P":101325,"T":1273.15,"X_C":0.0383324981},"solutionizing_phases":["FCC_A1","",""]}}

File: libreCalphad/models/martensite_start/experimental_data/Gulyaev1978/Gulyaev1978-424.json
{"index":424,"components":["C","FE","H","MN","N","O","P","S","SI","VA"],"conditions":{"N":1,"P":101325,"T":1173.15,"X_C":0.0002432092,"X_H":0.0000828029,"X_MN":0.1519172702,"X_N":0.0002979302,"X_O":0.0002608235,"X_P":0.0000359273,"X_S":0.0000216904,"X_SI":0.0009905512},"reference":"Gulyaev1978","disabled":false,"model":"martensite_start","inputs":{"martensite_start":443.0163911653,"martensite_type":"epsilon","PAGS":null,"parent_phase":"gamma","predicted_type":false,"solutionizing_temperature":1173.15},"outputs":{"calculation_error":false,"DG":53.3533818983,"error":11.7588772779,"error_message":[],"LC_martensite_start":431.2575138874,"PAGS_energy":0.0,"solutioning_conditions":{"N":1,"P":101325,"T":1173.15,"X_C":0.0002432092,"X_H":0.0000828029,"X_MN":0.1519172702,"X_N":0.0002979302,"X_O":0.0002608235,"X_P":0.0000359273,"X_S":0.0000216904,"X_SI":0.0009905512},"solutionizing_phases":["CBCC_A12","FCC_A1","TRIDYMITE","MS_B1","","","","","",""]}}

File: libreCalphad/models/martensite_start/experimental_data/Gumlich1918/Gumlich1918-429.json
{"index":429,"components":["FE","MN","VA"],"conditions":{"N":1,"P":101325,"T":1273.15,"X_MN":0.0425622731},"reference":"Gumlich1918","disabled":false,"model":"martensite_start","inputs":{"martensite_start":602.0090604027,"martensite_type":"lath","PAGS":null,"parent_phase":"gamma","predicted_type":false,"solutionizing_temperature":1273.15},"outputs":{"calculation_error":false,"DG":2074.6718734131,"error":13.5586612454,"error_message":[],"LC_martensite_start":588.4503991573,"PAGS_energy":0.0,"solutioning_conditions":{"N":1,"P":101325,"T":1273.15,"X_MN":0.0425622731},"solutionizing_phases":["FCC_A1","",""]}}

File: libreCalphad/models/martensite_start/experimental_data/Gumlich1918/Gumlich1918-430.json
{"index":430,"components":["FE","MN","VA"],"conditions":{"N":1,"P":101325,"T":1273.15,"X_MN":0.0584952772},"reference":"Gumlich1918","disabled":false,"model":"martensite_start","inputs":{"martensite_start":465.0963087248,"martensite_type":"plate","PAGS":null,"parent_phase":"gamma","predicted_type":false,"solutionizing_temperature":1273.15},"outputs":{"calculation_error":false,"DG":2851.9139953292,"error":-48.8849319975,"error_message":[],"LC_martensite_start":513.9812407223,"PAGS_energy":0.0,"solutioning_conditions":{"N":1,"P":101325,"T":1273.15,"X_MN":0.0584952772},"solutionizing_phases":["FCC_A1","",""]}}

File: libreCalphad/models/martensite_start/experimental_data/Hadfield1927/Hadfield1927-436.json
{"index":436,"components":["C","FE","MN","P","S","SI","VA"],"conditions":{"N":1,"P":101325,"T":1373.15,"X_C":0.0041523634,"X_MN":0.1306224234,"X_P":0.0008945348,"X_S":0.0017800293,"X_SI":0.002367665},"reference":"Hadfield1927","disabled":false,"model":"martensite_start","inputs":{"martensite_start":413.15,"martensite_type":"epsilon","PAGS":null,"parent_phase":"gamma","predicted_type":true,"solutionizing_temperature":1373.15},"outputs":{"calculation_error":false,"DG":222.986695407,"error":-10.1270166016,"error_message":[],"LC_martensite_start":423.2770166016,"PAGS_energy":0.0,"solutioning_conditions":{"N":1,"P":101325,"T":1373.15,"X_C":0.0041523634,"X_MN":0.1306224234,"X_P":0.0008945348,"X_S":0.0017800293,"X_SI":0.002367665},"solutionizing_phases":["FCC_A1","LIQUID","","","","",""]}}

File: libreCalphad/models/martensite_start/experimental_data/Hadfield1927/Hadfield1927-437.json
{"index":437,"components":["C","FE","MN","P","S","SI","VA"],"conditions":{"N":1,"P":101325,"T":1373.15,"X_C":0.0032346682,"X_MN":0.0954681775,"X_P":0.0010572023,"X_S":0.0014539453,"X_SI":0.0019761407},"reference":"Hadfield1927","disabled":false,"model":"martensite_start","inputs":{"martensite_start":507.15,"martensite_type":"plate","PAGS":null,"parent_phase":"gamma","predicted_type":true,"solutionizing_temperature":1373.15},"outputs":{"calculation_error":false,"DG":1908.9900731126,"error":115.711658299,"error_message":[],"LC_martensite_start":391.438341701,"PAGS_energy":0.0,"solutioning_conditions":{"N":1,"P":101325,"T":1373.15,"X_C":0.0032346682,"X_MN":0.0954681775,"X_P":0.0010572023,"X_S":0.0014539453,"X_SI":0.0019761407},"solutionizing_phases":["FCC_A1","LIQUID","","","","",""]}}

File: libreCalphad/models/martensite_start/experimental_data/Hanemann1932/Hanemann1932-438.json
{"index":438,"components":["C","FE","MN","P","S","SI","VA"],"conditions":{"N":1,"P":101325,"T":1300.0,"X_C":0.0597408079,"X_MN":0.0020316633,"X_P":0.0005319531,"X_S":0.0001326064,"X_SI":0.0020816905},"reference":"Hanemann1932","disabled":false,"model":"martensite_start","inputs":{"martensite_start":403.15,"martensite_type":"plate","PAGS":null,"parent_phase":"gamma","predicted_type":false,"solutionizing_temperature":1300.0},"outputs":{"calculation_error":false,"DG":1568.0543698219,"error":-10.1662177897,"error_message":[],"LC_martensite_start":413.3162177897,"PAGS_energy":0.0,"solutioning_conditions":{"N":1,"P":101325,"T":1300.0,"X_C":0.0597408079,"X_MN":0.0020316633,"X_P":0.0005319531,"X_S":0.0001326064,"X_SI":0.0020816905},"solutionizing_phases":["FCC_A1","LIQUID","","","","",""]}}

File: libreCalphad/models/martensite_start/experimental_data/Hanemann1932/Hanemann1932-439.json
{"index":439,"components":["C","FE","MN","P","S","SI","VA"],"conditions":{"N":1,"P":101325,"T":1300.0,"X_C":0.0474227161,"X_MN":0.003325482,"X_P":0.0004510537,"X_S":0.0002681252,"X_SI":0.0004209102},"reference":"Hanemann1932","disabled":false,"model":"martensite_start","inputs":{"martensite_start":473.15,"martensite_type":"plate","PAGS":null,"parent_phase":"gamma","predicted_type":false,"solutionizing_temperature":1300.0},"outputs":{"calculation_error":false,"DG":1899.1774900269,"error":1.6271615577,"error_message":[],"LC_martensite_start":471.5228384423,"PAGS_energy":0.0,"solutioning_conditions":{"N":1,"P":101325,"T":1300.0,"X_C":0.0474227161,"X_MN":0.003325482,"X_P":0.0004510537,"X_S":0.0002681252,"X_SI":0.0004209102},"solutionizing_phases":["FCC_A1","LIQUID","","","","",""]}}

File: libreCalphad/models/martensite_start/experimental_data/Hanemann1932/Hanemann1932-440.json
{"index":440,"components":["C","FE","MN","P","S","SI","VA"],"conditions":{"N":1,"P":101325,"T":1300.0,"X_C":0.037379993,"X_MN":0.0029537756,"X_P":0.0004715191,"X_S":0.0004048643,"X_SI":0.0032741321},"reference":"Hanemann1932","disabled":false,"model":"martensite_start","inputs":{"martensite_start":513.15,"martensite_type":"plate","PAGS":null,"parent_phase":"gamma","predicted_type":false,"solutionizing_temperature":1300.0},"outputs":{"calculation_error":false,"DG":2014.2439464885,"error":-3.006077621,"error_message":[],"LC_martensite_start":516.156077621,"PAGS_energy":0.0,"solutioning_conditions":{"N":1,"P":101325,"T":1300.0,"X_C":0.037379993,"X_MN":0.0029537756,"X_P":0.0004715191,"X_S":0.0004048643,"X_SI":0.0032741321},"solutionizing_phases":["LIQUID","FCC_A1","","","","",""]}}

File: libreCalphad/models/martensite_start/experimental_data/Hanemann1932/Hanemann1932-441.json
{"index":441,"components":["C","FE","MN","P","S","SI","VA"],"conditions":{"N":1,"P":101325,"T":1400.0,"X_C":0.0738919922,"X_MN":0.0043014839,"X_P":0.0002882265,"X_S":0.0003275501,"X_SI":0.0026177301},"reference":"Hanemann1932","disabled":false,"model":"martensite_start","inputs":{"martensite_start":353.15,"martensite_type":"plate","PAGS":null,"parent_phase":"gamma","predicted_type":true,"solutionizing_temperature":1400.0},"outputs":{"calculation_error":false,"DG":1559.5889184935,"error":-7.3290911102,"error_message":[],"LC_martensite_start":360.4790911102,"PAGS_energy":0.0,"solutioning_conditions":{"N":1,"P":101325,"T":1400.0,"X_C":0.0738919922,"X_MN":0.0043014839,"X_P":0.0002882265,"X_S":0.0003275501,"X_SI":0.0026177301},"solutionizing_phases":["FCC_A1","LIQUID","","","","",""]}}

File: libreCalphad/models/martensite_start/experimental_data/Hanemann1932/Hanemann1932-442.json
{"index":442,"components":["C","FE","MN","P","S","SI","VA"],"conditions":{"N":1,"P":101325,"T":1400.0,"X_C":0.0699208141,"X_MN":0.0025795585,"X_P":0.0004575353,"X_S":0.000605655,"X_SI":0.0095310957},"reference":"Hanemann1932","disabled":false,"model":"martensite_start","inputs":{"martensite_start":363.15,"martensite_type":"plate","PAGS":null,"parent_phase":"gamma","predicted_type":true,"solutionizing_temperature":1400.0},"outputs":{"calculation_error":false,"DG":1331.7883773255,"error":-11.9377472305,"error_message":[],"LC_martensite_start":375.0877472305,"PAGS_energy":0.0,"solutioning_conditions":{"N":1,"P":101325,"T":1400.0,"X_C":0.0699208141,"X_MN":0.0025795585,"X_P":0.0004575353,"X_S":0.000605655,"X_SI":0.0095310957},"solutionizing_phases":["FCC_A1","LIQUID","","","","",""]}}

File: libreCalphad/models/martensite_start/experimental_data/Hanemann1932/Hanemann1932-443.json
{"index":443,"components":["C","FE","MN","P","S","SI","VA"],"conditions":{"N":1,"P":101325,"T":1400.0,"X_C":0.0668540774,"X_MN":0.0048078337,"X_P":0.0006822109,"X_S":0.0001647485,"X_SI":0.0022571048},"reference":"Hanemann1932","disabled":false,"model":"martensite_start","inputs":{"martensite_start":373.15,"martensite_type":"plate","PAGS":null,"parent_phase":"gamma","predicted_type":true,"solutionizing_temperature":1400.0},"outputs":{"calculation_error":false,"DG":1922.2291062081,"error":-17.9459152031,"error_message":[],"LC_martensite_start":391.0959152031,"PAGS_energy":0.0,"solutioning_conditions":{"N":1,"P":101325,"T":1400.0,"X_C":0.0668540774,"X_MN":0.0048078337,"X_P":0.0006822109,"X_S":0.0001647485,"X_SI":0.0022571048},"solutionizing_phases":["FCC_A1","LIQUID","","","","",""]}}

File: libreCalphad/models/martensite_start/experimental_data/Hanemann1932/Hanemann1932-444.json
{"index":444,"components":["C","FE","MN","P","S","SI","VA"],"conditions":{"N":1,"P":101325,"T":1300.0,"X_C":0.0616507998,"X_MN":0.0023105589,"X_P":0.000375671,"X_S":0.0006597931,"X_SI":0.0080977673},"reference":"Hanemann1932","disabled":false,"model":"martensite_start","inputs":{"martensite_start":383.15,"martensite_type":"plate","PAGS":null,"parent_phase":"gamma","predicted_type":true,"solutionizing_temperature":1300.0},"outputs":{"calculation_error":false,"DG":1557.4179913707,"error":-21.5346482849,"error_message":[],"LC_martensite_start":404.6846482849,"PAGS_energy":0.0,"solutioning_conditions":{"N":1,"P":101325,"T":1300.0,"X_C":0.0616507998,"X_MN":0.0023105589,"X_P":0.000375671,"X_S":0.0006597931,"X_SI":0.0080977673},"solutionizing_phases":["LIQUID","FCC_A1","","","","",""]}}

File: libreCalphad/models/martensite_start/experimental_data/Hanemann1932/Hanemann1932-445.json
{"index":445,"components":["C","FE","MN","P","S","SI","VA"],"conditions":{"N":1,"P":101325,"T":1300.0,"X_C":0.0563414286,"X_MN":0.0058192967,"X_P":0.000378461,"X_S":0.0003655812,"X_SI":0.002466344},"reference":"Hanemann1932","disabled":false,"model":"martensite_start","inputs":{"martensite_start":423.15,"martensite_type":"plate","PAGS":null,"parent_phase":"gamma","predicted_type":true,"solutionizing_temperature":1300.0},"outputs":{"calculation_error":false,"DG":2245.498655181,"error":-16.9554428101,"error_message":[],"LC_martensite_start":440.1054428101,"PAGS_energy":0.0,"solutioning_conditions":{"N":1,"P":101325,"T":1300.0,"X_C":0.0563414286,"X_MN":0.0058192967,"X_P":0.000378461,"X_S":0.0003655812,"X_SI":0.002466344},"solutionizing_phases":["FCC_A1","LIQUID","","","","",""]}}

File: libreCalphad/models/martensite_start/experimental_data/Hanemann1932/Hanemann1932-446.json
{"index":446,"components":["C","FE","MN","P","S","SI","VA"],"conditions":{"N":1,"P":101325,"T":1300.0,"X_C":0.0520505599,"X_MN":0.003306843,"X_P":0.0004485256,"X_S":0.0002332946,"X_SI":0.0039952595},"reference":"Hanemann1932","disabled":false,"model":"martensite_start","inputs":{"martensite_start":453.15,"martensite_type":"plate","PAGS":null,"parent_phase":"gamma","predicted_type":true,"solutionizing_temperature":1300.0},"outputs":{"calculation_error":false,"DG":1818.442682297,"error":2.4153715754,"error_message":[],"LC_martensite_start":450.7346284246,"PAGS_energy":0.0,"solutioning_conditions":{"N":1,"P":101325,"T":1300.0,"X_C":0.0520505599,"X_MN":0.003306843,"X_P":0.0004485256,"X_S":0.0002332946,"X_SI":0.0039952595},"solutionizing_phases":["FCC_A1","LIQUID","","","","",""]}}

File: libreCalphad/models/martensite_start/experimental_data/Hanemann1932/Hanemann1932-447.json
{"index":447,"components":["C","FE","MN","P","S","SI","VA"],"conditions":{"N":1,"P":101325,"T":1300.0,"X_C":0.0430211302,"X_MN":0.0032331037,"X_P":0.0005386996,"X_S":0.0002853623,"X_SI":0.004024538},"reference":"Hanemann1932","disabled":false,"model":"martensite_start","inputs":{"martensite_start":493.15,"martensite_type":"plate","PAGS":null,"parent_phase":"gamma","predicted_type":true,"solutionizing_temperature":1300.0},"outputs":{"calculation_error":false,"DG":1951.0138292066,"error":1.5082664967,"error_message":[],"LC_martensite_start":491.6417335033,"PAGS_energy":0.0,"solutioning_conditions":{"N":1,"P":101325,"T":1300.0,"X_C":0.0430211302,"X_MN":0.0032331037,"X_P":0.0005386996,"X_S":0.0002853623,"X_SI":0.004024538},"solutionizing_phases":["LIQUID","FCC_A1","","","","",""]}}

File: libreCalphad/models/martensite_start/experimental_data/Hanemann1932/Hanemann1932-448.json
{"index":448,"components":["C","FE","MN","P","SI","VA"],"conditions":{"N":1,"P":101325,"T":1300.0,"X_C":0.040442427,"X_MN":0.0036348923,"X_P":0.0002787976,"X_SI":0.0032668544},"reference":"Hanemann1932","disabled":false,"model":"martensite_start","inputs":{"martensite_start":503.15,"martensite_type":"plate","PAGS":null,"parent_phase":"gamma","predicted_type":true,"solutionizing_temperature":1300.0},"outputs":{"calculation_error":false,"DG":2101.6119516235,"error":-3.6156996536,"error_message":[],"LC_martensite_start":506.7656996536,"PAGS_energy":0.0,"solutioning_conditions":{"N":1,"P":101325,"T":1300.0,"X_C":0.040442427,"X_MN":0.0036348923,"X_P":0.0002787976,"X_SI":0.0032668544},"solutionizing_phases":["FCC_A1","","","","",""]}}

File: libreCalphad/models/martensite_start/experimental_data/Hanson1920/Hanson1920-459.json
{"index":459,"components":["FE","NI","VA"],"conditions":{"N":1,"P":101325,"T":1273.15,"X_NI":0.2469331439},"reference":"Hanson1920","disabled":false,"model":"martensite_start","inputs":{"martensite_start":380.6996672019,"martensite_type":"plate","PAGS":null,"parent_phase":"gamma","predicted_type":false,"solutionizing_temperature":1273.15},"outputs":{"calculation_error":false,"DG":899.4624384856,"error":-13.3375005477,"error_message":[],"LC_martensite_start":394.0371677496,"PAGS_energy":0.0,"solutioning_conditions":{"N":1,"P":101325,"T":1273.15,"X_NI":0.2469331439},"solutionizing_phases":["FCC_A1","",""]}}

File: libreCalphad/models/martensite_start/experimental_data/Hanson1920/Hanson1920-460.json
{"index":460,"components":["FE","NI","VA"],"conditions":{"N":1,"P":101325,"T":1273.15,"X_NI":0.1940026453},"reference":"Hanson1920","disabled":false,"model":"martensite_start","inputs":{"martensite_start":468.5811014219,"martensite_type":"plate","PAGS":null,"parent_phase":"gamma","predicted_type":false,"solutionizing_temperature":1273.15},"outputs":{"calculation_error":false,"DG":1558.8164047022,"error":-19.4488398515,"error_message":[],"LC_martensite_start":488.0299412734,"PAGS_energy":0.0,"solutioning_conditions":{"N":1,"P":101325,"T":1273.15,"X_NI":0.1940026453},"solutionizing_phases":["FCC_A1","",""]}}

File: libreCalphad/models/martensite_start/experimental_data/Hanson1920/Hanson1920-461.json
{"index":461,"components":["FE","NI","VA"],"conditions":{"N":1,"P":101325,"T":1273.15,"X_NI":0.1441532293},"reference":"Hanson1920","disabled":false,"model":"martensite_start","inputs":{"martensite_start":547.3693500599,"martensite_type":"plate","PAGS":null,"parent_phase":"gamma","predicted_type":false,"solutionizing_temperature":1273.15},"outputs":{"calculation_error":false,"DG":1725.911654742,"error":14.2252470823,"error_message":[],"LC_martensite_start":533.1441029776,"PAGS_energy":0.0,"solutioning_conditions":{"N":1,"P":101325,"T":1273.15,"X_NI":0.1441532293},"solutionizing_phases":["FCC_A1","",""]}}

File: libreCalphad/models/martensite_start/experimental_data/Holden1971/Holden1971-480.json
{"index":480,"components":["FE","MN","VA"],"conditions":{"N":1,"P":101325,"T":1273.15,"X_MN":0.2682014737},"reference":"Holden1971","disabled":false,"model":"martensite_start","inputs":{"martensite_start":309.6993574041,"martensite_type":"epsilon","PAGS":null,"parent_phase":"gamma","predicted_type":false,"solutionizing_temperature":1273.15},"outputs":{"calculation_error":false,"DG":122.295575215,"error":11.5493574041,"error_message":[],"LC_martensite_start":298.15,"PAGS_energy":0.0,"solutioning_conditions":{"N":1,"P":101325,"T":1273.15,"X_MN":0.2682014737},"solutionizing_phases":["FCC_A1","",""]}}

File: libreCalphad/models/martensite_start/experimental_data/Holden1971/Holden1971-481.json
{"index":481,"components":["FE","MN","VA"],"conditions":{"N":1,"P":101325,"T":1273.15,"X_MN":0.2501588246},"reference":"Holden1971","disabled":false,"model":"martensite_start","inputs":{"martensite_start":326.447085776,"martensite_type":"epsilon","PAGS":null,"parent_phase":"gamma","predicted_type":false,"solutionizing_temperature":1273.15},"outputs":{"calculation_error":false,"DG":166.0164662928,"error":-30.8212827302,"error_message":[],"LC_martensite_start":357.2683685062,"PAGS_energy":0.0,"solutioning_conditions":{"N":1,"P":101325,"T":1273.15,"X_MN":0.2501588246},"solutionizing_phases":["FCC_A1","",""]}}

File: libreCalphad/models/martensite_start/experimental_data/Holden1971/Holden1971-482.json
{"index":482,"components":["FE","MN","VA"],"conditions":{"N":1,"P":101325,"T":1273.15,"X_MN":0.2369476961},"reference":"Holden1971","disabled":false,"model":"martensite_start","inputs":{"martensite_start":343.2140802282,"martensite_type":"epsilon","PAGS":null,"parent_phase":"gamma","predicted_type":false,"solutionizing_temperature":1273.15},"outputs":{"calculation_error":false,"DG":184.3526708445,"error":-30.9098094756,"error_message":[],"LC_martensite_start":374.1238897038,"PAGS_energy":0.0,"solutioning_conditions":{"N":1,"P":101325,"T":1273.15,"X_MN":0.2369476961},"solutionizing_phases":["FCC_A1","",""]}}

File: libreCalphad/models/martensite_start/experimental_data/Holden1971/Holden1971-483.json
{"index":483,"components":["FE","MN","VA"],"conditions":{"N":1,"P":101325,"T":1273.15,"X_MN":0.2228226391},"reference":"Holden1971","disabled":false,"model":"martensite_start","inputs":{"martensite_start":356.7737310272,"martensite_type":"epsilon","PAGS":null,"parent_phase":"gamma","predicted_type":false,"solutionizing_temperature":1273.15},"outputs":{"calculation_error":false,"DG":196.7726484884,"error":-28.6672859175,"error_message":[],"LC_martensite_start":385.4410169447,"PAGS_energy":0.0,"solutioning_conditions":{"N":1,"P":101325,"T":1273.15,"X_MN":0.2228226391},"solutionizing_phases":["FCC_A1","",""]}}

File: libreCalphad/models/martensite_start/experimental_data/Holden1971/Holden1971-484.json
{"index":484,"components":["FE","MN","VA"],"conditions":{"N":1,"P":101325,"T":1273.15,"X_MN":0.2066717488},"reference":"Holden1971","disabled":false,"model":"martensite_start","inputs":{"martensite_start":373.5287988582,"martensite_type":"epsilon","PAGS":null,"parent_phase":"gamma","predicted_type":false,"solutionizing_temperature":1273.15},"outputs":{"calculation_error":false,"DG":186.1470217028,"error":-23.0513082257,"error_message":[],"LC_martensite_start":396.5801070839,"PAGS_energy":0.0,"solutioning_conditions":{"N":1,"P":101325,"T":1273.15,"X_MN":0.2066717488},"solutionizing_phases":["FCC_A1","",""]}}

File: libreCalphad/models/martensite_start/experimental_data/Holden1971/Holden1971-485.json
{"index":485,"components":["FE","MN","VA"],"conditions":{"N":1,"P":101325,"T":1273.15,"X_MN":0.1925327426},"reference":"Holden1971","disabled":false,"model":"martensite_start","inputs":{"martensite_start":387.0884496572,"martensite_type":"epsilon","PAGS":null,"parent_phase":"gamma","predicted_type":false,"solutionizing_temperature":1273.15},"outputs":{"calculation_error":false,"DG":170.4396342112,"error":-18.6450517125,"error_message":[],"LC_martensite_start":405.7335013697,"PAGS_energy":0.0,"solutioning_conditions":{"N":1,"P":101325,"T":1273.15,"X_MN":0.1925327426},"solutionizing_phases":["FCC_A1","",""]}}

File: libreCalphad/models/martensite_start/experimental_data/Holden1971/Holden1971-486.json
{"index":486,"components":["FE","MN","VA"],"conditions":{"N":1,"P":101325,"T":1273.15,"X_MN":0.1735358252},"reference":"Holden1971","disabled":false,"model":"martensite_start","inputs":{"martensite_start":403.8315908671,"martensite_type":"epsilon","PAGS":null,"parent_phase":"gamma","predicted_type":false,"solutionizing_temperature":1273.15},"outputs":{"calculation_error":false,"DG":147.6161381332,"error":-13.8120035253,"error_message":[],"LC_martensite_start":417.6435943924,"PAGS_energy":0.0,"solutioning_conditions":{"N":1,"P":101325,"T":1273.15,"X_MN":0.1735358252},"solutionizing_phases":["FCC_A1","",""]}}

File: libreCalphad/models/martensite_start/experimental_data/Holden1971/Holden1971-487.json
{"index":487,"components":["FE","MN","VA"],"conditions":{"N":1,"P":101325,"T":1273.15,"X_MN":0.1614039838},"reference":"Holden1971","disabled":false,"model":"martensite_start","inputs":{"martensite_start":418.2004170386,"martensite_type":"epsilon","PAGS":null,"parent_phase":"gamma","predicted_type":false,"solutionizing_temperature":1273.15},"outputs":{"calculation_error":false,"DG":117.102528748,"error":-6.964955142,"error_message":[],"LC_martensite_start":425.1653721806,"PAGS_energy":0.0,"solutioning_conditions":{"N":1,"P":101325,"T":1273.15,"X_MN":0.1614039838},"solutionizing_phases":["FCC_A1","",""]}}

File: libreCalphad/models/martensite_start/experimental_data/Holden1971/Holden1971-488.json
{"index":488,"components":["FE","MN","VA"],"conditions":{"N":1,"P":101325,"T":1273.15,"X_MN":0.1479522571},"reference":"Holden1971","disabled":false,"model":"martensite_start","inputs":{"martensite_start":428.5591462112,"martensite_type":"epsilon","PAGS":null,"parent_phase":"gamma","predicted_type":false,"solutionizing_temperature":1273.15},"outputs":{"calculation_error":false,"DG":101.5390677631,"error":-4.958705476,"error_message":[],"LC_martensite_start":433.5178516872,"PAGS_energy":0.0,"solutioning_conditions":{"N":1,"P":101325,"T":1273.15,"X_MN":0.1479522571},"solutionizing_phases":["FCC_A1","",""]}}

File: libreCalphad/models/martensite_start/experimental_data/Holden1971/Holden1971-489.json
{"index":489,"components":["FE","MN","VA"],"conditions":{"N":1,"P":101325,"T":1273.15,"X_MN":0.1350006685},"reference":"Holden1971","disabled":false,"model":"martensite_start","inputs":{"martensite_start":442.1233841722,"martensite_type":"epsilon","PAGS":null,"parent_phase":"gamma","predicted_type":false,"solutionizing_temperature":1273.15},"outputs":{"calculation_error":false,"DG":71.8865519938,"error":0.494079763,"error_message":[],"LC_martensite_start":441.6293044092,"PAGS_energy":0.0,"solutioning_conditions":{"N":1,"P":101325,"T":1273.15,"X_MN":0.1350006685},"solutionizing_phases":["FCC_A1","",""]}}

File: libreCalphad/models/martensite_start/experimental_data/Hsu1983/Hsu1983-490.json
{"index":490,"components":["C","FE","VA"],"conditions":{"N":1,"P":101325,"T":1273.15,"X_C":0.034},"reference":"Hsu1983","disabled":false,"model":"martensite_start","inputs":{"martensite_start":539.5358268025,"martensite_type":"lath","PAGS":null,"parent_phase":"gamma","predicted_type":false,"solutionizing_temperature":1273.15},"outputs":{"calculation_error":false,"DG":1623.1437673328,"error":-13.8330098134,"error_message":[],"LC_martensite_start":553.3688366159,"PAGS_energy":0.0,"solutioning_conditions":{"N":1,"P":101325,"T":1273.15,"X_C":0.034},"solutionizing_phases":["FCC_A1","",""]}}

File: libreCalphad/models/martensite_start/experimental_data/Hsu1983/Hsu1983-491.json
{"index":491,"components":["C","FE","VA"],"conditions":{"N":1,"P":101325,"T":1273.15,"X_C":0.02},"reference":"Hsu1983","disabled":false,"model":"martensite_start","inputs":{"martensite_start":655.4961082982,"martensite_type":"lath","PAGS":null,"parent_phase":"gamma","predicted_type":false,"solutionizing_temperature":1273.15},"outputs":{"calculation_error":false,"DG":1478.764506802,"error":-9.5817083118,"error_message":[],"LC_martensite_start":665.07781661,"PAGS_energy":0.0,"solutioning_conditions":{"N":1,"P":101325,"T":1273.15,"X_C":0.02},"solutionizing_phases":["FCC_A1","",""]}}

File: libreCalphad/models/martensite_start/experimental_data/Hsu1983/Hsu1983-492.json
{"index":492,"components":["C","FE","VA"],"conditions":{"N":1,"P":101325,"T":1273.15,"X_C":0.0116},"reference":"Hsu1983","disabled":false,"model":"martensite_start","inputs":{"martensite_start":730.3717249545,"martensite_type":"lath","PAGS":null,"parent_phase":"gamma","predicted_type":false,"solutionizing_temperature":1273.15},"outputs":{"calculation_error":false,"DG":1339.6504101962,"error":0.6199177124,"error_message":[],"LC_martensite_start":729.7518072421,"PAGS_energy":0.0,"solutioning_conditions":{"N":1,"P":101325,"T":1273.15,"X_C":0.0116},"solutionizing_phases":["FCC_A1","",""]}}

File: libreCalphad/models/martensite_start/experimental_data/Hsu1983/Hsu1983-493.json
{"index":493,"components":["C","FE","VA"],"conditions":{"N":1,"P":101325,"T":1273.15,"X_C":0.049},"reference":"Hsu1983","disabled":false,"model":"martensite_start","inputs":{"martensite_start":439.6894289939,"martensite_type":"plate","PAGS":null,"parent_phase":"gamma","predicted_type":false,"solutionizing_temperature":1273.15},"outputs":{"calculation_error":false,"DG":1542.3689946915,"error":-9.7313808664,"error_message":[],"LC_martensite_start":449.4208098603,"PAGS_energy":0.0,"solutioning_conditions":{"N":1,"P":101325,"T":1273.15,"X_C":0.049},"solutionizing_phases":["FCC_A1","",""]}}

File: libreCalphad/models/martensite_start/experimental_data/Hsu1983/Hsu1983-494.json
{"index":494,"components":["C","FE","VA"],"conditions":{"N":1,"P":101325,"T":1273.15,"X_C":0.041},"reference":"Hsu1983","disabled":false,"model":"martensite_start","inputs":{"martensite_start":501.0817190438,"martensite_type":"lath","PAGS":null,"parent_phase":"gamma","predicted_type":false,"solutionizing_temperature":1273.15},"outputs":{"calculation_error":false,"DG":1539.038113952,"error":6.5867519213,"error_message":[],"LC_martensite_start":494.4949671225,"PAGS_energy":0.0,"solutioning_conditions":{"N":1,"P":101325,"T":1273.15,"X_C":0.041},"solutionizing_phases":["FCC_A1","",""]}}

File: libreCalphad/models/martensite_start/experimental_data/Ishida1974/Ishida1974-563.json
{"index":563,"components":["FE","NI","W","VA"],"conditions":{"N":1,"P":101325,"T":1273.15,"X_NI":0.1819782776,"X_W":0.0140991338},"reference":"Ishida1974","disabled":false,"model":"martensite_start","inputs":{"martensite_start":503.15,"martensite_type":"lath","PAGS":null,"parent_phase":"gamma","predicted_type":false,"solutionizing_temperature":1273.15},"outputs":{"calculation_error":false,"DG":1574.2899730649,"error":11.7301987648,"error_message":[],"LC_martensite_start":491.4198012352,"PAGS_energy":0.0,"solutioning_conditions":{"N":1,"P":101325,"T":1273.15,"X_NI":0.1819782776,"X_W":0.0140991338},"solutionizing_phases":["FCC_A1","","",""]}}

File: libreCalphad/models/martensite_start/experimental_data/Ishida1974/Ishida1974-564.json
{"index":564,"components":["FE","NB","NI","VA"],"conditions":{"N":1,"P":101325,"T":1450.0,"X_NB":0.0117997253,"X_NI":0.1809782498},"reference":"Ishida1974","disabled":false,"model":"martensite_start","inputs":{"martensite_start":539.15,"martensite_type":"lath","PAGS":null,"parent_phase":"gamma","predicted_type":false,"solutionizing_temperature":1450.0},"outputs":{"calculation_error":false,"DG":1389.1208836421,"error":-21.8937136269,"error_message":[],"LC_martensite_start":561.0437136269,"PAGS_energy":0.0,"solutioning_conditions":{"N":1,"P":101325,"T":1450.0,"X_NB":0.0117997253,"X_NI":0.1809782498},"solutionizing_phases":["FCC_A1","","",""]}}

File: libreCalphad/models/martensite_start/experimental_data/Ishida1974/Ishida1974-565.json
{"index":565,"components":["FE","NB","NI","VA"],"conditions":{"N":1,"P":101325,"T":1425.0,"X_NB":0.0089997892,"X_NI":0.1809782242},"reference":"Ishida1974","disabled":false,"model":"martensite_start","inputs":{"martensite_start":549.15,"martensite_type":"lath","PAGS":null,"parent_phase":"gamma","predicted_type":false,"solutionizing_temperature":1425.0},"outputs":{"calculation_error":false,"DG":1293.1752730457,"error":-8.6925427437,"error_message":[],"LC_martensite_start":557.8425427437,"PAGS_energy":0.0,"solutioning_conditions":{"N":1,"P":101325,"T":1425.0,"X_NB":0.0089997892,"X_NI":0.1809782242},"solutionizing_phases":["FCC_A1","","",""]}}

File: libreCalphad/models/martensite_start/experimental_data/Ishida1974/Ishida1974-566.json
{"index":566,"components":["FE","MO","NI","VA"],"conditions":{"N":1,"P":101325,"T":1273.15,"X_MO":0.0229986088,"X_NI":0.182978331},"reference":"Ishida1974","disabled":false,"model":"martensite_start","inputs":{"martensite_start":494.15,"martensite_type":"lath","PAGS":null,"parent_phase":"gamma","predicted_type":false,"solutionizing_temperature":1273.15},"outputs":{"calculation_error":false,"DG":1399.9394331408,"error":-1.5667448902,"error_message":[],"LC_martensite_start":495.7167448902,"PAGS_energy":0.0,"solutioning_conditions":{"N":1,"P":101325,"T":1273.15,"X_MO":0.0229986088,"X_NI":0.182978331},"solutionizing_phases":["FCC_A1","","",""]}}

File: libreCalphad/models/martensite_start/experimental_data/Ishida1974/Ishida1974-567.json
{"index":567,"components":["FE","NB","NI","VA"],"conditions":{"N":1,"P":101325,"T":1400.0,"X_NB":0.0059998586,"X_NI":0.1809781967},"reference":"Ishida1974","disabled":false,"model":"martensite_start","inputs":{"martensite_start":564.15,"martensite_type":"lath","PAGS":null,"parent_phase":"gamma","predicted_type":false,"solutionizing_temperature":1400.0},"outputs":{"calculation_error":false,"DG":1160.3413360673,"error":9.7210768318,"error_message":[],"LC_martensite_start":554.4289231682,"PAGS_energy":0.0,"solutioning_conditions":{"N":1,"P":101325,"T":1400.0,"X_NB":0.0059998586,"X_NI":0.1809781967},"solutionizing_phases":["FCC_A1","","",""]}}

File: libreCalphad/models/martensite_start/experimental_data/Ishida1974/Ishida1974-568.json
{"index":568,"components":["FE","NI","TI","VA"],"conditions":{"N":1,"P":101325,"T":1273.15,"X_NI":0.1799783791,"X_TI":0.0296000142},"reference":"Ishida1974","disabled":false,"model":"martensite_start","inputs":{"martensite_start":544.15,"martensite_type":"lath","PAGS":null,"parent_phase":"gamma","predicted_type":false,"solutionizing_temperature":1273.15},"outputs":{"calculation_error":false,"DG":1299.2929686032,"error":-4.2972279668,"error_message":[],"LC_martensite_start":548.4472279668,"PAGS_energy":0.0,"solutioning_conditions":{"N":1,"P":101325,"T":1273.15,"X_NI":0.1799783791,"X_TI":0.0296000142},"solutionizing_phases":["FCC_A1","","",""]}}

File: libreCalphad/models/martensite_start/experimental_data/Ishida1974/Ishida1974-569.json
{"index":569,"components":["FE","NI","W","VA"],"conditions":{"N":1,"P":101325,"T":1273.15,"X_NI":0.1849779219,"X_W":0.0092994288},"reference":"Ishida1974","disabled":false,"model":"martensite_start","inputs":{"martensite_start":518.15,"martensite_type":"lath","PAGS":null,"parent_phase":"gamma","predicted_type":false,"solutionizing_temperature":1273.15},"outputs":{"calculation_error":false,"DG":1390.4666093137,"error":14.6459047508,"error_message":[],"LC_martensite_start":503.5040952492,"PAGS_energy":0.0,"solutioning_conditions":{"N":1,"P":101325,"T":1273.15,"X_NI":0.1849779219,"X_W":0.0092994288},"solutionizing_phases":["FCC_A1","","",""]}}

File: libreCalphad/models/martensite_start/experimental_data/Ishida1974/Ishida1974-570.json
{"index":570,"components":["FE","MO","NI","VA"],"conditions":{"N":1,"P":101325,"T":1273.15,"X_MO":0.029298253,"X_NI":0.1849782531},"reference":"Ishida1974","disabled":false,"model":"martensite_start","inputs":{"martensite_start":476.15,"martensite_type":"lath","PAGS":null,"parent_phase":"gamma","predicted_type":false,"solutionizing_temperature":1273.15},"outputs":{"calculation_error":false,"DG":1489.4543666248,"error":-8.360469923,"error_message":[],"LC_martensite_start":484.510469923,"PAGS_energy":0.0,"solutioning_conditions":{"N":1,"P":101325,"T":1273.15,"X_MO":0.029298253,"X_NI":0.1849782531},"solutionizing_phases":["FCC_A1","","",""]}}

File: libreCalphad/models/martensite_start/experimental_data/Ishida1974/Ishida1974-571.json
{"index":571,"components":["FE","NB","NI","VA"],"conditions":{"N":1,"P":101325,"T":1400.0,"X_NB":0.0030999269,"X_NI":0.1819780764},"reference":"Ishida1974","disabled":false,"model":"martensite_start","inputs":{"martensite_start":564.15,"martensite_type":"lath","PAGS":null,"parent_phase":"gamma","predicted_type":false,"solutionizing_temperature":1400.0},"outputs":{"calculation_error":false,"DG":1123.0228935383,"error":14.0370898962,"error_message":[],"LC_martensite_start":550.1129101038,"PAGS_energy":0.0,"solutioning_conditions":{"N":1,"P":101325,"T":1400.0,"X_NB":0.0030999269,"X_NI":0.1819780764},"solutionizing_phases":["FCC_A1","","",""]}}

File: libreCalphad/models/martensite_start/experimental_data/Ishida1974/Ishida1974-572.json
{"index":572,"components":["FE","NI","TI","VA"],"conditions":{"N":1,"P":101325,"T":1273.15,"X_NI":0.1809782818,"X_TI":0.0288000174},"reference":"Ishida1974","disabled":false,"model":"martensite_start","inputs":{"martensite_start":547.15,"martensite_type":"lath","PAGS":null,"parent_phase":"gamma","predicted_type":false,"solutionizing_temperature":1273.15},"outputs":{"calculation_error":false,"DG":1264.7819777153,"error":-0.08270576,"error_message":[],"LC_martensite_start":547.23270576,"PAGS_energy":0.0,"solutioning_conditions":{"N":1,"P":101325,"T":1273.15,"X_NI":0.1809782818,"X_TI":0.0288000174},"solutionizing_phases":["FCC_A1","","",""]}}

File: libreCalphad/models/martensite_start/experimental_data/Ishida1974/Ishida1974-573.json
{"index":573,"components":["FE","MO","NI","VA"],"conditions":{"N":1,"P":101325,"T":1273.15,"X_MO":0.0089994444,"X_NI":0.1829781017},"reference":"Ishida1974","disabled":false,"model":"martensite_start","inputs":{"martensite_start":536.15,"martensite_type":"lath","PAGS":null,"parent_phase":"gamma","predicted_type":false,"solutionizing_temperature":1273.15},"outputs":{"calculation_error":false,"DG":1168.77795802,"error":15.4974212313,"error_message":[],"LC_martensite_start":520.6525787687,"PAGS_energy":0.0,"solutioning_conditions":{"N":1,"P":101325,"T":1273.15,"X_MO":0.0089994444,"X_NI":0.1829781017},"solutionizing_phases":["FCC_A1","","",""]}}

File: libreCalphad/models/martensite_start/experimental_data/Ishida1974/Ishida1974-574.json
{"index":574,"components":["AL","FE","NI","VA"],"conditions":{"N":1,"P":101325,"T":1273.15,"X_AL":0.0090989214,"X_NI":0.1809783832},"reference":"Ishida1974","disabled":false,"model":"martensite_start","inputs":{"martensite_start":587.15,"martensite_type":"lath","PAGS":null,"parent_phase":"gamma","predicted_type":false,"solutionizing_temperature":1273.15},"outputs":{"calculation_error":false,"DG":852.2216700728,"error":23.6086066246,"error_message":[],"LC_martensite_start":563.5413933754,"PAGS_energy":0.0,"solutioning_conditions":{"N":1,"P":101325,"T":1273.15,"X_AL":0.0090989214,"X_NI":0.1809783832},"solutionizing_phases":["FCC_A1","","",""]}}

File: libreCalphad/models/martensite_start/experimental_data/Ishida1974/Ishida1974-575.json
{"index":575,"components":["CU","FE","NI","VA"],"conditions":{"N":1,"P":101325,"T":1273.15,"X_CU":0.0140000108,"X_NI":0.1829780223},"reference":"Ishida1974","disabled":false,"model":"martensite_start","inputs":{"martensite_start":556.15,"martensite_type":"lath","PAGS":null,"parent_phase":"gamma","predicted_type":false,"solutionizing_temperature":1273.15},"outputs":{"calculation_error":false,"DG":1016.384476577,"error":10.7224949455,"error_message":[],"LC_martensite_start":545.4275050545,"PAGS_energy":0.0,"solutioning_conditions":{"N":1,"P":101325,"T":1273.15,"X_CU":0.0140000108,"X_NI":0.1829780223},"solutionizing_phases":["FCC_A1","","",""]}}

File: libreCalphad/models/martensite_start/experimental_data/Ishida1974/Ishida1974-576.json
{"index":576,"components":["CU","FE","NI","VA"],"conditions":{"N":1,"P":101325,"T":1273.15,"X_CU":0.0052000028,"X_NI":0.1829779795},"reference":"Ishida1974","disabled":false,"model":"martensite_start","inputs":{"martensite_start":565.15,"martensite_type":"lath","PAGS":null,"parent_phase":"gamma","predicted_type":false,"solutionizing_temperature":1273.15},"outputs":{"calculation_error":false,"DG":1018.9831582704,"error":21.6363731384,"error_message":[],"LC_martensite_start":543.5136268616,"PAGS_energy":0.0,"solutioning_conditions":{"N":1,"P":101325,"T":1273.15,"X_CU":0.0052000028,"X_NI":0.1829779795},"solutionizing_phases":["FCC_A1","","",""]}}

File: libreCalphad/models/martensite_start/experimental_data/Ishida1974/Ishida1974-577.json
{"index":577,"components":["CU","FE","NI","VA"],"conditions":{"N":1,"P":101325,"T":1273.15,"X_CU":0.0133000139,"X_NI":0.1849778333},"reference":"Ishida1974","disabled":false,"model":"martensite_start","inputs":{"martensite_start":557.15,"martensite_type":"lath","PAGS":null,"parent_phase":"gamma","predicted_type":false,"solutionizing_temperature":1273.15},"outputs":{"calculation_error":false,"DG":985.0657840778,"error":14.2410980105,"error_message":[],"LC_martensite_start":542.9089019895,"PAGS_energy":0.0,"solutioning_conditions":{"N":1,"P":101325,"T":1273.15,"X_CU":0.0133000139,"X_NI":0.1849778333},"solutionizing_phases":["FCC_A1","","",""]}}
