Repository: mfrichtl/librecalphad

# Martensite Start Model

## What is this?
This model is intended to be useful for predicting the martensite-start (Ms) temperature for steels. It is far from perfect. I have done  my best to be transparent about its accuracy and limitations, but I'm sure even that falls short. All of the commercial models use proprietary thermodynamic databases, so this one is intended to be an open-source alternative that can be much more collaboratively developed. The references for the experimental data currently incorporated in the model are contained in the references.bib file. I'm sure there are more publications out there that can be incorporated.

File: libreCalphad/models/martensite_start/experimental_data/Ishida1974/Ishida1974-578.json
{"index":578,"components":["FE","NI","W","VA"],"conditions":{"N":1,"P":101325,"T":1450.0,"X_NI":0.1869776647,"X_W":0.0048996986},"reference":"Ishida1974","disabled":false,"model":"martensite_start","inputs":{"martensite_start":539.15,"martensite_type":"lath","PAGS":null,"parent_phase":"gamma","predicted_type":false,"solutionizing_temperature":1450.0},"outputs":{"calculation_error":false,"DG":1192.1137570099,"error":21.1380585313,"error_message":[],"LC_martensite_start":518.0119414687,"PAGS_energy":0.0,"solutioning_conditions":{"N":1,"P":101325,"T":1450.0,"X_NI":0.1869776647,"X_W":0.0048996986},"solutionizing_phases":["FCC_A1","","",""]}}

File: libreCalphad/models/martensite_start/experimental_data/Ishida1974/Ishida1974-579.json
{"index":579,"components":["FE","NI","V","VA"],"conditions":{"N":1,"P":101325,"T":1273.15,"X_NI":0.1849778757,"X_V":0.0048995536},"reference":"Ishida1974","disabled":false,"model":"martensite_start","inputs":{"martensite_start":579.15,"martensite_type":"lath","PAGS":null,"parent_phase":"gamma","predicted_type":false,"solutionizing_temperature":1273.15},"outputs":{"calculation_error":false,"DG":959.4580443044,"error":34.331854434,"error_message":[],"LC_martensite_start":544.818145566,"PAGS_energy":0.0,"solutioning_conditions":{"N":1,"P":101325,"T":1273.15,"X_NI":0.1849778757,"X_V":0.0048995536},"solutionizing_phases":["FCC_A1","","",""]}}

File: libreCalphad/models/martensite_start/experimental_data/Ishida1974/Ishida1974-580.json
{"index":580,"components":["FE","NI","V","VA"],"conditions":{"N":1,"P":101325,"T":1273.15,"X_NI":0.1859778742,"X_V":0.0089991857},"reference":"Ishida1974","disabled":false,"model":"martensite_start","inputs":{"martensite_start":559.15,"martensite_type":"lath","PAGS":null,"parent_phase":"gamma","predicted_type":false,"solutionizing_temperature":1273.15},"outputs":{"calculation_error":false,"DG":1093.0684103893,"error":14.3226943111,"error_message":[],"LC_martensite_start":544.8273056889,"PAGS_energy":0.0,"solutioning_conditions":{"N":1,"P":101325,"T":1273.15,"X_NI":0.1859778742,"X_V":0.0089991857},"solutionizing_phases":["FCC_A1","","",""]}}

File: libreCalphad/models/martensite_start/experimental_data/Ishida1974/Ishida1974-581.json
{"index":581,"components":["FE","NI","TI","VA"],"conditions":{"N":1,"P":101325,"T":1273.15,"X_NI":0.1859777176,"X_TI":0.0085000068},"reference":"Ishida1974","disabled":false,"model":"martensite_start","inputs":{"martensite_start":556.15,"martensite_type":"lath","PAGS":null,"parent_phase":"gamma","predicted_type":false,"solutionizing_temperature":1273.15},"outputs":{"calculation_error":false,"DG":1118.925818078,"error":12.6403706169,"error_message":[],"LC_martensite_start":543.5096293831,"PAGS_energy":0.0,"solutioning_conditions":{"N":1,"P":101325,"T":1273.15,"X_NI":0.1859777176,"X_TI":0.0085000068},"solutionizing_phases":["FCC_A1","","",""]}}

File: libreCalphad/models/martensite_start/experimental_data/Ishida1974/Ishida1974-582.json
{"index":582,"components":["CO","FE","NI","VA"],"conditions":{"N":1,"P":101325,"T":1273.15,"X_CO":0.0102988187,"X_NI":0.1869778595},"reference":"Ishida1974","disabled":false,"model":"martensite_start","inputs":{"martensite_start":582.15,"martensite_type":"lath","PAGS":null,"parent_phase":"gamma","predicted_type":false,"solutionizing_temperature":1273.15},"outputs":{"calculation_error":false,"DG":980.648816085,"error":23.8122620988,"error_message":[],"LC_martensite_start":558.3377379012,"PAGS_energy":0.0,"solutioning_conditions":{"N":1,"P":101325,"T":1273.15,"X_CO":0.0102988187,"X_NI":0.1869778595},"solutionizing_phases":["FCC_A1","","",""]}}

File: libreCalphad/models/martensite_start/experimental_data/Ishida1974/Ishida1974-583.json
{"index":583,"components":["FE","NI","TI","VA"],"conditions":{"N":1,"P":101325,"T":1273.15,"X_NI":0.1869776665,"X_TI":0.0167000194},"reference":"Ishida1974","disabled":false,"model":"martensite_start","inputs":{"martensite_start":542.15,"martensite_type":"lath","PAGS":null,"parent_phase":"gamma","predicted_type":false,"solutionizing_temperature":1273.15},"outputs":{"calculation_error":false,"DG":1208.3918849426,"error":0.5133377337,"error_message":[],"LC_martensite_start":541.6366622663,"PAGS_energy":0.0,"solutioning_conditions":{"N":1,"P":101325,"T":1273.15,"X_NI":0.1869776665,"X_TI":0.0167000194},"solutionizing_phases":["FCC_A1","","",""]}}

File: libreCalphad/models/martensite_start/experimental_data/Ishida1974/Ishida1974-584.json
{"index":584,"components":["FE","NI","V","VA"],"conditions":{"N":1,"P":101325,"T":1273.15,"X_NI":0.1879779288,"X_V":0.0195982572},"reference":"Ishida1974","disabled":false,"model":"martensite_start","inputs":{"martensite_start":540.15,"martensite_type":"lath","PAGS":null,"parent_phase":"gamma","predicted_type":false,"solutionizing_temperature":1273.15},"outputs":{"calculation_error":false,"DG":1212.6611518873,"error":-5.1025923014,"error_message":[],"LC_martensite_start":545.2525923014,"PAGS_energy":0.0,"solutioning_conditions":{"N":1,"P":101325,"T":1273.15,"X_NI":0.1879779288,"X_V":0.0195982572},"solutionizing_phases":["FCC_A1","","",""]}}

File: libreCalphad/models/martensite_start/experimental_data/Ishida1974/Ishida1974-585.json
{"index":585,"components":["CO","FE","NI","VA"],"conditions":{"N":1,"P":101325,"T":1273.15,"X_CO":0.0198977511,"X_NI":0.1889779392},"reference":"Ishida1974","disabled":false,"model":"martensite_start","inputs":{"martensite_start":585.15,"martensite_type":"lath","PAGS":null,"parent_phase":"gamma","predicted_type":false,"solutionizing_temperature":1273.15},"outputs":{"calculation_error":false,"DG":1002.9029503457,"error":14.2152404881,"error_message":[],"LC_martensite_start":570.9347595119,"PAGS_energy":0.0,"solutioning_conditions":{"N":1,"P":101325,"T":1273.15,"X_CO":0.0198977511,"X_NI":0.1889779392},"solutionizing_phases":["FCC_A1","","",""]}}

File: libreCalphad/models/martensite_start/experimental_data/Ishida1974/Ishida1974-586.json
{"index":586,"components":["FE","MO","NI","VA"],"conditions":{"N":1,"P":101325,"T":1273.15,"X_MO":0.0131992075,"X_NI":0.1919773517},"reference":"Ishida1974","disabled":false,"model":"martensite_start","inputs":{"martensite_start":513.15,"martensite_type":"lath","PAGS":null,"parent_phase":"gamma","predicted_type":false,"solutionizing_temperature":1273.15},"outputs":{"calculation_error":false,"DG":1173.5101480477,"error":11.8573836565,"error_message":[],"LC_martensite_start":501.2926163435,"PAGS_energy":0.0,"solutioning_conditions":{"N":1,"P":101325,"T":1273.15,"X_MO":0.0131992075,"X_NI":0.1919773517},"solutionizing_phases":["FCC_A1","","",""]}}

File: libreCalphad/models/martensite_start/experimental_data/Ishida1974/Ishida1974-587.json
{"index":587,"components":["FE","NI","W","VA"],"conditions":{"N":1,"P":101325,"T":1273.15,"X_NI":0.1919337699,"X_W":0.0061899551},"reference":"Ishida1974","disabled":false,"model":"martensite_start","inputs":{"martensite_start":452.15,"martensite_type":"lath","PAGS":null,"parent_phase":"gamma","predicted_type":false,"solutionizing_temperature":1273.15},"outputs":{"calculation_error":false,"DG":1698.7628009116,"error":-53.9615602946,"error_message":[],"LC_martensite_start":506.1115602946,"PAGS_energy":0.0,"solutioning_conditions":{"N":1,"P":101325,"T":1273.15,"X_NI":0.1919337699,"X_W":0.0061899551},"solutionizing_phases":["FCC_A1","","",""]}}

File: libreCalphad/models/martensite_start/experimental_data/Ishida1974/Ishida1974-588.json
{"index":588,"components":["FE","NI","V","VA"],"conditions":{"N":1,"P":101325,"T":1273.15,"X_NI":0.1899779715,"X_V":0.0293974287},"reference":"Ishida1974","disabled":false,"model":"martensite_start","inputs":{"martensite_start":544.15,"martensite_type":"lath","PAGS":null,"parent_phase":"gamma","predicted_type":false,"solutionizing_temperature":1273.15},"outputs":{"calculation_error":false,"DG":1166.1068165246,"error":-0.9979252338,"error_message":[],"LC_martensite_start":545.1479252338,"PAGS_energy":0.0,"solutioning_conditions":{"N":1,"P":101325,"T":1273.15,"X_NI":0.1899779715,"X_V":0.0293974287},"solutionizing_phases":["FCC_A1","","",""]}}

File: libreCalphad/models/martensite_start/experimental_data/Ishida1974/Ishida1974-589.json
{"index":589,"components":["AL","FE","NI","VA"],"conditions":{"N":1,"P":101325,"T":1273.15,"X_AL":0.0259970172,"X_NI":0.1899780309},"reference":"Ishida1974","disabled":false,"model":"martensite_start","inputs":{"martensite_start":597.15,"martensite_type":"lath","PAGS":null,"parent_phase":"gamma","predicted_type":false,"solutionizing_temperature":1273.15},"outputs":{"calculation_error":false,"DG":467.8589916033,"error":6.4216450024,"error_message":[],"LC_martensite_start":590.7283549976,"PAGS_energy":0.0,"solutioning_conditions":{"N":1,"P":101325,"T":1273.15,"X_AL":0.0259970172,"X_NI":0.1899780309},"solutionizing_phases":["FCC_A1","","",""]}}

File: libreCalphad/models/martensite_start/experimental_data/Ishida1974/Ishida1974-590.json
{"index":590,"components":["CO","FE","NI","VA"],"conditions":{"N":1,"P":101325,"T":1273.15,"X_CO":0.026497046,"X_NI":0.1929777692},"reference":"Ishida1974","disabled":false,"model":"martensite_start","inputs":{"martensite_start":593.15,"martensite_type":"lath","PAGS":null,"parent_phase":"gamma","predicted_type":false,"solutionizing_temperature":1273.15},"outputs":{"calculation_error":false,"DG":937.2981186171,"error":16.7885203695,"error_message":[],"LC_martensite_start":576.3614796305,"PAGS_energy":0.0,"solutioning_conditions":{"N":1,"P":101325,"T":1273.15,"X_CO":0.026497046,"X_NI":0.1929777692},"solutionizing_phases":["FCC_A1","","",""]}}

File: libreCalphad/models/martensite_start/experimental_data/Ishida1974/Ishida1974-591.json
{"index":591,"components":["CO","FE","NI","VA"],"conditions":{"N":1,"P":101325,"T":1273.15,"X_CO":0.0363959996,"X_NI":0.1939779586},"reference":"Ishida1974","disabled":false,"model":"martensite_start","inputs":{"martensite_start":607.15,"martensite_type":"lath","PAGS":null,"parent_phase":"gamma","predicted_type":false,"solutionizing_temperature":1273.15},"outputs":{"calculation_error":false,"DG":890.6321463511,"error":18.4017098331,"error_message":[],"LC_martensite_start":588.7482901669,"PAGS_energy":0.0,"solutioning_conditions":{"N":1,"P":101325,"T":1273.15,"X_CO":0.0363959996,"X_NI":0.1939779586},"solutionizing_phases":["FCC_A1","","",""]}}

File: libreCalphad/models/martensite_start/experimental_data/Ishida1974/Ishida1974-592.json
{"index":592,"components":["AL","FE","NI","VA"],"conditions":{"N":1,"P":101325,"T":1273.15,"X_AL":0.0360959226,"X_NI":0.1919781404},"reference":"Ishida1974","disabled":false,"model":"martensite_start","inputs":{"martensite_start":606.15,"martensite_type":"lath","PAGS":null,"parent_phase":"gamma","predicted_type":false,"solutionizing_temperature":1273.15},"outputs":{"calculation_error":false,"DG":267.9007187298,"error":-6.4287418914,"error_message":[],"LC_martensite_start":612.5787418914,"PAGS_energy":0.0,"solutioning_conditions":{"N":1,"P":101325,"T":1273.15,"X_AL":0.0360959226,"X_NI":0.1919781404},"solutionizing_phases":["FCC_A1","","",""]}}

File: libreCalphad/models/martensite_start/experimental_data/Ishida1974/Ishida1974-593.json
{"index":593,"components":["CU","FE","NI","VA"],"conditions":{"N":1,"P":101325,"T":1273.15,"X_CU":0.0258000926,"X_NI":0.1999765447},"reference":"Ishida1974","disabled":false,"model":"martensite_start","inputs":{"martensite_start":512.15,"martensite_type":"lath","PAGS":null,"parent_phase":"gamma","predicted_type":false,"solutionizing_temperature":1273.15},"outputs":{"calculation_error":false,"DG":922.0534461739,"error":-19.3248493719,"error_message":[],"LC_martensite_start":531.4748493719,"PAGS_energy":0.0,"solutioning_conditions":{"N":1,"P":101325,"T":1273.15,"X_CU":0.0258000926,"X_NI":0.1999765447},"solutionizing_phases":["FCC_A1","","",""]}}

File: libreCalphad/models/martensite_start/experimental_data/Ishida1974/Ishida1974-594.json
{"index":594,"components":["AL","FE","NI","VA"],"conditions":{"N":1,"P":101325,"T":1273.15,"X_AL":0.0161981421,"X_NI":0.1999768823},"reference":"Ishida1974","disabled":false,"model":"martensite_start","inputs":{"martensite_start":547.15,"martensite_type":"lath","PAGS":null,"parent_phase":"gamma","predicted_type":false,"solutionizing_temperature":1273.15},"outputs":{"calculation_error":false,"DG":723.6805816153,"error":-11.421795907,"error_message":[],"LC_martensite_start":558.571795907,"PAGS_energy":0.0,"solutioning_conditions":{"N":1,"P":101325,"T":1273.15,"X_AL":0.0161981421,"X_NI":0.1999768823},"solutionizing_phases":["FCC_A1","","",""]}}

File: libreCalphad/models/martensite_start/experimental_data/Ishida1974/Ishida1974-624.json
{"index":624,"components":["CR","FE","NI","VA"],"conditions":{"N":1,"P":101325,"T":1273.15,"X_CR":0.0057872651,"X_NI":0.1799986746},"reference":"Ishida1974","disabled":false,"model":"martensite_start","inputs":{"martensite_start":554.15,"martensite_type":"lath","PAGS":null,"parent_phase":"gamma","predicted_type":false,"solutionizing_temperature":1273.15},"outputs":{"calculation_error":false,"DG":1193.9989261155,"error":15.5412879372,"error_message":[],"LC_martensite_start":538.6087120628,"PAGS_energy":0.0,"solutioning_conditions":{"N":1,"P":101325,"T":1273.15,"X_CR":0.0057872651,"X_NI":0.1799986746},"solutionizing_phases":["FCC_A1","","",""]}}

File: libreCalphad/models/martensite_start/experimental_data/Ishida1974/Ishida1974-626.json
{"index":626,"components":["CR","FE","NI","VA"],"conditions":{"N":1,"P":101325,"T":1273.15,"X_CR":0.0152066419,"X_NI":0.1800319406},"reference":"Ishida1974","disabled":false,"model":"martensite_start","inputs":{"martensite_start":538.15,"martensite_type":"lath","PAGS":null,"parent_phase":"gamma","predicted_type":false,"solutionizing_temperature":1273.15},"outputs":{"calculation_error":false,"DG":1305.1797543513,"error":16.1120747709,"error_message":[],"LC_martensite_start":522.0379252291,"PAGS_energy":0.0,"solutioning_conditions":{"N":1,"P":101325,"T":1273.15,"X_CR":0.0152066419,"X_NI":0.1800319406},"solutionizing_phases":["FCC_A1","","",""]}}

File: libreCalphad/models/martensite_start/experimental_data/Ishida1974/Ishida1974-628.json
{"index":628,"components":["CR","FE","NI","VA"],"conditions":{"N":1,"P":101325,"T":1273.15,"X_CR":0.0198194815,"X_NI":0.1800482315},"reference":"Ishida1974","disabled":false,"model":"martensite_start","inputs":{"martensite_start":504.15,"martensite_type":"lath","PAGS":null,"parent_phase":"gamma","predicted_type":false,"solutionizing_temperature":1273.15},"outputs":{"calculation_error":false,"DG":1538.6240050972,"error":-9.3028044891,"error_message":[],"LC_martensite_start":513.4528044891,"PAGS_energy":0.0,"solutioning_conditions":{"N":1,"P":101325,"T":1273.15,"X_CR":0.0198194815,"X_NI":0.1800482315},"solutionizing_phases":["FCC_A1","","",""]}}

File: libreCalphad/models/martensite_start/experimental_data/Ishida1974/Ishida1974-629.json
{"index":629,"components":["CR","FE","NI","VA"],"conditions":{"N":1,"P":101325,"T":1273.15,"X_CR":0.0326809522,"X_NI":0.1800936537},"reference":"Ishida1974","disabled":false,"model":"martensite_start","inputs":{"martensite_start":481.15,"martensite_type":"lath","PAGS":null,"parent_phase":"gamma","predicted_type":false,"solutionizing_temperature":1273.15},"outputs":{"calculation_error":false,"DG":1669.0837018869,"error":-6.1577229881,"error_message":[],"LC_martensite_start":487.3077229881,"PAGS_energy":0.0,"solutioning_conditions":{"N":1,"P":101325,"T":1273.15,"X_CR":0.0326809522,"X_NI":0.1800936537},"solutionizing_phases":["FCC_A1","","",""]}}

File: libreCalphad/models/martensite_start/experimental_data/Ishida1974/Ishida1974-631.json
{"index":631,"components":["FE","NI","SI","VA"],"conditions":{"N":1,"P":101325,"T":1273.15,"X_NI":0.1899774865,"X_SI":0.0087993104},"reference":"Ishida1974","disabled":false,"model":"martensite_start","inputs":{"martensite_start":558.15,"martensite_type":"lath","PAGS":null,"parent_phase":"gamma","predicted_type":false,"solutionizing_temperature":1273.15},"outputs":{"calculation_error":false,"DG":1017.4929481661,"error":21.9336785316,"error_message":[],"LC_martensite_start":536.2163214684,"PAGS_energy":0.0,"solutioning_conditions":{"N":1,"P":101325,"T":1273.15,"X_NI":0.1899774865,"X_SI":0.0087993104},"solutionizing_phases":["FCC_A1","","",""]}}

File: libreCalphad/models/martensite_start/experimental_data/Ishida1974/Ishida1974-633.json
{"index":633,"components":["FE","NI","SI","VA"],"conditions":{"N":1,"P":101325,"T":1273.15,"X_NI":0.1869779659,"X_SI":0.0190985158},"reference":"Ishida1974","disabled":false,"model":"martensite_start","inputs":{"martensite_start":540.15,"martensite_type":"lath","PAGS":null,"parent_phase":"gamma","predicted_type":false,"solutionizing_temperature":1273.15},"outputs":{"calculation_error":false,"DG":1187.3566801354,"error":1.599675951,"error_message":[],"LC_martensite_start":538.550324049,"PAGS_energy":0.0,"solutioning_conditions":{"N":1,"P":101325,"T":1273.15,"X_NI":0.1869779659,"X_SI":0.0190985158},"solutionizing_phases":["FCC_A1","","",""]}}

File: libreCalphad/models/martensite_start/experimental_data/Ishida1974/Ishida1974-634.json
{"index":634,"components":["FE","NI","SI","VA"],"conditions":{"N":1,"P":101325,"T":1273.15,"X_NI":0.1899779004,"X_SI":0.0290977829},"reference":"Ishida1974","disabled":false,"model":"martensite_start","inputs":{"martensite_start":545.15,"martensite_type":"lath","PAGS":null,"parent_phase":"gamma","predicted_type":false,"solutionizing_temperature":1273.15},"outputs":{"calculation_error":false,"DG":1119.5982486939,"error":8.7162049246,"error_message":[],"LC_martensite_start":536.4337950754,"PAGS_energy":0.0,"solutioning_conditions":{"N":1,"P":101325,"T":1273.15,"X_NI":0.1899779004,"X_SI":0.0290977829},"solutionizing_phases":["FCC_A1","","",""]}}

File: libreCalphad/models/martensite_start/experimental_data/Ishida1974/Ishida1974-637.json
{"index":637,"components":["FE","NI","SI","VA"],"conditions":{"N":1,"P":101325,"T":1273.15,"X_NI":0.1859784496,"X_SI":0.0387970613},"reference":"Ishida1974","disabled":false,"model":"martensite_start","inputs":{"martensite_start":531.15,"martensite_type":"lath","PAGS":null,"parent_phase":"gamma","predicted_type":false,"solutionizing_temperature":1273.15},"outputs":{"calculation_error":false,"DG":1303.6269345821,"error":-12.3525594163,"error_message":[],"LC_martensite_start":543.5025594163,"PAGS_energy":0.0,"solutioning_conditions":{"N":1,"P":101325,"T":1273.15,"X_NI":0.1859784496,"X_SI":0.0387970613},"solutionizing_phases":["FCC_A1","","",""]}}

File: libreCalphad/models/martensite_start/experimental_data/Ishida1974/Ishida1974-638.json
{"index":638,"components":["FE","MN","NI","VA"],"conditions":{"N":1,"P":101325,"T":1273.15,"X_MN":0.0038998939,"X_NI":0.1799782739},"reference":"Ishida1974","disabled":false,"model":"martensite_start","inputs":{"martensite_start":543.15,"martensite_type":"lath","PAGS":null,"parent_phase":"gamma","predicted_type":false,"solutionizing_temperature":1273.15},"outputs":{"calculation_error":false,"DG":1192.8831913262,"error":6.6232561827,"error_message":[],"LC_martensite_start":536.5267438173,"PAGS_energy":0.0,"solutioning_conditions":{"N":1,"P":101325,"T":1273.15,"X_MN":0.0038998939,"X_NI":0.1799782739},"solutionizing_phases":["FCC_A1","","",""]}}

File: libreCalphad/models/martensite_start/experimental_data/Ishida1974/Ishida1974-641.json
{"index":641,"components":["FE","MN","NI","VA"],"conditions":{"N":1,"P":101325,"T":1273.15,"X_MN":0.0079997854,"X_NI":0.1809782199},"reference":"Ishida1974","disabled":false,"model":"martensite_start","inputs":{"martensite_start":532.15,"martensite_type":"lath","PAGS":null,"parent_phase":"gamma","predicted_type":false,"solutionizing_temperature":1273.15},"outputs":{"calculation_error":false,"DG":1170.3534424907,"error":9.386704452,"error_message":[],"LC_martensite_start":522.763295548,"PAGS_energy":0.0,"solutioning_conditions":{"N":1,"P":101325,"T":1273.15,"X_MN":0.0079997854,"X_NI":0.1809782199},"solutionizing_phases":["FCC_A1","","",""]}}

File: libreCalphad/models/martensite_start/experimental_data/Ishida1974/Ishida1974-643.json
{"index":643,"components":["FE","MN","NI","VA"],"conditions":{"N":1,"P":101325,"T":1273.15,"X_MN":0.0175995318,"X_NI":0.1789785005},"reference":"Ishida1974","disabled":false,"model":"martensite_start","inputs":{"martensite_start":485.15,"martensite_type":"lath","PAGS":null,"parent_phase":"gamma","predicted_type":false,"solutionizing_temperature":1273.15},"outputs":{"calculation_error":false,"DG":1323.0819956488,"error":-8.812850132,"error_message":[],"LC_martensite_start":493.962850132,"PAGS_energy":0.0,"solutioning_conditions":{"N":1,"P":101325,"T":1273.15,"X_MN":0.0175995318,"X_NI":0.1789785005},"solutionizing_phases":["FCC_A1","","",""]}}

File: libreCalphad/models/martensite_start/experimental_data/Ishida1974/Ishida1974-644.json
{"index":644,"components":["FE","MN","NI","VA"],"conditions":{"N":1,"P":101325,"T":1273.15,"X_MN":0.0320991428,"X_NI":0.1729792034},"reference":"Ishida1974","disabled":false,"model":"martensite_start","inputs":{"martensite_start":452.15,"martensite_type":"lath","PAGS":null,"parent_phase":"gamma","predicted_type":false,"solutionizing_temperature":1273.15},"outputs":{"calculation_error":false,"DG":1322.9479705886,"error":2.5768094802,"error_message":[],"LC_martensite_start":449.5731905198,"PAGS_energy":0.0,"solutioning_conditions":{"N":1,"P":101325,"T":1273.15,"X_MN":0.0320991428,"X_NI":0.1729792034},"solutionizing_phases":["FCC_A1","","",""]}}

File: libreCalphad/models/martensite_start/experimental_data/Ishida1974a/Ishida1974a-498.json
{"index":498,"components":["C","FE","MN","VA"],"conditions":{"N":1,"P":101325,"T":1273.15,"X_C":0.0129,"X_MN":0.1576},"reference":"Ishida1974a","disabled":false,"model":"martensite_start","inputs":{"martensite_start":329.15,"martensite_type":"epsilon","PAGS":null,"parent_phase":"gamma","predicted_type":false,"solutionizing_temperature":1273.15},"outputs":{"calculation_error":false,"DG":495.7609216615,"error":-5.5803596592,"error_message":[],"LC_martensite_start":334.7303596592,"PAGS_energy":0.0,"solutioning_conditions":{"N":1,"P":101325,"T":1273.15,"X_C":0.0129,"X_MN":0.1576},"solutionizing_phases":["FCC_A1","","",""]}}

File: libreCalphad/models/martensite_start/experimental_data/Ishida1974a/Ishida1974a-499.json
{"index":499,"components":["AL","FE","MN","VA"],"conditions":{"N":1,"P":101325,"T":1273.15,"X_AL":0.0251,"X_MN":0.1721},"reference":"Ishida1974a","disabled":false,"model":"martensite_start","inputs":{"martensite_start":330.15,"martensite_type":"epsilon","PAGS":null,"parent_phase":"gamma","predicted_type":false,"solutionizing_temperature":1273.15},"outputs":{"calculation_error":false,"DG":240.3276250893,"error":9.4938401699,"error_message":[],"LC_martensite_start":320.6561598301,"PAGS_energy":0.0,"solutioning_conditions":{"N":1,"P":101325,"T":1273.15,"X_AL":0.0251,"X_MN":0.1721},"solutionizing_phases":["FCC_A1","","",""]}}

File: libreCalphad/models/martensite_start/experimental_data/Ishida1974a/Ishida1974a-500.json
{"index":500,"components":["CU","FE","MN","VA"],"conditions":{"N":1,"P":101325,"T":1273.15,"X_CU":0.0184,"X_MN":0.1758},"reference":"Ishida1974a","disabled":false,"model":"martensite_start","inputs":{"martensite_start":333.15,"martensite_type":"epsilon","PAGS":null,"parent_phase":"gamma","predicted_type":false,"solutionizing_temperature":1273.15},"outputs":{"calculation_error":false,"DG":350.2148195822,"error":6.5026420784,"error_message":[],"LC_martensite_start":326.6473579216,"PAGS_energy":0.0,"solutioning_conditions":{"N":1,"P":101325,"T":1273.15,"X_CU":0.0184,"X_MN":0.1758},"solutionizing_phases":["FCC_A1","","",""]}}

File: libreCalphad/models/martensite_start/experimental_data/Ishida1974a/Ishida1974a-501.json
{"index":501,"components":["FE","MN","TI","VA"],"conditions":{"N":1,"P":101325,"T":1273.15,"X_MN":0.17,"X_TI":0.0139},"reference":"Ishida1974a","disabled":false,"model":"martensite_start","inputs":{"martensite_start":335.15,"martensite_type":"epsilon","PAGS":null,"parent_phase":"gamma","predicted_type":false,"solutionizing_temperature":1273.15},"outputs":{"calculation_error":false,"DG":42.8807525974,"error":1.2029366875,"error_message":[],"LC_martensite_start":333.9470633125,"PAGS_energy":0.0,"solutioning_conditions":{"N":1,"P":101325,"T":1273.15,"X_MN":0.17,"X_TI":0.0139},"solutionizing_phases":["FCC_A1","","",""]}}

File: libreCalphad/models/martensite_start/experimental_data/Ishida1974a/Ishida1974a-502.json
{"index":502,"components":["FE","MN","MO","VA"],"conditions":{"N":1,"P":101325,"T":1273.15,"X_MN":0.1715,"X_MO":0.0264},"reference":"Ishida1974a","disabled":false,"model":"martensite_start","inputs":{"martensite_start":341.15,"martensite_type":"epsilon","PAGS":null,"parent_phase":"gamma","predicted_type":false,"solutionizing_temperature":1273.15},"outputs":{"calculation_error":false,"DG":443.9072870835,"error":0.6434042358,"error_message":[],"LC_martensite_start":340.5065957642,"PAGS_energy":0.0,"solutioning_conditions":{"N":1,"P":101325,"T":1273.15,"X_MN":0.1715,"X_MO":0.0264},"solutionizing_phases":["FCC_A1","","",""]}}

File: libreCalphad/models/martensite_start/experimental_data/Ishida1974a/Ishida1974a-503.json
{"index":503,"components":["FE","MN","NI","VA"],"conditions":{"N":1,"P":101325,"T":1273.15,"X_MN":0.1745,"X_NI":0.0201},"reference":"Ishida1974a","disabled":false,"model":"martensite_start","inputs":{"martensite_start":349.15,"martensite_type":"epsilon","PAGS":null,"parent_phase":"gamma","predicted_type":false,"solutionizing_temperature":1273.15},"outputs":{"calculation_error":false,"DG":274.2813100604,"error":-1.5786363125,"error_message":[],"LC_martensite_start":350.7286363125,"PAGS_energy":0.0,"solutioning_conditions":{"N":1,"P":101325,"T":1273.15,"X_MN":0.1745,"X_NI":0.0201},"solutionizing_phases":["FCC_A1","","",""]}}

File: libreCalphad/models/martensite_start/experimental_data/Ishida1974a/Ishida1974a-504.json
{"index":504,"components":["FE","MN","VA"],"conditions":{"N":1,"P":101325,"T":1273.15,"X_MN":0.2442},"reference":"Ishida1974a","disabled":false,"model":"martensite_start","inputs":{"martensite_start":349.1953257358,"martensite_type":"epsilon","PAGS":null,"parent_phase":"gamma","predicted_type":false,"solutionizing_temperature":1273.15},"outputs":{"calculation_error":false,"DG":154.5665556064,"error":-16.8069832005,"error_message":[],"LC_martensite_start":366.0023089363,"PAGS_energy":0.0,"solutioning_conditions":{"N":1,"P":101325,"T":1273.15,"X_MN":0.2442},"solutionizing_phases":["FCC_A1","",""]}}

File: libreCalphad/models/martensite_start/experimental_data/Ishida1974a/Ishida1974a-505.json
{"index":505,"components":["FE","MN","V","VA"],"conditions":{"N":1,"P":101325,"T":1273.15,"X_MN":0.176,"X_V":0.024},"reference":"Ishida1974a","disabled":false,"model":"martensite_start","inputs":{"martensite_start":351.15,"martensite_type":"epsilon","PAGS":null,"parent_phase":"gamma","predicted_type":false,"solutionizing_temperature":1273.15},"outputs":{"calculation_error":false,"DG":400.3005011581,"error":6.6820491886,"error_message":[],"LC_martensite_start":344.4679508114,"PAGS_energy":0.0,"solutioning_conditions":{"N":1,"P":101325,"T":1273.15,"X_MN":0.176,"X_V":0.024},"solutionizing_phases":["FCC_A1","","",""]}}

File: libreCalphad/models/martensite_start/experimental_data/Ishida1974a/Ishida1974a-506.json
{"index":506,"components":["C","FE","MN","VA"],"conditions":{"N":1,"P":101325,"T":1273.15,"X_C":0.0083,"X_MN":0.1571},"reference":"Ishida1974a","disabled":false,"model":"martensite_start","inputs":{"martensite_start":353.15,"martensite_type":"epsilon","PAGS":null,"parent_phase":"gamma","predicted_type":false,"solutionizing_temperature":1273.15},"outputs":{"calculation_error":false,"DG":393.668737611,"error":-15.9872232533,"error_message":[],"LC_martensite_start":369.1372232533,"PAGS_energy":0.0,"solutioning_conditions":{"N":1,"P":101325,"T":1273.15,"X_C":0.0083,"X_MN":0.1571},"solutionizing_phases":["FCC_A1","","",""]}}

File: libreCalphad/models/martensite_start/experimental_data/Ishida1974a/Ishida1974a-507.json
{"index":507,"components":["FE","MN","W","VA"],"conditions":{"N":1,"P":101325,"T":1273.15,"X_MN":0.181,"X_W":0.014},"reference":"Ishida1974a","disabled":false,"model":"martensite_start","inputs":{"martensite_start":361.15,"martensite_type":"epsilon","PAGS":null,"parent_phase":"gamma","predicted_type":false,"solutionizing_temperature":1273.15},"outputs":{"calculation_error":false,"DG":293.6503924393,"error":-3.5396678734,"error_message":[],"LC_martensite_start":364.6896678734,"PAGS_energy":0.0,"solutioning_conditions":{"N":1,"P":101325,"T":1273.15,"X_MN":0.181,"X_W":0.014},"solutionizing_phases":["FCC_A1","","",""]}}

File: libreCalphad/models/martensite_start/experimental_data/Ishida1974a/Ishida1974a-508.json
{"index":508,"components":["AL","FE","MN","VA"],"conditions":{"N":1,"P":101325,"T":1273.15,"X_AL":0.0148,"X_MN":0.16},"reference":"Ishida1974a","disabled":false,"model":"martensite_start","inputs":{"martensite_start":363.15,"martensite_type":"epsilon","PAGS":null,"parent_phase":"gamma","predicted_type":false,"solutionizing_temperature":1273.15},"outputs":{"calculation_error":false,"DG":226.340077621,"error":-12.5224161816,"error_message":[],"LC_martensite_start":375.6724161816,"PAGS_energy":0.0,"solutioning_conditions":{"N":1,"P":101325,"T":1273.15,"X_AL":0.0148,"X_MN":0.16},"solutionizing_phases":["FCC_A1","","",""]}}

File: libreCalphad/models/martensite_start/experimental_data/Ishida1974a/Ishida1974a-509.json
{"index":509,"components":["FE","MN","MO","VA"],"conditions":{"N":1,"P":101325,"T":1273.15,"X_MN":0.1735,"X_MO":0.0181},"reference":"Ishida1974a","disabled":false,"model":"martensite_start","inputs":{"martensite_start":364.15,"martensite_type":"epsilon","PAGS":null,"parent_phase":"gamma","predicted_type":false,"solutionizing_temperature":1273.15},"outputs":{"calculation_error":false,"DG":336.5064533523,"error":1.0816398525,"error_message":[],"LC_martensite_start":363.0683601475,"PAGS_energy":0.0,"solutioning_conditions":{"N":1,"P":101325,"T":1273.15,"X_MN":0.1735,"X_MO":0.0181},"solutionizing_phases":["FCC_A1","","",""]}}

File: libreCalphad/models/martensite_start/experimental_data/Ishida1974a/Ishida1974a-510.json
{"index":510,"components":["CU","FE","MN","VA"],"conditions":{"N":1,"P":101325,"T":1273.15,"X_CU":0.0091,"X_MN":0.1736},"reference":"Ishida1974a","disabled":false,"model":"martensite_start","inputs":{"martensite_start":365.15,"martensite_type":"epsilon","PAGS":null,"parent_phase":"gamma","predicted_type":false,"solutionizing_temperature":1273.15},"outputs":{"calculation_error":false,"DG":268.0302968248,"error":-11.3578666115,"error_message":[],"LC_martensite_start":376.5078666115,"PAGS_energy":0.0,"solutioning_conditions":{"N":1,"P":101325,"T":1273.15,"X_CU":0.0091,"X_MN":0.1736},"solutionizing_phases":["FCC_A1","","",""]}}

File: libreCalphad/models/martensite_start/experimental_data/Ishida1974a/Ishida1974a-511.json
{"index":511,"components":["FE","MN","NB","VA"],"conditions":{"N":1,"P":101325,"T":1450.0,"X_MN":0.1752,"X_NB":0.0073},"reference":"Ishida1974a","disabled":false,"model":"martensite_start","inputs":{"martensite_start":366.15,"martensite_type":"epsilon","PAGS":null,"parent_phase":"gamma","predicted_type":false,"solutionizing_temperature":1450.0},"outputs":{"calculation_error":false,"DG":455.2768182791,"error":3.7459475899,"error_message":[],"LC_martensite_start":362.4040524101,"PAGS_energy":0.0,"solutioning_conditions":{"N":1,"P":101325,"T":1450.0,"X_MN":0.1752,"X_NB":0.0073},"solutionizing_phases":["FCC_A1","","",""]}}

File: libreCalphad/models/martensite_start/experimental_data/Ishida1974a/Ishida1974a-512.json
{"index":512,"components":["FE","MN","V","VA"],"conditions":{"N":1,"P":101325,"T":1273.15,"X_MN":0.1741,"X_V":0.0166},"reference":"Ishida1974a","disabled":false,"model":"martensite_start","inputs":{"martensite_start":367.15,"martensite_type":"epsilon","PAGS":null,"parent_phase":"gamma","predicted_type":false,"solutionizing_temperature":1273.15},"outputs":{"calculation_error":false,"DG":327.4573150886,"error":-2.5140161514,"error_message":[],"LC_martensite_start":369.6640161514,"PAGS_energy":0.0,"solutioning_conditions":{"N":1,"P":101325,"T":1273.15,"X_MN":0.1741,"X_V":0.0166},"solutionizing_phases":["FCC_A1","","",""]}}

File: libreCalphad/models/martensite_start/experimental_data/Ishida1974a/Ishida1974a-513.json
{"index":513,"components":["FE","MN","NI","VA"],"conditions":{"N":1,"P":101325,"T":1273.15,"X_MN":0.1745,"X_NI":0.0143},"reference":"Ishida1974a","disabled":false,"model":"martensite_start","inputs":{"martensite_start":369.15,"martensite_type":"epsilon","PAGS":null,"parent_phase":"gamma","predicted_type":false,"solutionizing_temperature":1273.15},"outputs":{"calculation_error":false,"DG":228.2624020543,"error":-2.419420681,"error_message":[],"LC_martensite_start":371.569420681,"PAGS_energy":0.0,"solutioning_conditions":{"N":1,"P":101325,"T":1273.15,"X_MN":0.1745,"X_NI":0.0143},"solutionizing_phases":["FCC_A1","","",""]}}

File: libreCalphad/models/martensite_start/experimental_data/Ishida1974a/Ishida1974a-514.json
{"index":514,"components":["FE","MN","TI","VA"],"conditions":{"N":1,"P":101325,"T":1273.15,"X_MN":0.1752,"X_TI":0.0067},"reference":"Ishida1974a","disabled":false,"model":"martensite_start","inputs":{"martensite_start":373.15,"martensite_type":"epsilon","PAGS":null,"parent_phase":"gamma","predicted_type":false,"solutionizing_temperature":1273.15},"outputs":{"calculation_error":false,"DG":82.8849169959,"error":-2.3185223389,"error_message":[],"LC_martensite_start":375.4685223389,"PAGS_energy":0.0,"solutioning_conditions":{"N":1,"P":101325,"T":1273.15,"X_MN":0.1752,"X_TI":0.0067},"solutionizing_phases":["FCC_A1","","",""]}}

File: libreCalphad/models/martensite_start/experimental_data/Ishida1974a/Ishida1974a-515.json
{"index":515,"components":["FE","MN","NB","VA"],"conditions":{"N":1,"P":101325,"T":1400.0,"X_MN":0.1729,"X_NB":0.0051},"reference":"Ishida1974a","disabled":false,"model":"martensite_start","inputs":{"martensite_start":376.15,"martensite_type":"epsilon","PAGS":null,"parent_phase":"gamma","predicted_type":false,"solutionizing_temperature":1400.0},"outputs":{"calculation_error":false,"DG":371.2043320546,"error":-5.3371045113,"error_message":[],"LC_martensite_start":381.4871045113,"PAGS_energy":0.0,"solutioning_conditions":{"N":1,"P":101325,"T":1400.0,"X_MN":0.1729,"X_NB":0.0051},"solutionizing_phases":["FCC_A1","","",""]}}

File: libreCalphad/models/martensite_start/experimental_data/Ishida1974a/Ishida1974a-516.json
{"index":516,"components":["FE","MN","VA"],"conditions":{"N":1,"P":101325,"T":1273.15,"X_MN":0.2217},"reference":"Ishida1974a","disabled":false,"model":"martensite_start","inputs":{"martensite_start":382.8715388781,"martensite_type":"epsilon","PAGS":null,"parent_phase":"gamma","predicted_type":false,"solutionizing_temperature":1273.15},"outputs":{"calculation_error":false,"DG":129.2738556134,"error":-3.3810017599,"error_message":[],"LC_martensite_start":386.252540638,"PAGS_energy":0.0,"solutioning_conditions":{"N":1,"P":101325,"T":1273.15,"X_MN":0.2217},"solutionizing_phases":["FCC_A1","",""]}}

File: libreCalphad/models/martensite_start/experimental_data/Ishida1974a/Ishida1974a-517.json
{"index":517,"components":["FE","MN","V","VA"],"conditions":{"N":1,"P":101325,"T":1273.15,"X_MN":0.1692,"X_V":0.0078},"reference":"Ishida1974a","disabled":false,"model":"martensite_start","inputs":{"martensite_start":385.15,"martensite_type":"epsilon","PAGS":null,"parent_phase":"gamma","predicted_type":false,"solutionizing_temperature":1273.15},"outputs":{"calculation_error":false,"DG":246.6004230366,"error":-14.2561653996,"error_message":[],"LC_martensite_start":399.4061653996,"PAGS_energy":0.0,"solutioning_conditions":{"N":1,"P":101325,"T":1273.15,"X_MN":0.1692,"X_V":0.0078},"solutionizing_phases":["FCC_A1","","",""]}}

File: libreCalphad/models/martensite_start/experimental_data/Ishida1974a/Ishida1974a-518.json
{"index":518,"components":["C","FE","MN","VA"],"conditions":{"N":1,"P":101325,"T":1273.15,"X_C":0.0046,"X_MN":0.1556},"reference":"Ishida1974a","disabled":false,"model":"martensite_start","inputs":{"martensite_start":385.15,"martensite_type":"epsilon","PAGS":null,"parent_phase":"gamma","predicted_type":false,"solutionizing_temperature":1273.15},"outputs":{"calculation_error":false,"DG":266.9146826787,"error":-11.7211548328,"error_message":[],"LC_martensite_start":396.8711548328,"PAGS_energy":0.0,"solutioning_conditions":{"N":1,"P":101325,"T":1273.15,"X_C":0.0046,"X_MN":0.1556},"solutionizing_phases":["FCC_A1","","",""]}}

File: libreCalphad/models/martensite_start/experimental_data/Ishida1974a/Ishida1974a-519.json
{"index":519,"components":["FE","MN","MO","VA"],"conditions":{"N":1,"P":101325,"T":1273.15,"X_MN":0.1734,"X_MO":0.009},"reference":"Ishida1974a","disabled":false,"model":"martensite_start","inputs":{"martensite_start":386.15,"martensite_type":"epsilon","PAGS":null,"parent_phase":"gamma","predicted_type":false,"solutionizing_temperature":1273.15},"outputs":{"calculation_error":false,"DG":232.0968643836,"error":-3.7279831696,"error_message":[],"LC_martensite_start":389.8779831696,"PAGS_energy":0.0,"solutioning_conditions":{"N":1,"P":101325,"T":1273.15,"X_MN":0.1734,"X_MO":0.009},"solutionizing_phases":["FCC_A1","","",""]}}

File: libreCalphad/models/martensite_start/experimental_data/Ishida1974a/Ishida1974a-520.json
{"index":520,"components":["FE","MN","NB","VA"],"conditions":{"N":1,"P":101325,"T":1273.15,"X_MN":0.1715,"X_NB":0.0025},"reference":"Ishida1974a","disabled":false,"model":"martensite_start","inputs":{"martensite_start":389.15,"martensite_type":"epsilon","PAGS":null,"parent_phase":"gamma","predicted_type":false,"solutionizing_temperature":1273.15},"outputs":{"calculation_error":false,"DG":264.3413359468,"error":-12.188771677,"error_message":[],"LC_martensite_start":401.338771677,"PAGS_energy":0.0,"solutioning_conditions":{"N":1,"P":101325,"T":1273.15,"X_MN":0.1715,"X_NB":0.0025},"solutionizing_phases":["FCC_A1","","",""]}}

File: libreCalphad/models/martensite_start/experimental_data/Ishida1974a/Ishida1974a-521.json
{"index":521,"components":["FE","MN","W","VA"],"conditions":{"N":1,"P":101325,"T":1273.15,"X_MN":0.176,"X_W":0.0093},"reference":"Ishida1974a","disabled":false,"model":"martensite_start","inputs":{"martensite_start":389.15,"martensite_type":"epsilon","PAGS":null,"parent_phase":"gamma","predicted_type":false,"solutionizing_temperature":1273.15},"outputs":{"calculation_error":false,"DG":196.1936481342,"error":5.5709177494,"error_message":[],"LC_martensite_start":383.5790822506,"PAGS_energy":0.0,"solutioning_conditions":{"N":1,"P":101325,"T":1273.15,"X_MN":0.176,"X_W":0.0093},"solutionizing_phases":["FCC_A1","","",""]}}

File: libreCalphad/models/martensite_start/experimental_data/Ishida1974a/Ishida1974a-522.json
{"index":522,"components":["CR","FE","MN","VA"],"conditions":{"N":1,"P":101325,"T":1273.15,"X_CR":0.031,"X_MN":0.174},"reference":"Ishida1974a","disabled":false,"model":"martensite_start","inputs":{"martensite_start":393.15,"martensite_type":"epsilon","PAGS":null,"parent_phase":"gamma","predicted_type":false,"solutionizing_temperature":1273.15},"outputs":{"calculation_error":false,"DG":-139.0283472501,"error":-4.3650922108,"error_message":[],"LC_martensite_start":397.5150922108,"PAGS_energy":0.0,"solutioning_conditions":{"N":1,"P":101325,"T":1273.15,"X_CR":0.031,"X_MN":0.174},"solutionizing_phases":["FCC_A1","","",""]}}

File: libreCalphad/models/martensite_start/experimental_data/Ishida1974a/Ishida1974a-523.json
{"index":523,"components":["AL","FE","MN","VA"],"conditions":{"N":1,"P":101325,"T":1273.15,"X_AL":0.0062,"X_MN":0.1677},"reference":"Ishida1974a","disabled":false,"model":"martensite_start","inputs":{"martensite_start":395.15,"martensite_type":"epsilon","PAGS":null,"parent_phase":"gamma","predicted_type":false,"solutionizing_temperature":1273.15},"outputs":{"calculation_error":false,"DG":153.3841893908,"error":-4.8773840952,"error_message":[],"LC_martensite_start":400.0273840952,"PAGS_energy":0.0,"solutioning_conditions":{"N":1,"P":101325,"T":1273.15,"X_AL":0.0062,"X_MN":0.1677},"solutionizing_phases":["FCC_A1","","",""]}}

File: libreCalphad/models/martensite_start/experimental_data/Ishida1974a/Ishida1974a-524.json
{"index":524,"components":["FE","MN","NI","VA"],"conditions":{"N":1,"P":101325,"T":1273.15,"X_MN":0.1734,"X_NI":0.0094},"reference":"Ishida1974a","disabled":false,"model":"martensite_start","inputs":{"martensite_start":395.15,"martensite_type":"epsilon","PAGS":null,"parent_phase":"gamma","predicted_type":false,"solutionizing_temperature":1273.15},"outputs":{"calculation_error":false,"DG":156.5132835382,"error":6.3634700108,"error_message":[],"LC_martensite_start":388.7865299892,"PAGS_energy":0.0,"solutioning_conditions":{"N":1,"P":101325,"T":1273.15,"X_MN":0.1734,"X_NI":0.0094},"solutionizing_phases":["FCC_A1","","",""]}}

File: libreCalphad/models/martensite_start/experimental_data/Ishida1974a/Ishida1974a-525.json
{"index":525,"components":["FE","MN","W","VA"],"conditions":{"N":1,"P":101325,"T":1273.15,"X_MN":0.1741,"X_W":0.0044},"reference":"Ishida1974a","disabled":false,"model":"martensite_start","inputs":{"martensite_start":397.15,"martensite_type":"epsilon","PAGS":null,"parent_phase":"gamma","predicted_type":false,"solutionizing_temperature":1273.15},"outputs":{"calculation_error":false,"DG":170.7824187146,"error":-5.1295107651,"error_message":[],"LC_martensite_start":402.2795107651,"PAGS_energy":0.0,"solutioning_conditions":{"N":1,"P":101325,"T":1273.15,"X_MN":0.1741,"X_W":0.0044},"solutionizing_phases":["FCC_A1","","",""]}}
