Repository: mfrichtl/librecalphad

# Martensite Start Model

## What is this?
This model is intended to be useful for predicting the martensite-start (Ms) temperature for steels. It is far from perfect. I have done  my best to be transparent about its accuracy and limitations, but I'm sure even that falls short. All of the commercial models use proprietary thermodynamic databases, so this one is intended to be an open-source alternative that can be much more collaboratively developed. The references for the experimental data currently incorporated in the model are contained in the references.bib file. I'm sure there are more publications out there that can be incorporated.

File: libreCalphad/models/martensite_start/experimental_data/Ishida1974a/Ishida1974a-526.json
{"index":526,"components":["FE","MN","VA"],"conditions":{"N":1,"P":101325,"T":1273.15,"X_MN":0.1974},"reference":"Ishida1974a","disabled":false,"model":"martensite_start","inputs":{"martensite_start":397.3983532997,"martensite_type":"epsilon","PAGS":null,"parent_phase":"gamma","predicted_type":false,"solutionizing_temperature":1273.15},"outputs":{"calculation_error":false,"DG":127.7675907227,"error":-5.2243578913,"error_message":[],"LC_martensite_start":402.622711191,"PAGS_energy":0.0,"solutioning_conditions":{"N":1,"P":101325,"T":1273.15,"X_MN":0.1974},"solutionizing_phases":["FCC_A1","",""]}}

File: libreCalphad/models/martensite_start/experimental_data/Ishida1974a/Ishida1974a-527.json
{"index":527,"components":["CR","FE","MN","VA"],"conditions":{"N":1,"P":101325,"T":1273.15,"X_CR":0.0202,"X_MN":0.1721},"reference":"Ishida1974a","disabled":false,"model":"martensite_start","inputs":{"martensite_start":401.15,"martensite_type":"epsilon","PAGS":null,"parent_phase":"gamma","predicted_type":false,"solutionizing_temperature":1273.15},"outputs":{"calculation_error":false,"DG":-76.8775470484,"error":2.8391021538,"error_message":[],"LC_martensite_start":398.3108978462,"PAGS_energy":0.0,"solutioning_conditions":{"N":1,"P":101325,"T":1273.15,"X_CR":0.0202,"X_MN":0.1721},"solutionizing_phases":["FCC_A1","","",""]}}

File: libreCalphad/models/martensite_start/experimental_data/Ishida1974a/Ishida1974a-528.json
{"index":528,"components":["FE","MN","VA"],"conditions":{"N":1,"P":101325,"T":1273.15,"X_MN":0.1873},"reference":"Ishida1974a","disabled":false,"model":"martensite_start","inputs":{"martensite_start":407.0432305075,"martensite_type":"epsilon","PAGS":null,"parent_phase":"gamma","predicted_type":false,"solutionizing_temperature":1273.15},"outputs":{"calculation_error":false,"DG":112.7719122641,"error":-2.0007141209,"error_message":[],"LC_martensite_start":409.0439446284,"PAGS_energy":0.0,"solutioning_conditions":{"N":1,"P":101325,"T":1273.15,"X_MN":0.1873},"solutionizing_phases":["FCC_A1","",""]}}

File: libreCalphad/models/martensite_start/experimental_data/Ishida1974a/Ishida1974a-529.json
{"index":529,"components":["FE","MN","SI","VA"],"conditions":{"N":1,"P":101325,"T":1273.15,"X_MN":0.1968,"X_SI":0.0293},"reference":"Ishida1974a","disabled":false,"model":"martensite_start","inputs":{"martensite_start":408.15,"martensite_type":"epsilon","PAGS":null,"parent_phase":"gamma","predicted_type":false,"solutionizing_temperature":1273.15},"outputs":{"calculation_error":false,"DG":342.3253173532,"error":-7.0004426193,"error_message":[],"LC_martensite_start":415.1504426193,"PAGS_energy":0.0,"solutioning_conditions":{"N":1,"P":101325,"T":1273.15,"X_MN":0.1968,"X_SI":0.0293},"solutionizing_phases":["FCC_A1","","",""]}}

File: libreCalphad/models/martensite_start/experimental_data/Ishida1974a/Ishida1974a-531.json
{"index":531,"components":["FE","MN","SI","VA"],"conditions":{"N":1,"P":101325,"T":1273.15,"X_MN":0.1717,"X_SI":0.0196},"reference":"Ishida1974a","disabled":false,"model":"martensite_start","inputs":{"martensite_start":409.15,"martensite_type":"epsilon","PAGS":null,"parent_phase":"gamma","predicted_type":false,"solutionizing_temperature":1273.15},"outputs":{"calculation_error":false,"DG":279.863712726,"error":-17.3012057972,"error_message":[],"LC_martensite_start":426.4512057972,"PAGS_energy":0.0,"solutioning_conditions":{"N":1,"P":101325,"T":1273.15,"X_MN":0.1717,"X_SI":0.0196},"solutionizing_phases":["FCC_A1","","",""]}}

File: libreCalphad/models/martensite_start/experimental_data/Ishida1974a/Ishida1974a-532.json
{"index":532,"components":["CO","FE","MN","VA"],"conditions":{"N":1,"P":101325,"T":1273.15,"X_CO":0.0092,"X_MN":0.1633},"reference":"Ishida1974a","disabled":false,"model":"martensite_start","inputs":{"martensite_start":415.15,"martensite_type":"epsilon","PAGS":null,"parent_phase":"gamma","predicted_type":false,"solutionizing_temperature":1273.15},"outputs":{"calculation_error":false,"DG":36.2753928413,"error":-6.8626031971,"error_message":[],"LC_martensite_start":422.0126031971,"PAGS_energy":0.0,"solutioning_conditions":{"N":1,"P":101325,"T":1273.15,"X_CO":0.0092,"X_MN":0.1633},"solutionizing_phases":["FCC_A1","","",""]}}

File: libreCalphad/models/martensite_start/experimental_data/Ishida1974a/Ishida1974a-533.json
{"index":533,"components":["CO","FE","MN","VA"],"conditions":{"N":1,"P":101325,"T":1273.15,"X_CO":0.019,"X_MN":0.1755},"reference":"Ishida1974a","disabled":false,"model":"martensite_start","inputs":{"martensite_start":416.15,"martensite_type":"epsilon","PAGS":null,"parent_phase":"gamma","predicted_type":false,"solutionizing_temperature":1273.15},"outputs":{"calculation_error":false,"DG":-79.4736605123,"error":-0.3764723682,"error_message":[],"LC_martensite_start":416.5264723682,"PAGS_energy":0.0,"solutioning_conditions":{"N":1,"P":101325,"T":1273.15,"X_CO":0.019,"X_MN":0.1755},"solutionizing_phases":["FCC_A1","","",""]}}

File: libreCalphad/models/martensite_start/experimental_data/Ishida1974a/Ishida1974a-534.json
{"index":534,"components":["CR","FE","MN","VA"],"conditions":{"N":1,"P":101325,"T":1273.15,"X_CR":0.0096,"X_MN":0.1732},"reference":"Ishida1974a","disabled":false,"model":"martensite_start","inputs":{"martensite_start":416.15,"martensite_type":"epsilon","PAGS":null,"parent_phase":"gamma","predicted_type":false,"solutionizing_temperature":1273.15},"outputs":{"calculation_error":false,"DG":-14.4296031411,"error":9.995924778,"error_message":[],"LC_martensite_start":406.154075222,"PAGS_energy":0.0,"solutioning_conditions":{"N":1,"P":101325,"T":1273.15,"X_CR":0.0096,"X_MN":0.1732},"solutionizing_phases":["FCC_A1","","",""]}}

File: libreCalphad/models/martensite_start/experimental_data/Ishida1974a/Ishida1974a-535.json
{"index":535,"components":["FE","MN","VA"],"conditions":{"N":1,"P":101325,"T":1273.15,"X_MN":0.1659},"reference":"Ishida1974a","disabled":false,"model":"martensite_start","inputs":{"martensite_start":417.7194169518,"martensite_type":"epsilon","PAGS":null,"parent_phase":"gamma","predicted_type":false,"solutionizing_temperature":1273.15},"outputs":{"calculation_error":false,"DG":111.2844957204,"error":-4.6601918062,"error_message":[],"LC_martensite_start":422.379608758,"PAGS_energy":0.0,"solutioning_conditions":{"N":1,"P":101325,"T":1273.15,"X_MN":0.1659},"solutionizing_phases":["FCC_A1","",""]}}

File: libreCalphad/models/martensite_start/experimental_data/Ishida1974a/Ishida1974a-536.json
{"index":536,"components":["CO","FE","MN","VA"],"conditions":{"N":1,"P":101325,"T":1273.15,"X_CO":0.0284,"X_MN":0.1746},"reference":"Ishida1974a","disabled":false,"model":"martensite_start","inputs":{"martensite_start":419.15,"martensite_type":"epsilon","PAGS":null,"parent_phase":"gamma","predicted_type":false,"solutionizing_temperature":1273.15},"outputs":{"calculation_error":false,"DG":-177.70101058,"error":2.3851244164,"error_message":[],"LC_martensite_start":416.7648755836,"PAGS_energy":0.0,"solutioning_conditions":{"N":1,"P":101325,"T":1273.15,"X_CO":0.0284,"X_MN":0.1746},"solutionizing_phases":["FCC_A1","","",""]}}

File: libreCalphad/models/martensite_start/experimental_data/Ishida1974a/Ishida1974a-537.json
{"index":537,"components":["FE","MN","VA"],"conditions":{"N":1,"P":101325,"T":1273.15,"X_MN":0.1472},"reference":"Ishida1974a","disabled":false,"model":"martensite_start","inputs":{"martensite_start":423.5868952405,"martensite_type":"epsilon","PAGS":null,"parent_phase":"gamma","predicted_type":false,"solutionizing_temperature":1273.15},"outputs":{"calculation_error":false,"DG":121.3161239492,"error":-10.3997285351,"error_message":[],"LC_martensite_start":433.9866237756,"PAGS_energy":0.0,"solutioning_conditions":{"N":1,"P":101325,"T":1273.15,"X_MN":0.1472},"solutionizing_phases":["FCC_A1","",""]}}

File: libreCalphad/models/martensite_start/experimental_data/Ishiwara1930/Ishiwara1930-542.json
{"index":542,"components":["FE","MN","VA"],"conditions":{"N":1,"P":101325,"T":1273.15,"X_MN":0.0707692245},"reference":"Ishiwara1930","disabled":false,"model":"martensite_start","inputs":{"martensite_start":482.5459731544,"martensite_type":"plate","PAGS":null,"parent_phase":"gamma","predicted_type":false,"solutionizing_temperature":1273.15},"outputs":{"calculation_error":false,"DG":2493.6818043648,"error":-12.5168921353,"error_message":[],"LC_martensite_start":495.0628652897,"PAGS_energy":0.0,"solutioning_conditions":{"N":1,"P":101325,"T":1273.15,"X_MN":0.0707692245},"solutionizing_phases":["FCC_A1","",""]}}

File: libreCalphad/models/martensite_start/experimental_data/Izumiyama1970/Izumiyama1970-543.json
{"index":543,"components":["FE","NI","VA"],"conditions":{"N":1,"P":101325,"T":1273.0,"X_NI":0.146},"reference":"Izumiyama1970","disabled":false,"model":"martensite_start","inputs":{"martensite_start":590.25,"martensite_type":"lath","PAGS":null,"parent_phase":"gamma","predicted_type":false,"solutionizing_temperature":1273.0},"outputs":{"calculation_error":false,"DG":1383.4519188403,"error":3.29643538,"error_message":[],"LC_martensite_start":586.95356462,"PAGS_energy":0.0,"solutioning_conditions":{"N":1,"P":101325,"T":1273.0,"X_NI":0.146},"solutionizing_phases":["FCC_A1","",""]}}

File: libreCalphad/models/martensite_start/experimental_data/Izumiyama1970/Izumiyama1970-544.json
{"index":544,"components":["FE","NI","VA"],"conditions":{"N":1,"P":101325,"T":1273.0,"X_NI":0.101},"reference":"Izumiyama1970","disabled":false,"model":"martensite_start","inputs":{"martensite_start":658.15,"martensite_type":"lath","PAGS":null,"parent_phase":"gamma","predicted_type":false,"solutionizing_temperature":1273.0},"outputs":{"calculation_error":false,"DG":1425.8831520435,"error":12.0468810987,"error_message":[],"LC_martensite_start":646.1031189013,"PAGS_energy":0.0,"solutioning_conditions":{"N":1,"P":101325,"T":1273.0,"X_NI":0.101},"solutionizing_phases":["FCC_A1","",""]}}

File: libreCalphad/models/martensite_start/experimental_data/Izumiyama1970/Izumiyama1970-545.json
{"index":545,"components":["FE","NI","VA"],"conditions":{"N":1,"P":101325,"T":1273.0,"X_NI":0.019},"reference":"Izumiyama1970","disabled":false,"model":"martensite_start","inputs":{"martensite_start":740.55,"martensite_type":"lath","PAGS":null,"parent_phase":"gamma","predicted_type":false,"solutionizing_temperature":1273.0},"outputs":{"calculation_error":false,"DG":1626.4335817095,"error":-40.252101953,"error_message":[],"LC_martensite_start":780.802101953,"PAGS_energy":0.0,"solutioning_conditions":{"N":1,"P":101325,"T":1273.0,"X_NI":0.019},"solutionizing_phases":["FCC_A1","",""]}}

File: libreCalphad/models/martensite_start/experimental_data/Izumiyama1970/Izumiyama1970-546.json
{"index":546,"components":["FE","NI","VA"],"conditions":{"N":1,"P":101325,"T":1273.0,"X_NI":0.196},"reference":"Izumiyama1970","disabled":false,"model":"martensite_start","inputs":{"martensite_start":491.05,"martensite_type":"plate","PAGS":null,"parent_phase":"gamma","predicted_type":false,"solutionizing_temperature":1273.0},"outputs":{"calculation_error":false,"DG":1394.5271493117,"error":5.2575069308,"error_message":[],"LC_martensite_start":485.7924930692,"PAGS_energy":0.0,"solutioning_conditions":{"N":1,"P":101325,"T":1273.0,"X_NI":0.196},"solutionizing_phases":["FCC_A1","",""]}}

File: libreCalphad/models/martensite_start/experimental_data/Jones1949/Jones1949-557.json
{"index":557,"components":["FE","NI","VA"],"conditions":{"N":1,"P":101325,"T":1273.15,"X_NI":0.190218836},"reference":"Jones1949","disabled":false,"model":"martensite_start","inputs":{"martensite_start":531.0712916246,"martensite_type":"lath","PAGS":null,"parent_phase":"gamma","predicted_type":false,"solutionizing_temperature":1273.15},"outputs":{"calculation_error":false,"DG":1220.9123901053,"error":-7.2284275897,"error_message":[],"LC_martensite_start":538.2997192143,"PAGS_energy":0.0,"solutioning_conditions":{"N":1,"P":101325,"T":1273.15,"X_NI":0.190218836},"solutionizing_phases":["FCC_A1","",""]}}

File: libreCalphad/models/martensite_start/experimental_data/Jun1998/Jun1998-558.json
{"index":558,"components":["FE","MN","VA"],"conditions":{"N":1,"P":101325,"T":972.540724659,"X_MN":0.1793978304},"reference":"Jun1998","disabled":false,"model":"martensite_start","inputs":{"martensite_start":397.0300838552,"martensite_type":"epsilon","PAGS":13.3109896009,"parent_phase":"gamma","predicted_type":false,"solutionizing_temperature":972.540724659},"outputs":{"calculation_error":false,"DG":218.5709328453,"error":-0.3614472561,"error_message":[],"LC_martensite_start":397.3915311113,"PAGS_energy":57.6743306829,"solutioning_conditions":{"N":1,"P":101325,"T":972.540724659,"X_MN":0.1793978304},"solutionizing_phases":["FCC_A1","",""]}}

File: libreCalphad/models/martensite_start/experimental_data/Jun1998/Jun1998-559.json
{"index":559,"components":["FE","MN","VA"],"conditions":{"N":1,"P":101325,"T":1072.182528183,"X_MN":0.1793978304},"reference":"Jun1998","disabled":false,"model":"martensite_start","inputs":{"martensite_start":414.0082464327,"martensite_type":"epsilon","PAGS":24.6089055055,"parent_phase":"gamma","predicted_type":false,"solutionizing_temperature":1072.182528183},"outputs":{"calculation_error":false,"DG":140.3257044411,"error":11.0361031542,"error_message":[],"LC_martensite_start":402.9721432785,"PAGS_energy":38.3938456144,"solutioning_conditions":{"N":1,"P":101325,"T":1072.182528183,"X_MN":0.1793978304},"solutionizing_phases":["FCC_A1","",""]}}

File: libreCalphad/models/martensite_start/experimental_data/Jun1998/Jun1998-560.json
{"index":560,"components":["FE","MN","VA"],"conditions":{"N":1,"P":101325,"T":1172.3433365479,"X_MN":0.1793978304},"reference":"Jun1998","disabled":false,"model":"martensite_start","inputs":{"martensite_start":419.0085989258,"martensite_type":"epsilon","PAGS":35.4519498905,"parent_phase":"gamma","predicted_type":false,"solutionizing_temperature":1172.3433365479},"outputs":{"calculation_error":false,"DG":113.2838726257,"error":13.2972541266,"error_message":[],"LC_martensite_start":405.7113447992,"PAGS_energy":28.8901261398,"solutioning_conditions":{"N":1,"P":101325,"T":1172.3433365479,"X_MN":0.1793978304},"solutionizing_phases":["FCC_A1","",""]}}

File: libreCalphad/models/martensite_start/experimental_data/Jun1998/Jun1998-561.json
{"index":561,"components":["FE","MN","VA"],"conditions":{"N":1,"P":101325,"T":1273.2357398372,"X_MN":0.1793978304},"reference":"Jun1998","disabled":false,"model":"martensite_start","inputs":{"martensite_start":423.0101575168,"martensite_type":"epsilon","PAGS":86.6149007834,"parent_phase":"gamma","predicted_type":false,"solutionizing_temperature":1273.2357398372},"outputs":{"calculation_error":false,"DG":80.0777127782,"error":11.8090550794,"error_message":[],"LC_martensite_start":411.2011024374,"PAGS_energy":9.7681487517,"solutioning_conditions":{"N":1,"P":101325,"T":1273.2357398372,"X_MN":0.1793978304},"solutionizing_phases":["FCC_A1","",""]}}

File: libreCalphad/models/martensite_start/experimental_data/Jun1998/Jun1998-562.json
{"index":562,"components":["FE","MN","VA"],"conditions":{"N":1,"P":101325,"T":1372.8145976941,"X_MN":0.1793978304},"reference":"Jun1998","disabled":false,"model":"martensite_start","inputs":{"martensite_start":425.0485201959,"martensite_type":"epsilon","PAGS":185.8398377189,"parent_phase":"gamma","predicted_type":false,"solutionizing_temperature":1372.8145976941},"outputs":{"calculation_error":false,"DG":59.8045744611,"error":10.1066658397,"error_message":[],"LC_martensite_start":414.9418543562,"PAGS_energy":-3.3147036074,"solutioning_conditions":{"N":1,"P":101325,"T":1372.8145976941,"X_MN":0.1793978304},"solutionizing_phases":["FCC_A1","",""]}}

File: libreCalphad/models/martensite_start/experimental_data/Kaufman1956/Kaufman1956-574.json
{"index":574,"components":["FE","NI","VA"],"conditions":{"N":1,"P":101325,"T":1273.15,"X_NI":0.2375},"reference":"Kaufman1956","disabled":false,"model":"martensite_start","inputs":{"martensite_start":383.0,"martensite_type":"plate","PAGS":null,"parent_phase":"gamma","predicted_type":false,"solutionizing_temperature":1273.15},"outputs":{"calculation_error":false,"DG":1094.9255932532,"error":-36.1466258049,"error_message":[],"LC_martensite_start":419.1466258049,"PAGS_energy":0.0,"solutioning_conditions":{"N":1,"P":101325,"T":1273.15,"X_NI":0.2375},"solutionizing_phases":["FCC_A1","",""]}}

File: libreCalphad/models/martensite_start/experimental_data/Kim2004/Kim2004-575.json
{"index":575,"components":["C","FE","MN","VA"],"conditions":{"N":1,"P":101325,"T":1273.15,"X_C":0.0128508259,"X_MN":0.1737864908},"reference":"Kim2004","disabled":false,"model":"martensite_start","inputs":{"martensite_start":301.6517555151,"martensite_type":"epsilon","PAGS":null,"parent_phase":"gamma","predicted_type":false,"solutionizing_temperature":1273.15},"outputs":{"calculation_error":false,"DG":539.4504385575,"error":-5.1564012523,"error_message":[],"LC_martensite_start":306.8081567674,"PAGS_energy":0.0,"solutioning_conditions":{"N":1,"P":101325,"T":1273.15,"X_C":0.0128508259,"X_MN":0.1737864908},"solutionizing_phases":["FCC_A1","","",""]}}

File: libreCalphad/models/martensite_start/experimental_data/Kim2004/Kim2004-576.json
{"index":576,"components":["C","FE","MN","VA"],"conditions":{"N":1,"P":101325,"T":1273.15,"X_C":0.0092048797,"X_MN":0.1797068766},"reference":"Kim2004","disabled":false,"model":"martensite_start","inputs":{"martensite_start":330.2062892121,"martensite_type":"epsilon","PAGS":null,"parent_phase":"gamma","predicted_type":false,"solutionizing_temperature":1273.15},"outputs":{"calculation_error":false,"DG":420.4628468992,"error":-1.0155193724,"error_message":[],"LC_martensite_start":331.2218085845,"PAGS_energy":0.0,"solutioning_conditions":{"N":1,"P":101325,"T":1273.15,"X_C":0.0092048797,"X_MN":0.1797068766},"solutionizing_phases":["FCC_A1","","",""]}}

File: libreCalphad/models/martensite_start/experimental_data/Kim2004/Kim2004-577.json
{"index":577,"components":["C","FE","MN","VA"],"conditions":{"N":1,"P":101325,"T":1273.15,"X_C":0.004619142,"X_MN":0.1801570583},"reference":"Kim2004","disabled":false,"model":"martensite_start","inputs":{"martensite_start":373.1682417794,"martensite_type":"epsilon","PAGS":null,"parent_phase":"gamma","predicted_type":false,"solutionizing_temperature":1273.15},"outputs":{"calculation_error":false,"DG":260.2788028005,"error":0.1979409943,"error_message":[],"LC_martensite_start":372.9703007851,"PAGS_energy":0.0,"solutioning_conditions":{"N":1,"P":101325,"T":1273.15,"X_C":0.004619142,"X_MN":0.1801570583},"solutionizing_phases":["FCC_A1","","",""]}}

File: libreCalphad/models/martensite_start/experimental_data/Kim2004/Kim2004-578.json
{"index":578,"components":["C","FE","MN","TI","VA"],"conditions":{"N":1,"P":101325,"T":1273.15,"X_C":0.0091983243,"X_MN":0.1797799905,"X_TI":0.0049622574},"reference":"Kim2004","disabled":false,"model":"martensite_start","inputs":{"martensite_start":375.1429660023,"martensite_type":"epsilon","PAGS":null,"parent_phase":"gamma","predicted_type":false,"solutionizing_temperature":1273.15},"outputs":{"calculation_error":false,"DG":246.9167855784,"error":5.6090273104,"error_message":[],"LC_martensite_start":369.5339386919,"PAGS_energy":0.0,"solutioning_conditions":{"N":1,"P":101325,"T":1273.15,"X_C":0.0091983243,"X_MN":0.1797799905,"X_TI":0.0049622574},"solutionizing_phases":["FCC_A1","FCC_A1","","",""]}}

File: libreCalphad/models/martensite_start/experimental_data/Kim2004/Kim2004-579.json
{"index":579,"components":["C","FE","MN","TI","VA"],"conditions":{"N":1,"P":101325,"T":1273.15,"X_C":0.0096486639,"X_MN":0.1788985912,"X_TI":0.0094535265},"reference":"Kim2004","disabled":false,"model":"martensite_start","inputs":{"martensite_start":418.2262016413,"martensite_type":"epsilon","PAGS":null,"parent_phase":"gamma","predicted_type":false,"solutionizing_temperature":1273.15},"outputs":{"calculation_error":false,"DG":74.420194368,"error":20.9196061951,"error_message":[],"LC_martensite_start":397.3065954462,"PAGS_energy":0.0,"solutioning_conditions":{"N":1,"P":101325,"T":1273.15,"X_C":0.0096486639,"X_MN":0.1788985912,"X_TI":0.0094535265},"solutionizing_phases":["FCC_A1","FCC_A1","","",""]}}

File: libreCalphad/models/martensite_start/experimental_data/Kim2004/Kim2004-580.json
{"index":580,"components":["C","FE","MN","VA"],"conditions":{"N":1,"P":101325,"T":1273.15,"X_C":0.0009265402,"X_MN":0.1790653878},"reference":"Kim2004","disabled":false,"model":"martensite_start","inputs":{"martensite_start":426.9046296201,"martensite_type":"epsilon","PAGS":null,"parent_phase":"gamma","predicted_type":false,"solutionizing_temperature":1273.15},"outputs":{"calculation_error":false,"DG":59.6004170439,"error":20.8320059484,"error_message":[],"LC_martensite_start":406.0726236717,"PAGS_energy":0.0,"solutioning_conditions":{"N":1,"P":101325,"T":1273.15,"X_C":0.0009265402,"X_MN":0.1790653878},"solutionizing_phases":["FCC_A1","","",""]}}

File: libreCalphad/models/martensite_start/experimental_data/Kim2004/Kim2004-581.json
{"index":581,"components":["C","FE","MN","TI","VA"],"conditions":{"N":1,"P":101325,"T":1273.15,"X_C":0.0096412763,"X_MN":0.1762523299,"X_TI":0.0150910216},"reference":"Kim2004","disabled":false,"model":"martensite_start","inputs":{"martensite_start":429.0702813599,"martensite_type":"epsilon","PAGS":null,"parent_phase":"gamma","predicted_type":false,"solutionizing_temperature":1273.15},"outputs":{"calculation_error":false,"DG":-47.636432438,"error":39.0398240277,"error_message":[],"LC_martensite_start":390.0304573322,"PAGS_energy":0.0,"solutioning_conditions":{"N":1,"P":101325,"T":1273.15,"X_C":0.0096412763,"X_MN":0.1762523299,"X_TI":0.0150910216},"solutionizing_phases":["FCC_A1","FCC_A1","","",""]}}

File: libreCalphad/models/martensite_start/experimental_data/Koistinen1959/Koistinen1959-645.json
{"index":645,"components":["C","FE","VA"],"conditions":{"N":1,"P":101325,"T":1273.15,"X_C":0.0169743218},"reference":"Koistinen1959","disabled":false,"model":"martensite_start","inputs":{"martensite_start":688.0,"martensite_type":"lath","PAGS":null,"parent_phase":"gamma","predicted_type":false,"solutionizing_temperature":1273.15},"outputs":{"calculation_error":false,"DG":1391.1824892188,"error":-0.5015441895,"error_message":[],"LC_martensite_start":688.5015441895,"PAGS_energy":0.0,"solutioning_conditions":{"N":1,"P":101325,"T":1273.15,"X_C":0.0169743218},"solutionizing_phases":["FCC_A1","",""]}}

File: libreCalphad/models/martensite_start/experimental_data/Koistinen1959/Koistinen1959-646.json
{"index":646,"components":["C","FE","VA"],"conditions":{"N":1,"P":101325,"T":1273.15,"X_C":0.0228313928},"reference":"Koistinen1959","disabled":false,"model":"martensite_start","inputs":{"martensite_start":653.0,"martensite_type":"lath","PAGS":null,"parent_phase":"gamma","predicted_type":false,"solutionizing_temperature":1273.15},"outputs":{"calculation_error":false,"DG":1366.600024529,"error":10.0239288807,"error_message":[],"LC_martensite_start":642.9760711193,"PAGS_energy":0.0,"solutioning_conditions":{"N":1,"P":101325,"T":1273.15,"X_C":0.0228313928},"solutionizing_phases":["FCC_A1","",""]}}

File: libreCalphad/models/martensite_start/experimental_data/Koistinen1959/Koistinen1959-647.json
{"index":647,"components":["C","FE","VA"],"conditions":{"N":1,"P":101325,"T":1273.15,"X_C":0.0365804107},"reference":"Koistinen1959","disabled":false,"model":"martensite_start","inputs":{"martensite_start":523.0,"martensite_type":"plate","PAGS":null,"parent_phase":"gamma","predicted_type":true,"solutionizing_temperature":1273.15},"outputs":{"calculation_error":false,"DG":1610.0292902251,"error":17.9802697182,"error_message":[],"LC_martensite_start":505.0197302818,"PAGS_energy":0.0,"solutioning_conditions":{"N":1,"P":101325,"T":1273.15,"X_C":0.0365804107},"solutionizing_phases":["FCC_A1","",""]}}

File: libreCalphad/models/martensite_start/experimental_data/Koistinen1959/Koistinen1959-648.json
{"index":648,"components":["C","FE","VA"],"conditions":{"N":1,"P":101325,"T":1273.15,"X_C":0.0491716188},"reference":"Koistinen1959","disabled":false,"model":"martensite_start","inputs":{"martensite_start":461.0,"martensite_type":"plate","PAGS":null,"parent_phase":"gamma","predicted_type":false,"solutionizing_temperature":1273.15},"outputs":{"calculation_error":false,"DG":1391.7886594228,"error":12.3087970734,"error_message":[],"LC_martensite_start":448.6912029266,"PAGS_energy":0.0,"solutioning_conditions":{"N":1,"P":101325,"T":1273.15,"X_C":0.0491716188},"solutionizing_phases":["FCC_A1","",""]}}

File: libreCalphad/models/martensite_start/experimental_data/Koyama2011/Koyama2011-584.json
{"index":584,"components":["C","FE","MN","SI","VA"],"conditions":{"N":1,"P":101325,"T":1273.15,"X_C":0.0135990485,"X_MN":0.1631321756,"X_SI":0.0745832081},"reference":"Koyama2011","disabled":false,"model":"martensite_start","inputs":{"martensite_start":307.0,"martensite_type":"epsilon","PAGS":null,"parent_phase":"gamma","predicted_type":false,"solutionizing_temperature":1273.15},"outputs":{"calculation_error":false,"DG":1221.4831946624,"error":-78.5978129115,"error_message":[],"LC_martensite_start":385.5978129115,"PAGS_energy":0.0,"solutioning_conditions":{"N":1,"P":101325,"T":1273.15,"X_C":0.0135990485,"X_MN":0.1631321756,"X_SI":0.0745832081},"solutionizing_phases":["FCC_A1","","","",""]}}

File: libreCalphad/models/martensite_start/experimental_data/Lecroisey1972/Lecroisey1972-590.json
{"index":590,"components":["FE","NI","VA"],"conditions":{"N":1,"P":101325,"T":1173.15,"X_NI":0.2407888405},"reference":"Lecroisey1972","disabled":false,"model":"martensite_start","inputs":{"martensite_start":383.15,"martensite_type":"plate","PAGS":100.0,"parent_phase":"gamma","predicted_type":false,"solutionizing_temperature":1173.15},"outputs":{"calculation_error":false,"DG":1026.3927750991,"error":-27.3837572765,"error_message":[],"LC_martensite_start":410.5337572765,"PAGS_energy":1.8389216679,"solutioning_conditions":{"N":1,"P":101325,"T":1173.15,"X_NI":0.2407888405},"solutionizing_phases":["FCC_A1","",""]}}

File: libreCalphad/models/martensite_start/experimental_data/Lee2000/Lee2000-595.json
{"index":595,"components":["FE","MN","VA"],"conditions":{"N":1,"P":101325,"T":1273.15,"X_MN":0.2468313666},"reference":"Lee2000","disabled":false,"model":"martensite_start","inputs":{"martensite_start":337.6467353952,"martensite_type":"epsilon","PAGS":null,"parent_phase":"gamma","predicted_type":false,"solutionizing_temperature":1273.15},"outputs":{"calculation_error":false,"DG":163.3987926303,"error":-24.7708157391,"error_message":[],"LC_martensite_start":362.4175511343,"PAGS_energy":0.0,"solutioning_conditions":{"N":1,"P":101325,"T":1273.15,"X_MN":0.2468313666},"solutionizing_phases":["FCC_A1","",""]}}

File: libreCalphad/models/martensite_start/experimental_data/Lee2000/Lee2000-596.json
{"index":596,"components":["FE","MN","VA"],"conditions":{"N":1,"P":101325,"T":1273.15,"X_MN":0.2177763992},"reference":"Lee2000","disabled":false,"model":"martensite_start","inputs":{"martensite_start":385.5862542955,"martensite_type":"epsilon","PAGS":null,"parent_phase":"gamma","predicted_type":false,"solutionizing_temperature":1273.15},"outputs":{"calculation_error":false,"DG":128.5144211541,"error":-3.4502780026,"error_message":[],"LC_martensite_start":389.0365322981,"PAGS_energy":0.0,"solutioning_conditions":{"N":1,"P":101325,"T":1273.15,"X_MN":0.2177763992},"solutionizing_phases":["FCC_A1","",""]}}

File: libreCalphad/models/martensite_start/experimental_data/Lee2000/Lee2000-597.json
{"index":597,"components":["FE","MN","VA"],"conditions":{"N":1,"P":101325,"T":1273.15,"X_MN":0.1724239393},"reference":"Lee2000","disabled":false,"model":"martensite_start","inputs":{"martensite_start":427.0542955326,"martensite_type":"epsilon","PAGS":null,"parent_phase":"gamma","predicted_type":false,"solutionizing_temperature":1273.15},"outputs":{"calculation_error":false,"DG":67.0998999936,"error":8.7202768791,"error_message":[],"LC_martensite_start":418.3340186535,"PAGS_energy":0.0,"solutioning_conditions":{"N":1,"P":101325,"T":1273.15,"X_MN":0.1724239393},"solutionizing_phases":["FCC_A1","",""]}}

File: libreCalphad/models/martensite_start/experimental_data/Lee2002/Lee2002-598.json
{"index":598,"components":["C","FE","MN","VA"],"conditions":{"N":1,"P":101325,"T":1273.15,"X_C":0.0032373667,"X_MN":0.1718849672},"reference":"Lee2002","disabled":false,"model":"martensite_start","inputs":{"martensite_start":365.2835741495,"martensite_type":"epsilon","PAGS":null,"parent_phase":"gamma","predicted_type":false,"solutionizing_temperature":1273.15},"outputs":{"calculation_error":false,"DG":297.6791647294,"error":-27.1979109873,"error_message":[],"LC_martensite_start":392.4814851368,"PAGS_energy":0.0,"solutioning_conditions":{"N":1,"P":101325,"T":1273.15,"X_C":0.0032373667,"X_MN":0.1718849672},"solutionizing_phases":["FCC_A1","","",""]}}

File: libreCalphad/models/martensite_start/experimental_data/Lee2002/Lee2002-599.json
{"index":599,"components":["C","FE","MN","VA"],"conditions":{"N":1,"P":101325,"T":1273.15,"X_C":0.0013894604,"X_MN":0.1721349169},"reference":"Lee2002","disabled":false,"model":"martensite_start","inputs":{"martensite_start":416.1854017507,"martensite_type":"epsilon","PAGS":null,"parent_phase":"gamma","predicted_type":false,"solutionizing_temperature":1273.15},"outputs":{"calculation_error":false,"DG":111.3443614053,"error":9.0379312356,"error_message":[],"LC_martensite_start":407.1474705151,"PAGS_energy":0.0,"solutioning_conditions":{"N":1,"P":101325,"T":1273.15,"X_C":0.0013894604,"X_MN":0.1721349169},"solutionizing_phases":["FCC_A1","","",""]}}

File: libreCalphad/models/martensite_start/experimental_data/Lee2002/Lee2002-600.json
{"index":600,"components":["FE","MN","N","VA"],"conditions":{"N":1,"P":101325,"T":1273.15,"X_MN":0.1621404662,"X_N":0.0005962111},"reference":"Lee2002","disabled":false,"model":"martensite_start","inputs":{"martensite_start":426.8886704357,"martensite_type":"epsilon","PAGS":null,"parent_phase":"gamma","predicted_type":false,"solutionizing_temperature":1273.15},"outputs":{"calculation_error":false,"DG":101.3746726616,"error":-2.4768740377,"error_message":[],"LC_martensite_start":429.3655444734,"PAGS_energy":0.0,"solutioning_conditions":{"N":1,"P":101325,"T":1273.15,"X_MN":0.1621404662,"X_N":0.0005962111},"solutionizing_phases":["FCC_A1","","",""]}}

File: libreCalphad/models/martensite_start/experimental_data/Lee2002/Lee2002-601.json
{"index":601,"components":["FE","MN","N","VA"],"conditions":{"N":1,"P":101325,"T":1273.15,"X_MN":0.1619716533,"X_N":0.0019853012},"reference":"Lee2002","disabled":false,"model":"martensite_start","inputs":{"martensite_start":433.1129370247,"martensite_type":"epsilon","PAGS":null,"parent_phase":"gamma","predicted_type":false,"solutionizing_temperature":1273.15},"outputs":{"calculation_error":false,"DG":126.1856629459,"error":-8.9547302528,"error_message":[],"LC_martensite_start":442.0676672775,"PAGS_energy":0.0,"solutioning_conditions":{"N":1,"P":101325,"T":1273.15,"X_MN":0.1619716533,"X_N":0.0019853012},"solutionizing_phases":["FCC_A1","","",""]}}

File: libreCalphad/models/martensite_start/experimental_data/Lenel1987/Lenel1987-611.json
{"index":611,"components":["C","CR","FE","MN","N","VA"],"conditions":{"N":1,"P":101325,"T":1323.15,"X_C":0.0005522057,"X_CR":0.1243664012,"X_MN":0.0506037568,"X_N":0.0006313528},"reference":"Lenel1987","disabled":false,"model":"martensite_start","inputs":{"martensite_start":588.15,"martensite_type":"plate","PAGS":null,"parent_phase":"gamma","predicted_type":true,"solutionizing_temperature":1323.15},"outputs":{"calculation_error":false,"DG":1929.4065105917,"error":66.8581044888,"error_message":[],"LC_martensite_start":521.2918955112,"PAGS_energy":0.0,"solutioning_conditions":{"N":1,"P":101325,"T":1323.15,"X_C":0.0005522057,"X_CR":0.1243664012,"X_MN":0.0506037568,"X_N":0.0006313528},"solutionizing_phases":["FCC_A1","","","","",""]}}

File: libreCalphad/models/martensite_start/experimental_data/Lenel1987/Lenel1987-649.json
{"index":649,"components":["C","CR","FE","MN","N","VA"],"conditions":{"N":1,"P":101325,"T":1323.15,"X_C":0.0003656654,"X_CR":0.1319779552,"X_MN":0.000939327,"X_N":0.0100730143},"reference":"Lenel1987","disabled":false,"model":"martensite_start","inputs":{"martensite_start":674.15,"martensite_type":"plate","PAGS":null,"parent_phase":"gamma","predicted_type":false,"solutionizing_temperature":1323.15},"outputs":{"calculation_error":false,"DG":1829.6550687554,"error":39.0194137537,"error_message":[],"LC_martensite_start":635.1305862463,"PAGS_energy":0.0,"solutioning_conditions":{"N":1,"P":101325,"T":1323.15,"X_C":0.0003656654,"X_CR":0.1319779552,"X_MN":0.000939327,"X_N":0.0100730143},"solutionizing_phases":["FCC_A1","HCP_A3","","","",""]}}

File: libreCalphad/models/martensite_start/experimental_data/Lenel1987/Lenel1987-650.json
{"index":650,"components":["C","CR","FE","MN","N","VA"],"conditions":{"N":1,"P":101325,"T":1173.15,"X_C":0.0003656654,"X_CR":0.1319779552,"X_MN":0.000939327,"X_N":0.0100730143},"reference":"Lenel1987","disabled":false,"model":"martensite_start","inputs":{"martensite_start":640.15,"martensite_type":"plate","PAGS":null,"parent_phase":"gamma","predicted_type":true,"solutionizing_temperature":1173.15},"outputs":{"calculation_error":false,"DG":2122.514213307,"error":-3.8438877606,"error_message":[],"LC_martensite_start":643.9938877606,"PAGS_energy":0.0,"solutioning_conditions":{"N":1,"P":101325,"T":1173.15,"X_C":0.0003656654,"X_CR":0.1319779552,"X_MN":0.000939327,"X_N":0.0100730143},"solutionizing_phases":["FCC_A1","HCP_A3","","","",""]}}

File: libreCalphad/models/martensite_start/experimental_data/Lenel1987/Lenel1987-651.json
{"index":651,"components":["C","CR","FE","MN","N","VA"],"conditions":{"N":1,"P":101325,"T":1323.15,"X_C":0.000363966,"X_CR":0.1313646288,"X_MN":0.0009349618,"X_N":0.0162291847},"reference":"Lenel1987","disabled":false,"model":"martensite_start","inputs":{"martensite_start":558.15,"martensite_type":"plate","PAGS":null,"parent_phase":"gamma","predicted_type":false,"solutionizing_temperature":1323.15},"outputs":{"calculation_error":false,"DG":2701.8962439701,"error":-79.4495686054,"error_message":[],"LC_martensite_start":637.5995686054,"PAGS_energy":0.0,"solutioning_conditions":{"N":1,"P":101325,"T":1323.15,"X_C":0.000363966,"X_CR":0.1313646288,"X_MN":0.0009349618,"X_N":0.0162291847},"solutionizing_phases":["FCC_A1","HCP_A3","","","",""]}}

File: libreCalphad/models/martensite_start/experimental_data/Lenel1987/Lenel1987-652.json
{"index":652,"components":["C","CR","FE","MN","N","VA"],"conditions":{"N":1,"P":101325,"T":1173.15,"X_C":0.000363966,"X_CR":0.1313646288,"X_MN":0.0009349618,"X_N":0.0162291847},"reference":"Lenel1987","disabled":false,"model":"martensite_start","inputs":{"martensite_start":645.15,"martensite_type":"plate","PAGS":null,"parent_phase":"gamma","predicted_type":true,"solutionizing_temperature":1173.15},"outputs":{"calculation_error":false,"DG":2108.5901634469,"error":-1.8459120083,"error_message":[],"LC_martensite_start":646.9959120083,"PAGS_energy":0.0,"solutioning_conditions":{"N":1,"P":101325,"T":1173.15,"X_C":0.000363966,"X_CR":0.1313646288,"X_MN":0.0009349618,"X_N":0.0162291847},"solutionizing_phases":["HCP_A3","FCC_A1","","","",""]}}

File: libreCalphad/models/martensite_start/experimental_data/Lenel1987/Lenel1987-653.json
{"index":653,"components":["C","CR","FE","MN","N","VA"],"conditions":{"N":1,"P":101325,"T":1323.15,"X_C":0.0003620613,"X_CR":0.1306771406,"X_MN":0.0009300687,"X_N":0.0231297433},"reference":"Lenel1987","disabled":false,"model":"martensite_start","inputs":{"martensite_start":584.15,"martensite_type":"plate","PAGS":null,"parent_phase":"gamma","predicted_type":false,"solutionizing_temperature":1323.15},"outputs":{"calculation_error":false,"DG":2520.2658428609,"error":-55.9093536162,"error_message":[],"LC_martensite_start":640.0593536162,"PAGS_energy":0.0,"solutioning_conditions":{"N":1,"P":101325,"T":1323.15,"X_C":0.0003620613,"X_CR":0.1306771406,"X_MN":0.0009300687,"X_N":0.0231297433},"solutionizing_phases":["FCC_A1","HCP_A3","","","",""]}}

File: libreCalphad/models/martensite_start/experimental_data/Lenel1987/Lenel1987-654.json
{"index":654,"components":["C","CR","FE","MN","N","VA"],"conditions":{"N":1,"P":101325,"T":1173.15,"X_C":0.0003620613,"X_CR":0.1306771406,"X_MN":0.0009300687,"X_N":0.0231297433},"reference":"Lenel1987","disabled":false,"model":"martensite_start","inputs":{"martensite_start":618.15,"martensite_type":"plate","PAGS":null,"parent_phase":"gamma","predicted_type":true,"solutionizing_temperature":1173.15},"outputs":{"calculation_error":false,"DG":2331.7387009279,"error":-31.9145663881,"error_message":[],"LC_martensite_start":650.0645663881,"PAGS_energy":0.0,"solutioning_conditions":{"N":1,"P":101325,"T":1173.15,"X_C":0.0003620613,"X_CR":0.1306771406,"X_MN":0.0009300687,"X_N":0.0231297433},"solutionizing_phases":["HCP_A3","FCC_A1","","","",""]}}

File: libreCalphad/models/martensite_start/experimental_data/Lenel1987/Lenel1987-655.json
{"index":655,"components":["C","CR","FE","MN","N","VA"],"conditions":{"N":1,"P":101325,"T":1173.15,"X_C":0.0005477687,"X_CR":0.1233671105,"X_MN":0.0501971529,"X_N":0.0113513228},"reference":"Lenel1987","disabled":false,"model":"martensite_start","inputs":{"martensite_start":433.15,"martensite_type":"lath","PAGS":null,"parent_phase":"gamma","predicted_type":true,"solutionizing_temperature":1173.15},"outputs":{"calculation_error":false,"DG":3235.451713096,"error":-37.9517648029,"error_message":[],"LC_martensite_start":471.1017648029,"PAGS_energy":0.0,"solutioning_conditions":{"N":1,"P":101325,"T":1173.15,"X_C":0.0005477687,"X_CR":0.1233671105,"X_MN":0.0501971529,"X_N":0.0113513228},"solutionizing_phases":["HCP_A3","FCC_A1","","","",""]}}

File: libreCalphad/models/martensite_start/experimental_data/Lenel1987/Lenel1987-656.json
{"index":656,"components":["C","CR","FE","MN","N","VA"],"conditions":{"N":1,"P":101325,"T":1323.15,"X_C":0.0005477687,"X_CR":0.1233671105,"X_MN":0.0501971529,"X_N":0.0113513228},"reference":"Lenel1987","disabled":false,"model":"martensite_start","inputs":{"martensite_start":460.15,"martensite_type":"plate","PAGS":null,"parent_phase":"gamma","predicted_type":true,"solutionizing_temperature":1323.15},"outputs":{"calculation_error":false,"DG":2914.7927726173,"error":-35.0108835816,"error_message":[],"LC_martensite_start":495.1608835816,"PAGS_energy":0.0,"solutioning_conditions":{"N":1,"P":101325,"T":1323.15,"X_C":0.0005477687,"X_CR":0.1233671105,"X_MN":0.0501971529,"X_N":0.0113513228},"solutionizing_phases":["FCC_A1","HCP_A3","","","",""]}}

File: libreCalphad/models/martensite_start/experimental_data/Lenel1987/Lenel1987-657.json
{"index":657,"components":["C","CR","FE","MN","N","VA"],"conditions":{"N":1,"P":101325,"T":1173.15,"X_C":0.0005449561,"X_CR":0.1227336573,"X_MN":0.0499394056,"X_N":0.0181467424},"reference":"Lenel1987","disabled":false,"model":"martensite_start","inputs":{"martensite_start":446.15,"martensite_type":"plate","PAGS":null,"parent_phase":"gamma","predicted_type":true,"solutionizing_temperature":1173.15},"outputs":{"calculation_error":false,"DG":3005.3169957407,"error":-47.3105122757,"error_message":[],"LC_martensite_start":493.4605122757,"PAGS_energy":0.0,"solutioning_conditions":{"N":1,"P":101325,"T":1173.15,"X_C":0.0005449561,"X_CR":0.1227336573,"X_MN":0.0499394056,"X_N":0.0181467424},"solutionizing_phases":["HCP_A3","FCC_A1","","","",""]}}

File: libreCalphad/models/martensite_start/experimental_data/Lenel1987/Lenel1987-658.json
{"index":658,"components":["C","CR","FE","MN","N","VA"],"conditions":{"N":1,"P":101325,"T":1323.15,"X_C":0.0005449561,"X_CR":0.1227336573,"X_MN":0.0499394056,"X_N":0.0181467424},"reference":"Lenel1987","disabled":false,"model":"martensite_start","inputs":{"martensite_start":396.15,"martensite_type":"lath","PAGS":null,"parent_phase":"gamma","predicted_type":true,"solutionizing_temperature":1323.15},"outputs":{"calculation_error":false,"DG":3438.1210871145,"error":-58.1804888105,"error_message":[],"LC_martensite_start":454.3304888105,"PAGS_energy":0.0,"solutioning_conditions":{"N":1,"P":101325,"T":1323.15,"X_C":0.0005449561,"X_CR":0.1227336573,"X_MN":0.0499394056,"X_N":0.0181467424},"solutionizing_phases":["FCC_A1","HCP_A3","","","",""]}}

File: libreCalphad/models/martensite_start/experimental_data/Lenel1987/Lenel1987-659.json
{"index":659,"components":["C","CR","FE","MN","N","VA"],"conditions":{"N":1,"P":101325,"T":1173.15,"X_C":0.0005426132,"X_CR":0.1222059942,"X_MN":0.0497247034,"X_N":0.02380729},"reference":"Lenel1987","disabled":false,"model":"martensite_start","inputs":{"martensite_start":465.15,"martensite_type":"plate","PAGS":null,"parent_phase":"gamma","predicted_type":true,"solutionizing_temperature":1173.15},"outputs":{"calculation_error":false,"DG":2752.9770272501,"error":-22.1592976785,"error_message":[],"LC_martensite_start":487.3092976785,"PAGS_energy":0.0,"solutioning_conditions":{"N":1,"P":101325,"T":1173.15,"X_C":0.0005426132,"X_CR":0.1222059942,"X_MN":0.0497247034,"X_N":0.02380729},"solutionizing_phases":["HCP_A3","FCC_A1","","","",""]}}

File: libreCalphad/models/martensite_start/experimental_data/Lenel1987/Lenel1987-661.json
{"index":661,"components":["C","CR","FE","MN","N","VA"],"conditions":{"N":1,"P":101325,"T":1173.15,"X_C":0.0006433696,"X_CR":0.1298244512,"X_MN":0.1017740491,"X_N":0.0007093123},"reference":"Lenel1987","disabled":false,"model":"martensite_start","inputs":{"martensite_start":382.15,"martensite_type":"lath","PAGS":null,"parent_phase":"gamma","predicted_type":false,"solutionizing_temperature":1173.15},"outputs":{"calculation_error":false,"DG":3452.3831211713,"error":63.5412421799,"error_message":[],"LC_martensite_start":318.6087578201,"PAGS_energy":0.0,"solutioning_conditions":{"N":1,"P":101325,"T":1173.15,"X_C":0.0006433696,"X_CR":0.1298244512,"X_MN":0.1017740491,"X_N":0.0007093123},"solutionizing_phases":["FCC_A1","","","","",""]}}
