Repository: mfrichtl/librecalphad

# Martensite Start Model

## What is this?
This model is intended to be useful for predicting the martensite-start (Ms) temperature for steels. It is far from perfect. I have done  my best to be transparent about its accuracy and limitations, but I'm sure even that falls short. All of the commercial models use proprietary thermodynamic databases, so this one is intended to be an open-source alternative that can be much more collaboratively developed. The references for the experimental data currently incorporated in the model are contained in the references.bib file. I'm sure there are more publications out there that can be incorporated.

File: libreCalphad/models/martensite_start/experimental_data/Lenel1987/Lenel1987-662.json
{"index":662,"components":["C","CR","FE","MN","N","VA"],"conditions":{"N":1,"P":101325,"T":1323.15,"X_C":0.0006433696,"X_CR":0.1298244512,"X_MN":0.1017740491,"X_N":0.0007093123},"reference":"Lenel1987","disabled":false,"model":"martensite_start","inputs":{"martensite_start":384.15,"martensite_type":"lath","PAGS":null,"parent_phase":"gamma","predicted_type":false,"solutionizing_temperature":1323.15},"outputs":{"calculation_error":false,"DG":3431.3314697609,"error":65.5412145233,"error_message":[],"LC_martensite_start":318.6087854767,"PAGS_energy":0.0,"solutioning_conditions":{"N":1,"P":101325,"T":1323.15,"X_C":0.0006433696,"X_CR":0.1298244512,"X_MN":0.1017740491,"X_N":0.0007093123},"solutionizing_phases":["FCC_A1","","","","",""]}}

File: libreCalphad/models/martensite_start/experimental_data/Lenel1987/Lenel1987-664.json
{"index":664,"components":["C","CR","FE","MN","N","VA"],"conditions":{"N":1,"P":101325,"T":1173.15,"X_C":0.0006414458,"X_CR":0.0825513283,"X_MN":0.0495829351,"X_N":0.0101364087},"reference":"Lenel1987","disabled":false,"model":"martensite_start","inputs":{"martensite_start":535.15,"martensite_type":"lath","PAGS":null,"parent_phase":"gamma","predicted_type":true,"solutionizing_temperature":1173.15},"outputs":{"calculation_error":false,"DG":2158.8324330425,"error":63.7428967762,"error_message":[],"LC_martensite_start":471.4071032238,"PAGS_energy":0.0,"solutioning_conditions":{"N":1,"P":101325,"T":1173.15,"X_C":0.0006414458,"X_CR":0.0825513283,"X_MN":0.0495829351,"X_N":0.0101364087},"solutionizing_phases":["HCP_A3","FCC_A1","","","",""]}}

File: libreCalphad/models/martensite_start/experimental_data/Lenel1987/Lenel1987-665.json
{"index":665,"components":["C","CR","FE","MN","N","VA"],"conditions":{"N":1,"P":101325,"T":1323.15,"X_C":0.0006414458,"X_CR":0.0825513283,"X_MN":0.0495829351,"X_N":0.0101364087},"reference":"Lenel1987","disabled":false,"model":"martensite_start","inputs":{"martensite_start":545.15,"martensite_type":"lath","PAGS":null,"parent_phase":"gamma","predicted_type":true,"solutionizing_temperature":1323.15},"outputs":{"calculation_error":false,"DG":1999.8249296609,"error":83.8779730129,"error_message":[],"LC_martensite_start":461.2720269871,"PAGS_energy":0.0,"solutioning_conditions":{"N":1,"P":101325,"T":1323.15,"X_C":0.0006414458,"X_CR":0.0825513283,"X_MN":0.0495829351,"X_N":0.0101364087},"solutionizing_phases":["FCC_A1","HCP_A3","","","",""]}}

File: libreCalphad/models/martensite_start/experimental_data/Lenel1987/Lenel1987-666.json
{"index":666,"components":["C","CR","FE","MN","N","VA"],"conditions":{"N":1,"P":101325,"T":1173.15,"X_C":0.0006390194,"X_CR":0.0822390642,"X_MN":0.0493953794,"X_N":0.0151470991},"reference":"Lenel1987","disabled":false,"model":"martensite_start","inputs":{"martensite_start":524.15,"martensite_type":"plate","PAGS":null,"parent_phase":"gamma","predicted_type":true,"solutionizing_temperature":1173.15},"outputs":{"calculation_error":false,"DG":2220.7256290269,"error":39.8577811074,"error_message":[],"LC_martensite_start":484.2922188926,"PAGS_energy":0.0,"solutioning_conditions":{"N":1,"P":101325,"T":1173.15,"X_C":0.0006390194,"X_CR":0.0822390642,"X_MN":0.0493953794,"X_N":0.0151470991},"solutionizing_phases":["HCP_A3","FCC_A1","","","",""]}}

File: libreCalphad/models/martensite_start/experimental_data/Lenel1987/Lenel1987-667.json
{"index":667,"components":["C","CR","FE","MN","N","VA"],"conditions":{"N":1,"P":101325,"T":1323.15,"X_C":0.0006390194,"X_CR":0.0822390642,"X_MN":0.0493953794,"X_N":0.0151470991},"reference":"Lenel1987","disabled":false,"model":"martensite_start","inputs":{"martensite_start":489.15,"martensite_type":"plate","PAGS":null,"parent_phase":"gamma","predicted_type":true,"solutionizing_temperature":1323.15},"outputs":{"calculation_error":false,"DG":2436.5739709499,"error":14.8013945532,"error_message":[],"LC_martensite_start":474.3486054468,"PAGS_energy":0.0,"solutioning_conditions":{"N":1,"P":101325,"T":1323.15,"X_C":0.0006390194,"X_CR":0.0822390642,"X_MN":0.0493953794,"X_N":0.0151470991},"solutionizing_phases":["FCC_A1","HCP_A3","","","",""]}}

File: libreCalphad/models/martensite_start/experimental_data/Lenel1987/Lenel1987-669.json
{"index":669,"components":["C","CR","FE","MN","N","VA"],"conditions":{"N":1,"P":101325,"T":1173.15,"X_C":0.0007804512,"X_CR":0.0858972806,"X_MN":0.0012044068,"X_N":0.0081095463},"reference":"Lenel1987","disabled":false,"model":"martensite_start","inputs":{"martensite_start":738.15,"martensite_type":"lath","PAGS":null,"parent_phase":"gamma","predicted_type":true,"solutionizing_temperature":1173.15},"outputs":{"calculation_error":false,"DG":1482.938023391,"error":13.6971281147,"error_message":[],"LC_martensite_start":724.4528718853,"PAGS_energy":0.0,"solutioning_conditions":{"N":1,"P":101325,"T":1173.15,"X_C":0.0007804512,"X_CR":0.0858972806,"X_MN":0.0012044068,"X_N":0.0081095463},"solutionizing_phases":["FCC_A1","HCP_A3","","","",""]}}

File: libreCalphad/models/martensite_start/experimental_data/Lenel1987/Lenel1987-670.json
{"index":670,"components":["C","CR","FE","MN","N","VA"],"conditions":{"N":1,"P":101325,"T":1323.15,"X_C":0.0007804512,"X_CR":0.0858972806,"X_MN":0.0012044068,"X_N":0.0081095463},"reference":"Lenel1987","disabled":false,"model":"martensite_start","inputs":{"martensite_start":731.15,"martensite_type":"lath","PAGS":null,"parent_phase":"gamma","predicted_type":true,"solutionizing_temperature":1323.15},"outputs":{"calculation_error":false,"DG":1467.0195020697,"error":18.8749583888,"error_message":[],"LC_martensite_start":712.2750416112,"PAGS_energy":0.0,"solutioning_conditions":{"N":1,"P":101325,"T":1323.15,"X_C":0.0007804512,"X_CR":0.0858972806,"X_MN":0.0012044068,"X_N":0.0081095463},"solutionizing_phases":["FCC_A1","HCP_A3","","","",""]}}

File: libreCalphad/models/martensite_start/experimental_data/Lenel1987/Lenel1987-671.json
{"index":671,"components":["C","CR","FE","MN","N","VA"],"conditions":{"N":1,"P":101325,"T":1323.15,"X_C":0.0007784538,"X_CR":0.0856774416,"X_MN":0.0012013244,"X_N":0.0115049314},"reference":"Lenel1987","disabled":false,"model":"martensite_start","inputs":{"martensite_start":620.15,"martensite_type":"plate","PAGS":null,"parent_phase":"gamma","predicted_type":false,"solutionizing_temperature":1323.15},"outputs":{"calculation_error":false,"DG":2255.1256018114,"error":-17.252877984,"error_message":[],"LC_martensite_start":637.402877984,"PAGS_energy":0.0,"solutioning_conditions":{"N":1,"P":101325,"T":1323.15,"X_C":0.0007784538,"X_CR":0.0856774416,"X_MN":0.0012013244,"X_N":0.0115049314},"solutionizing_phases":["FCC_A1","HCP_A3","","","",""]}}

File: libreCalphad/models/martensite_start/experimental_data/Lenel1987/Lenel1987-672.json
{"index":672,"components":["C","CR","FE","MN","N","VA"],"conditions":{"N":1,"P":101325,"T":1173.15,"X_C":0.0007784538,"X_CR":0.0856774416,"X_MN":0.0012013244,"X_N":0.0115049314},"reference":"Lenel1987","disabled":false,"model":"martensite_start","inputs":{"martensite_start":598.15,"martensite_type":"plate","PAGS":null,"parent_phase":"gamma","predicted_type":true,"solutionizing_temperature":1173.15},"outputs":{"calculation_error":false,"DG":2501.1344850833,"error":-50.2414717054,"error_message":[],"LC_martensite_start":648.3914717054,"PAGS_energy":0.0,"solutioning_conditions":{"N":1,"P":101325,"T":1173.15,"X_C":0.0007784538,"X_CR":0.0856774416,"X_MN":0.0012013244,"X_N":0.0115049314},"solutionizing_phases":["HCP_A3","FCC_A1","","","",""]}}

File: libreCalphad/models/martensite_start/experimental_data/Lenel1987/Lenel1987-674.json
{"index":674,"components":["C","CR","FE","MN","N","VA"],"conditions":{"N":1,"P":101325,"T":1323.15,"X_C":0.0010080848,"X_CR":0.0866873757,"X_MN":0.1025816027,"X_N":0.0080942035},"reference":"Lenel1987","disabled":false,"model":"martensite_start","inputs":{"martensite_start":331.15,"martensite_type":"plate","PAGS":null,"parent_phase":"gamma","predicted_type":false,"solutionizing_temperature":1323.15},"outputs":{"calculation_error":false,"DG":3331.9751350118,"error":-109.1815422869,"error_message":[],"LC_martensite_start":440.3315422869,"PAGS_energy":0.0,"solutioning_conditions":{"N":1,"P":101325,"T":1323.15,"X_C":0.0010080848,"X_CR":0.0866873757,"X_MN":0.1025816027,"X_N":0.0080942035},"solutionizing_phases":["FCC_A1","HCP_A3","","","",""]}}

File: libreCalphad/models/martensite_start/experimental_data/Mirzayev1973/Mirzayev1973-635.json
{"index":635,"components":["FE","NI","VA"],"conditions":{"N":1,"P":101325,"T":1273.15,"X_NI":0.0476},"reference":"Mirzayev1973","disabled":false,"model":"martensite_start","inputs":{"martensite_start":713.0863503241,"martensite_type":"lath","PAGS":null,"parent_phase":"gamma","predicted_type":false,"solutionizing_temperature":1273.15},"outputs":{"calculation_error":false,"DG":1574.321197346,"error":-16.2259759999,"error_message":[],"LC_martensite_start":729.312326324,"PAGS_energy":0.0,"solutioning_conditions":{"N":1,"P":101325,"T":1273.15,"X_NI":0.0476},"solutionizing_phases":["FCC_A1","",""]}}

File: libreCalphad/models/martensite_start/experimental_data/Mirzayev1973/Mirzayev1973-636.json
{"index":636,"components":["FE","NI","VA"],"conditions":{"N":1,"P":101325,"T":1273.15,"X_NI":0.0266},"reference":"Mirzayev1973","disabled":false,"model":"martensite_start","inputs":{"martensite_start":737.6759798088,"martensite_type":"lath","PAGS":null,"parent_phase":"gamma","predicted_type":false,"solutionizing_temperature":1273.15},"outputs":{"calculation_error":false,"DG":1584.4742900788,"error":-28.8886674105,"error_message":[],"LC_martensite_start":766.5646472193,"PAGS_energy":0.0,"solutioning_conditions":{"N":1,"P":101325,"T":1273.15,"X_NI":0.0266},"solutionizing_phases":["FCC_A1","",""]}}

File: libreCalphad/models/martensite_start/experimental_data/Mirzayev1973/Mirzayev1973-637.json
{"index":637,"components":["CR","FE","VA"],"conditions":{"N":1,"P":101325,"T":1273.15,"X_CR":0.0524},"reference":"Mirzayev1973","disabled":false,"model":"martensite_start","inputs":{"martensite_start":764.4730625693,"martensite_type":"lath","PAGS":null,"parent_phase":"gamma","predicted_type":false,"solutionizing_temperature":1273.15},"outputs":{"calculation_error":false,"DG":1478.5302601525,"error":-11.245542404,"error_message":[],"LC_martensite_start":775.7186049733,"PAGS_energy":0.0,"solutioning_conditions":{"N":1,"P":101325,"T":1273.15,"X_CR":0.0524},"solutionizing_phases":["FCC_A1","",""]}}

File: libreCalphad/models/martensite_start/experimental_data/Mirzayev1973/Mirzayev1973-638.json
{"index":638,"components":["FE","NI","VA"],"conditions":{"N":1,"P":101325,"T":1273.15,"X_NI":0.0094},"reference":"Mirzayev1973","disabled":false,"model":"martensite_start","inputs":{"martensite_start":783.0488858461,"martensite_type":"lath","PAGS":null,"parent_phase":"gamma","predicted_type":false,"solutionizing_temperature":1273.15},"outputs":{"calculation_error":false,"DG":1410.4205338706,"error":-16.393174307,"error_message":[],"LC_martensite_start":799.4420601531,"PAGS_energy":0.0,"solutioning_conditions":{"N":1,"P":101325,"T":1273.15,"X_NI":0.0094},"solutionizing_phases":["FCC_A1","",""]}}

File: libreCalphad/models/martensite_start/experimental_data/Mirzayev1973/Mirzayev1973-639.json
{"index":639,"components":["CR","FE","VA"],"conditions":{"N":1,"P":101325,"T":1273.15,"X_CR":0.0175},"reference":"Mirzayev1973","disabled":false,"model":"martensite_start","inputs":{"martensite_start":802.9352512286,"martensite_type":"lath","PAGS":null,"parent_phase":"gamma","predicted_type":false,"solutionizing_temperature":1273.15},"outputs":{"calculation_error":false,"DG":1308.0513951885,"error":-1.1273205536,"error_message":[],"LC_martensite_start":804.0625717822,"PAGS_energy":0.0,"solutioning_conditions":{"N":1,"P":101325,"T":1273.15,"X_CR":0.0175},"solutionizing_phases":["FCC_A1","",""]}}

File: libreCalphad/models/martensite_start/experimental_data/Mirzayev1973/Mirzayev1973-640.json
{"index":640,"components":["FE","NI","VA"],"conditions":{"N":1,"P":101325,"T":1273.15,"X_NI":0.144},"reference":"Mirzayev1973","disabled":false,"model":"martensite_start","inputs":{"martensite_start":537.564319907,"martensite_type":"plate","PAGS":null,"parent_phase":"gamma","predicted_type":false,"solutionizing_temperature":1273.15},"outputs":{"calculation_error":false,"DG":1802.1277106614,"error":4.2820033856,"error_message":[],"LC_martensite_start":533.2823165214,"PAGS_energy":0.0,"solutioning_conditions":{"N":1,"P":101325,"T":1273.15,"X_NI":0.144},"solutionizing_phases":["FCC_A1","",""]}}

File: libreCalphad/models/martensite_start/experimental_data/Mirzayev1973/Mirzayev1973-641.json
{"index":641,"components":["FE","NI","VA"],"conditions":{"N":1,"P":101325,"T":1273.15,"X_NI":0.0937},"reference":"Mirzayev1973","disabled":false,"model":"martensite_start","inputs":{"martensite_start":587.1942936628,"martensite_type":"plate","PAGS":null,"parent_phase":"gamma","predicted_type":false,"solutionizing_temperature":1273.15},"outputs":{"calculation_error":false,"DG":2037.6984519033,"error":4.1929689727,"error_message":[],"LC_martensite_start":583.0013246901,"PAGS_energy":0.0,"solutioning_conditions":{"N":1,"P":101325,"T":1273.15,"X_NI":0.0937},"solutionizing_phases":["FCC_A1","",""]}}

File: libreCalphad/models/martensite_start/experimental_data/Mirzayev1973/Mirzayev1973-642.json
{"index":642,"components":["FE","NI","VA"],"conditions":{"N":1,"P":101325,"T":1273.15,"X_NI":0.0476},"reference":"Mirzayev1973","disabled":false,"model":"martensite_start","inputs":{"martensite_start":648.226210464,"martensite_type":"plate","PAGS":null,"parent_phase":"gamma","predicted_type":false,"solutionizing_temperature":1273.15},"outputs":{"calculation_error":false,"DG":2052.1487749028,"error":12.4921477559,"error_message":[],"LC_martensite_start":635.7340627081,"PAGS_energy":0.0,"solutioning_conditions":{"N":1,"P":101325,"T":1273.15,"X_NI":0.0476},"solutionizing_phases":["FCC_A1","",""]}}

File: libreCalphad/models/martensite_start/experimental_data/Mirzayev1973/Mirzayev1973-643.json
{"index":643,"components":["FE","NI","VA"],"conditions":{"N":1,"P":101325,"T":1273.15,"X_NI":0.0266},"reference":"Mirzayev1973","disabled":false,"model":"martensite_start","inputs":{"martensite_start":663.4335555664,"martensite_type":"plate","PAGS":null,"parent_phase":"gamma","predicted_type":false,"solutionizing_temperature":1273.15},"outputs":{"calculation_error":false,"DG":2127.3106651085,"error":1.551948708,"error_message":[],"LC_martensite_start":661.8816068584,"PAGS_energy":0.0,"solutioning_conditions":{"N":1,"P":101325,"T":1273.15,"X_NI":0.0266},"solutionizing_phases":["FCC_A1","",""]}}

File: libreCalphad/models/martensite_start/experimental_data/Mirzayev1973/Mirzayev1973-644.json
{"index":644,"components":["FE","NI","VA"],"conditions":{"N":1,"P":101325,"T":1273.15,"X_NI":0.0094},"reference":"Mirzayev1973","disabled":false,"model":"martensite_start","inputs":{"martensite_start":683.3574945406,"martensite_type":"plate","PAGS":null,"parent_phase":"gamma","predicted_type":false,"solutionizing_temperature":1273.15},"outputs":{"calculation_error":false,"DG":2118.4246494851,"error":-0.8919498776,"error_message":[],"LC_martensite_start":684.2494444182,"PAGS_energy":0.0,"solutioning_conditions":{"N":1,"P":101325,"T":1273.15,"X_NI":0.0094},"solutionizing_phases":["FCC_A1","",""]}}

File: libreCalphad/models/martensite_start/experimental_data/Mirzayev1973/Mirzayev1973-645.json
{"index":645,"components":["CR","FE","VA"],"conditions":{"N":1,"P":101325,"T":1273.15,"X_CR":0.0522},"reference":"Mirzayev1973","disabled":false,"model":"martensite_start","inputs":{"martensite_start":688.5665244531,"martensite_type":"plate","PAGS":null,"parent_phase":"gamma","predicted_type":false,"solutionizing_temperature":1273.15},"outputs":{"calculation_error":false,"DG":2010.172035317,"error":7.0238545025,"error_message":[],"LC_martensite_start":681.5426699506,"PAGS_energy":0.0,"solutioning_conditions":{"N":1,"P":101325,"T":1273.15,"X_CR":0.0522},"solutionizing_phases":["FCC_A1","",""]}}

File: libreCalphad/models/martensite_start/experimental_data/Mirzayev1973/Mirzayev1973-646.json
{"index":646,"components":["FE","VA"],"conditions":{"N":1,"P":101325,"T":1273.15},"reference":"Mirzayev1973","disabled":false,"model":"martensite_start","inputs":{"martensite_start":691.5728574608,"martensite_type":"plate","PAGS":null,"parent_phase":"gamma","predicted_type":false,"solutionizing_temperature":1273.15},"outputs":{"calculation_error":false,"DG":2128.3895071894,"error":-5.2841965999,"error_message":[],"LC_martensite_start":696.8570540607,"PAGS_energy":0.0,"solutioning_conditions":{"N":1,"P":101325,"T":1273.15},"solutionizing_phases":["FCC_A1",""]}}

File: libreCalphad/models/martensite_start/experimental_data/Mirzayev1973/Mirzayev1973-647.json
{"index":647,"components":["CR","FE","VA"],"conditions":{"N":1,"P":101325,"T":1273.15,"X_CR":0.0175},"reference":"Mirzayev1973","disabled":false,"model":"martensite_start","inputs":{"martensite_start":691.5728574608,"martensite_type":"plate","PAGS":null,"parent_phase":"gamma","predicted_type":false,"solutionizing_temperature":1273.15},"outputs":{"calculation_error":false,"DG":2081.6890198935,"error":-0.2514807992,"error_message":[],"LC_martensite_start":691.82433826,"PAGS_energy":0.0,"solutioning_conditions":{"N":1,"P":101325,"T":1273.15,"X_CR":0.0175},"solutionizing_phases":["FCC_A1","",""]}}

File: libreCalphad/models/martensite_start/experimental_data/Mirzayev1979/Mirzayev1979-651.json
{"index":651,"components":["C","FE","VA"],"conditions":{"N":1,"P":101325,"T":1273.15,"X_C":0.00045},"reference":"Mirzayev1979","disabled":false,"model":"martensite_start","inputs":{"martensite_start":811.8823529412,"martensite_type":"lath","PAGS":null,"parent_phase":"gamma","predicted_type":false,"solutionizing_temperature":1273.15},"outputs":{"calculation_error":false,"DG":1272.5872810844,"error":-3.1403284466,"error_message":[],"LC_martensite_start":815.0226813878,"PAGS_energy":0.0,"solutioning_conditions":{"N":1,"P":101325,"T":1273.15,"X_C":0.00045},"solutionizing_phases":["FCC_A1","",""]}}

File: libreCalphad/models/martensite_start/experimental_data/Mirzayev1979/Mirzayev1979-652.json
{"index":652,"components":["C","FE","VA"],"conditions":{"N":1,"P":101325,"T":1273.15,"X_C":0.00261},"reference":"Mirzayev1979","disabled":false,"model":"martensite_start","inputs":{"martensite_start":812.7058823529,"martensite_type":"lath","PAGS":null,"parent_phase":"gamma","predicted_type":false,"solutionizing_temperature":1273.15},"outputs":{"calculation_error":false,"DG":1179.7769891078,"error":14.2727858824,"error_message":[],"LC_martensite_start":798.4330964705,"PAGS_energy":0.0,"solutioning_conditions":{"N":1,"P":101325,"T":1273.15,"X_C":0.00261},"solutionizing_phases":["FCC_A1","",""]}}

File: libreCalphad/models/martensite_start/experimental_data/Mirzayev1979/Mirzayev1979-653.json
{"index":653,"components":["C","FE","VA"],"conditions":{"N":1,"P":101325,"T":1273.15,"X_C":0.0403},"reference":"Mirzayev1979","disabled":false,"model":"martensite_start","inputs":{"martensite_start":495.6470588235,"martensite_type":"plate","PAGS":null,"parent_phase":"gamma","predicted_type":false,"solutionizing_temperature":1273.15},"outputs":{"calculation_error":false,"DG":1611.7677395283,"error":7.8347682953,"error_message":[],"LC_martensite_start":487.8122905282,"PAGS_energy":0.0,"solutioning_conditions":{"N":1,"P":101325,"T":1273.15,"X_C":0.0403},"solutionizing_phases":["FCC_A1","",""]}}

File: libreCalphad/models/martensite_start/experimental_data/Mirzayev1979/Mirzayev1979-654.json
{"index":654,"components":["C","FE","VA"],"conditions":{"N":1,"P":101325,"T":1273.15,"X_C":0.0336},"reference":"Mirzayev1979","disabled":false,"model":"martensite_start","inputs":{"martensite_start":522.8235294118,"martensite_type":"plate","PAGS":null,"parent_phase":"gamma","predicted_type":false,"solutionizing_temperature":1273.15},"outputs":{"calculation_error":false,"DG":1760.3582978987,"error":3.6936039195,"error_message":[],"LC_martensite_start":519.1299254923,"PAGS_energy":0.0,"solutioning_conditions":{"N":1,"P":101325,"T":1273.15,"X_C":0.0336},"solutionizing_phases":["FCC_A1","",""]}}

File: libreCalphad/models/martensite_start/experimental_data/Mirzayev1979/Mirzayev1979-655.json
{"index":655,"components":["C","FE","VA"],"conditions":{"N":1,"P":101325,"T":1273.15,"X_C":0.0265},"reference":"Mirzayev1979","disabled":false,"model":"martensite_start","inputs":{"martensite_start":572.2352941176,"martensite_type":"plate","PAGS":null,"parent_phase":"gamma","predicted_type":false,"solutionizing_temperature":1273.15},"outputs":{"calculation_error":false,"DG":1759.8647861963,"error":18.3835477941,"error_message":[],"LC_martensite_start":553.8517463235,"PAGS_energy":0.0,"solutioning_conditions":{"N":1,"P":101325,"T":1273.15,"X_C":0.0265},"solutionizing_phases":["FCC_A1","",""]}}

File: libreCalphad/models/martensite_start/experimental_data/Mirzayev1979/Mirzayev1979-656.json
{"index":656,"components":["C","FE","VA"],"conditions":{"N":1,"P":101325,"T":1273.15,"X_C":0.0185},"reference":"Mirzayev1979","disabled":false,"model":"martensite_start","inputs":{"martensite_start":601.8823529412,"martensite_type":"plate","PAGS":null,"parent_phase":"gamma","predicted_type":false,"solutionizing_temperature":1273.15},"outputs":{"calculation_error":false,"DG":1931.4512800547,"error":7.098941803,"error_message":[],"LC_martensite_start":594.7834111382,"PAGS_energy":0.0,"solutioning_conditions":{"N":1,"P":101325,"T":1273.15,"X_C":0.0185},"solutionizing_phases":["FCC_A1","",""]}}

File: libreCalphad/models/martensite_start/experimental_data/Mirzayev1979/Mirzayev1979-657.json
{"index":657,"components":["C","FE","VA"],"conditions":{"N":1,"P":101325,"T":1273.15,"X_C":0.0149},"reference":"Mirzayev1979","disabled":false,"model":"martensite_start","inputs":{"martensite_start":622.4705882353,"martensite_type":"plate","PAGS":null,"parent_phase":"gamma","predicted_type":false,"solutionizing_temperature":1273.15},"outputs":{"calculation_error":false,"DG":1951.8070444014,"error":8.6502151349,"error_message":[],"LC_martensite_start":613.8203731004,"PAGS_energy":0.0,"solutioning_conditions":{"N":1,"P":101325,"T":1273.15,"X_C":0.0149},"solutionizing_phases":["FCC_A1","",""]}}

File: libreCalphad/models/martensite_start/experimental_data/Mirzayev1979/Mirzayev1979-658.json
{"index":658,"components":["C","FE","VA"],"conditions":{"N":1,"P":101325,"T":1273.15,"X_C":0.0117},"reference":"Mirzayev1979","disabled":false,"model":"martensite_start","inputs":{"martensite_start":630.7058823529,"martensite_type":"plate","PAGS":null,"parent_phase":"gamma","predicted_type":false,"solutionizing_temperature":1273.15},"outputs":{"calculation_error":false,"DG":2041.9432461727,"error":-0.3615093259,"error_message":[],"LC_martensite_start":631.0673916788,"PAGS_energy":0.0,"solutioning_conditions":{"N":1,"P":101325,"T":1273.15,"X_C":0.0117},"solutionizing_phases":["FCC_A1","",""]}}

File: libreCalphad/models/martensite_start/experimental_data/Mirzayev1979/Mirzayev1979-659.json
{"index":659,"components":["C","FE","VA"],"conditions":{"N":1,"P":101325,"T":1273.15,"X_C":0.00248},"reference":"Mirzayev1979","disabled":false,"model":"martensite_start","inputs":{"martensite_start":687.5294117647,"martensite_type":"plate","PAGS":null,"parent_phase":"gamma","predicted_type":false,"solutionizing_temperature":1273.15},"outputs":{"calculation_error":false,"DG":2046.1986596421,"error":4.9921442817,"error_message":[],"LC_martensite_start":682.537267483,"PAGS_energy":0.0,"solutioning_conditions":{"N":1,"P":101325,"T":1273.15,"X_C":0.00248},"solutionizing_phases":["FCC_A1","",""]}}

File: libreCalphad/models/martensite_start/experimental_data/Mirzayev1979/Mirzayev1979-660.json
{"index":660,"components":["C","FE","VA"],"conditions":{"N":1,"P":101325,"T":1273.15,"X_C":0.00032},"reference":"Mirzayev1979","disabled":false,"model":"martensite_start","inputs":{"martensite_start":699.8823529412,"martensite_type":"plate","PAGS":null,"parent_phase":"gamma","predicted_type":false,"solutionizing_temperature":1273.15},"outputs":{"calculation_error":false,"DG":2052.1685379233,"error":4.8850049636,"error_message":[],"LC_martensite_start":694.9973479776,"PAGS_energy":0.0,"solutioning_conditions":{"N":1,"P":101325,"T":1273.15,"X_C":0.00032},"solutionizing_phases":["FCC_A1","",""]}}

File: libreCalphad/models/martensite_start/experimental_data/Mirzayev1981/Mirzayev1981-661.json
{"index":661,"components":["CU","FE","VA"],"conditions":{"N":1,"P":101325,"T":1273.15,"X_CU":0.048},"reference":"Mirzayev1981","disabled":false,"model":"martensite_start","inputs":{"martensite_start":728.1385281385,"martensite_type":"lath","PAGS":null,"parent_phase":"gamma","predicted_type":false,"solutionizing_temperature":1273.15},"outputs":{"calculation_error":false,"DG":1744.0657846178,"error":-43.8370120061,"error_message":[],"LC_martensite_start":771.9755401446,"PAGS_energy":0.0,"solutioning_conditions":{"N":1,"P":101325,"T":1273.15,"X_CU":0.048},"solutionizing_phases":["AL5FE2","FCC_A1",""]}}

File: libreCalphad/models/martensite_start/experimental_data/Mirzayev1981/Mirzayev1981-662.json
{"index":662,"components":["CU","FE","VA"],"conditions":{"N":1,"P":101325,"T":1273.15,"X_CU":0.027},"reference":"Mirzayev1981","disabled":false,"model":"martensite_start","inputs":{"martensite_start":785.2813852814,"martensite_type":"lath","PAGS":null,"parent_phase":"gamma","predicted_type":false,"solutionizing_temperature":1273.15},"outputs":{"calculation_error":false,"DG":1353.9060825109,"error":13.3058851209,"error_message":[],"LC_martensite_start":771.9755001605,"PAGS_energy":0.0,"solutioning_conditions":{"N":1,"P":101325,"T":1273.15,"X_CU":0.027},"solutionizing_phases":["AL5FE2","FCC_A1",""]}}

File: libreCalphad/models/martensite_start/experimental_data/Mirzayev1981/Mirzayev1981-663.json
{"index":663,"components":["CU","FE","VA"],"conditions":{"N":1,"P":101325,"T":1273.15,"X_CU":0.012},"reference":"Mirzayev1981","disabled":false,"model":"martensite_start","inputs":{"martensite_start":796.5367965368,"martensite_type":"lath","PAGS":null,"parent_phase":"gamma","predicted_type":false,"solutionizing_temperature":1273.15},"outputs":{"calculation_error":false,"DG":1324.4045137835,"error":4.552920453,"error_message":[],"LC_martensite_start":791.9838760838,"PAGS_energy":0.0,"solutioning_conditions":{"N":1,"P":101325,"T":1273.15,"X_CU":0.012},"solutionizing_phases":["FCC_A1","",""]}}

File: libreCalphad/models/martensite_start/experimental_data/Mirzayev1981/Mirzayev1981-664.json
{"index":664,"components":["FE","VA"],"conditions":{"N":1,"P":101325,"T":1273.15},"reference":"Mirzayev1981","disabled":false,"model":"martensite_start","inputs":{"martensite_start":818.1549448626,"martensite_type":"lath","PAGS":null,"parent_phase":"gamma","predicted_type":false,"solutionizing_temperature":1273.15},"outputs":{"calculation_error":false,"DG":1251.1070385882,"error":-0.3343385638,"error_message":[],"LC_martensite_start":818.4892834264,"PAGS_energy":0.0,"solutioning_conditions":{"N":1,"P":101325,"T":1273.15},"solutionizing_phases":["FCC_A1",""]}}

File: libreCalphad/models/martensite_start/experimental_data/Mirzayev1981/Mirzayev1981-665.json
{"index":665,"components":["FE","VA"],"conditions":{"N":1,"P":101325,"T":1273.15},"reference":"Mirzayev1981","disabled":false,"model":"martensite_start","inputs":{"martensite_start":818.1818181818,"martensite_type":"lath","PAGS":null,"parent_phase":"gamma","predicted_type":false,"solutionizing_temperature":1273.15},"outputs":{"calculation_error":false,"DG":1250.93763704,"error":-0.3075079484,"error_message":[],"LC_martensite_start":818.4893261302,"PAGS_energy":0.0,"solutioning_conditions":{"N":1,"P":101325,"T":1273.15},"solutionizing_phases":["FCC_A1",""]}}

File: libreCalphad/models/martensite_start/experimental_data/Mirzayev1981/Mirzayev1981-666.json
{"index":666,"components":["CO","FE","VA"],"conditions":{"N":1,"P":101325,"T":1273.15,"X_CO":0.027},"reference":"Mirzayev1981","disabled":false,"model":"martensite_start","inputs":{"martensite_start":873.3833712585,"martensite_type":"lath","PAGS":null,"parent_phase":"gamma","predicted_type":false,"solutionizing_temperature":1273.15},"outputs":{"calculation_error":false,"DG":1074.5695102154,"error":-1.4095560829,"error_message":[],"LC_martensite_start":874.7929273414,"PAGS_energy":0.0,"solutioning_conditions":{"N":1,"P":101325,"T":1273.15,"X_CO":0.027},"solutionizing_phases":["FCC_A1","",""]}}

File: libreCalphad/models/martensite_start/experimental_data/Mirzayev1981/Mirzayev1981-667.json
{"index":667,"components":["CO","FE","VA"],"conditions":{"N":1,"P":101325,"T":1273.15,"X_CO":0.0622},"reference":"Mirzayev1981","disabled":false,"model":"martensite_start","inputs":{"martensite_start":942.4121827411,"martensite_type":"lath","PAGS":null,"parent_phase":"gamma","predicted_type":false,"solutionizing_temperature":1273.15},"outputs":{"calculation_error":false,"DG":846.4137402287,"error":3.0501024481,"error_message":[],"LC_martensite_start":939.362080293,"PAGS_energy":0.0,"solutioning_conditions":{"N":1,"P":101325,"T":1273.15,"X_CO":0.0622},"solutionizing_phases":["FCC_A1","",""]}}

File: libreCalphad/models/martensite_start/experimental_data/Mirzayev1981/Mirzayev1981-668.json
{"index":668,"components":["CO","FE","VA"],"conditions":{"N":1,"P":101325,"T":1273.15,"X_CO":0.096},"reference":"Mirzayev1981","disabled":false,"model":"martensite_start","inputs":{"martensite_start":998.7664624541,"martensite_type":"lath","PAGS":null,"parent_phase":"gamma","predicted_type":false,"solutionizing_temperature":1273.15},"outputs":{"calculation_error":false,"DG":673.5539983925,"error":6.4901779749,"error_message":[],"LC_martensite_start":992.2762844792,"PAGS_energy":0.0,"solutioning_conditions":{"N":1,"P":101325,"T":1273.15,"X_CO":0.096},"solutionizing_phases":["FCC_A1","",""]}}

File: libreCalphad/models/martensite_start/experimental_data/Mirzayev1981/Mirzayev1981-669.json
{"index":669,"components":["CO","FE","VA"],"conditions":{"N":1,"P":101325,"T":1273.15,"X_CO":0.193},"reference":"Mirzayev1981","disabled":false,"model":"martensite_start","inputs":{"martensite_start":1083.6972518817,"martensite_type":"lath","PAGS":null,"parent_phase":"gamma","predicted_type":false,"solutionizing_temperature":1273.15},"outputs":{"calculation_error":false,"DG":517.9019049052,"error":-8.737444481,"error_message":[],"LC_martensite_start":1092.4346963627,"PAGS_energy":0.0,"solutioning_conditions":{"N":1,"P":101325,"T":1273.15,"X_CO":0.193},"solutionizing_phases":["FCC_A1","",""]}}

File: libreCalphad/models/martensite_start/experimental_data/Mirzayev1981/Mirzayev1981-670.json
{"index":670,"components":["CO","FE","VA"],"conditions":{"N":1,"P":101325,"T":1273.15,"X_CO":0.29},"reference":"Mirzayev1981","disabled":false,"model":"martensite_start","inputs":{"martensite_start":1117.9063889375,"martensite_type":"lath","PAGS":null,"parent_phase":"gamma","predicted_type":false,"solutionizing_temperature":1273.15},"outputs":{"calculation_error":false,"DG":535.6109564975,"error":2.7321421651,"error_message":[],"LC_martensite_start":1115.1742467724,"PAGS_energy":0.0,"solutioning_conditions":{"N":1,"P":101325,"T":1273.15,"X_CO":0.29},"solutionizing_phases":["FCC_A1","",""]}}

File: libreCalphad/models/martensite_start/experimental_data/Mirzayev1981/Mirzayev1981-671.json
{"index":671,"components":["CU","FE","VA"],"conditions":{"N":1,"P":101325,"T":1273.15,"X_CU":0.048},"reference":"Mirzayev1981","disabled":false,"model":"martensite_start","inputs":{"martensite_start":654.5454545455,"martensite_type":"plate","PAGS":null,"parent_phase":"gamma","predicted_type":false,"solutionizing_temperature":1273.15},"outputs":{"calculation_error":false,"DG":2283.404435539,"error":-19.7140919078,"error_message":[],"LC_martensite_start":674.2595464533,"PAGS_energy":0.0,"solutioning_conditions":{"N":1,"P":101325,"T":1273.15,"X_CU":0.048},"solutionizing_phases":["AL5FE2","FCC_A1",""]}}

File: libreCalphad/models/martensite_start/experimental_data/Mirzayev1981/Mirzayev1981-672.json
{"index":672,"components":["CU","FE","VA"],"conditions":{"N":1,"P":101325,"T":1273.15,"X_CU":0.012},"reference":"Mirzayev1981","disabled":false,"model":"martensite_start","inputs":{"martensite_start":689.1774891775,"martensite_type":"plate","PAGS":null,"parent_phase":"gamma","predicted_type":false,"solutionizing_temperature":1273.15},"outputs":{"calculation_error":false,"DG":2077.986173879,"error":4.8687830013,"error_message":[],"LC_martensite_start":684.3087061762,"PAGS_energy":0.0,"solutioning_conditions":{"N":1,"P":101325,"T":1273.15,"X_CU":0.012},"solutionizing_phases":["FCC_A1","",""]}}

File: libreCalphad/models/martensite_start/experimental_data/Mirzayev1981/Mirzayev1981-673.json
{"index":673,"components":["CU","FE","VA"],"conditions":{"N":1,"P":101325,"T":1273.15,"X_CU":0.027},"reference":"Mirzayev1981","disabled":false,"model":"martensite_start","inputs":{"martensite_start":690.9090909091,"martensite_type":"plate","PAGS":null,"parent_phase":"gamma","predicted_type":false,"solutionizing_temperature":1273.15},"outputs":{"calculation_error":false,"DG":2012.2932845245,"error":16.6496034102,"error_message":[],"LC_martensite_start":674.2594874989,"PAGS_energy":0.0,"solutioning_conditions":{"N":1,"P":101325,"T":1273.15,"X_CU":0.027},"solutionizing_phases":["AL5FE2","FCC_A1",""]}}

File: libreCalphad/models/martensite_start/experimental_data/Mirzayev1981/Mirzayev1981-674.json
{"index":674,"components":["FE","VA"],"conditions":{"N":1,"P":101325,"T":1273.15},"reference":"Mirzayev1981","disabled":false,"model":"martensite_start","inputs":{"martensite_start":696.9696969697,"martensite_type":"plate","PAGS":null,"parent_phase":"gamma","predicted_type":false,"solutionizing_temperature":1273.15},"outputs":{"calculation_error":false,"DG":2088.1624853466,"error":0.1126636158,"error_message":[],"LC_martensite_start":696.8570333539,"PAGS_energy":0.0,"solutioning_conditions":{"N":1,"P":101325,"T":1273.15},"solutionizing_phases":["FCC_A1",""]}}

File: libreCalphad/models/martensite_start/experimental_data/Mirzayev1981/Mirzayev1981-676.json
{"index":676,"components":["CO","FE","VA"],"conditions":{"N":1,"P":101325,"T":1273.15,"X_CO":0.027},"reference":"Mirzayev1981","disabled":false,"model":"martensite_start","inputs":{"martensite_start":737.3601260284,"martensite_type":"plate","PAGS":null,"parent_phase":"gamma","predicted_type":false,"solutionizing_temperature":1273.15},"outputs":{"calculation_error":false,"DG":2007.0071322392,"error":5.7005725838,"error_message":[],"LC_martensite_start":731.6595534446,"PAGS_energy":0.0,"solutioning_conditions":{"N":1,"P":101325,"T":1273.15,"X_CO":0.027},"solutionizing_phases":["FCC_A1","",""]}}

File: libreCalphad/models/martensite_start/experimental_data/Mirzayev1981/Mirzayev1981-677.json
{"index":677,"components":["CO","FE","VA"],"conditions":{"N":1,"P":101325,"T":1273.15,"X_CO":0.062},"reference":"Mirzayev1981","disabled":false,"model":"martensite_start","inputs":{"martensite_start":774.114475757,"martensite_type":"plate","PAGS":null,"parent_phase":"gamma","predicted_type":false,"solutionizing_temperature":1273.15},"outputs":{"calculation_error":false,"DG":1983.8121004751,"error":4.3831562667,"error_message":[],"LC_martensite_start":769.7313194903,"PAGS_energy":0.0,"solutioning_conditions":{"N":1,"P":101325,"T":1273.15,"X_CO":0.062},"solutionizing_phases":["FCC_A1","",""]}}

File: libreCalphad/models/martensite_start/experimental_data/Mirzayev1981/Mirzayev1981-678.json
{"index":678,"components":["CO","FE","VA"],"conditions":{"N":1,"P":101325,"T":1273.15,"X_CO":0.096},"reference":"Mirzayev1981","disabled":false,"model":"martensite_start","inputs":{"martensite_start":805.106248906,"martensite_type":"plate","PAGS":null,"parent_phase":"gamma","predicted_type":false,"solutionizing_temperature":1273.15},"outputs":{"calculation_error":false,"DG":1965.8946129612,"error":5.0602078229,"error_message":[],"LC_martensite_start":800.0460410831,"PAGS_energy":0.0,"solutioning_conditions":{"N":1,"P":101325,"T":1273.15,"X_CO":0.096},"solutionizing_phases":["FCC_A1","",""]}}

File: libreCalphad/models/martensite_start/experimental_data/Mirzayev1981/Mirzayev1981-679.json
{"index":679,"components":["CO","FE","VA"],"conditions":{"N":1,"P":101325,"T":1273.15,"X_CO":0.193},"reference":"Mirzayev1981","disabled":false,"model":"martensite_start","inputs":{"martensite_start":846.232942412,"martensite_type":"plate","PAGS":null,"parent_phase":"gamma","predicted_type":false,"solutionizing_temperature":1273.15},"outputs":{"calculation_error":false,"DG":2158.3345078238,"error":-9.773140843,"error_message":[],"LC_martensite_start":856.006083255,"PAGS_energy":0.0,"solutioning_conditions":{"N":1,"P":101325,"T":1273.15,"X_CO":0.193},"solutionizing_phases":["FCC_A1","",""]}}

File: libreCalphad/models/martensite_start/experimental_data/Mirzayev1981/Mirzayev1981-680.json
{"index":680,"components":["CO","FE","VA"],"conditions":{"N":1,"P":101325,"T":1273.15,"X_CO":0.29},"reference":"Mirzayev1981","disabled":false,"model":"martensite_start","inputs":{"martensite_start":876.9838613688,"martensite_type":"plate","PAGS":null,"parent_phase":"gamma","predicted_type":false,"solutionizing_temperature":1273.15},"outputs":{"calculation_error":false,"DG":2274.9468241824,"error":3.4193618954,"error_message":[],"LC_martensite_start":873.5644994734,"PAGS_energy":0.0,"solutioning_conditions":{"N":1,"P":101325,"T":1273.15,"X_CO":0.29},"solutionizing_phases":["FCC_A1","",""]}}

File: libreCalphad/models/martensite_start/experimental_data/Mirzayev1985/Mirzayev1985-681.json
{"index":681,"components":["C","CR","FE","VA"],"conditions":{"N":1,"P":101325,"T":1273.15,"X_C":0.0177,"X_CR":0.07},"reference":"Mirzayev1985","disabled":false,"model":"martensite_start","inputs":{"martensite_start":542.2798552473,"martensite_type":"lath","PAGS":null,"parent_phase":"gamma","predicted_type":false,"solutionizing_temperature":1273.15},"outputs":{"calculation_error":false,"DG":2830.5069850102,"error":14.5688684484,"error_message":[],"LC_martensite_start":527.7109867989,"PAGS_energy":0.0,"solutioning_conditions":{"N":1,"P":101325,"T":1273.15,"X_C":0.0177,"X_CR":0.07},"solutionizing_phases":["FCC_A1","","",""]}}

File: libreCalphad/models/martensite_start/experimental_data/Mirzayev1985/Mirzayev1985-682.json
{"index":682,"components":["C","CR","FE","VA"],"conditions":{"N":1,"P":101325,"T":1273.15,"X_C":0.0109,"X_CR":0.1},"reference":"Mirzayev1985","disabled":false,"model":"martensite_start","inputs":{"martensite_start":552.8571428571,"martensite_type":"lath","PAGS":null,"parent_phase":"gamma","predicted_type":false,"solutionizing_temperature":1273.15},"outputs":{"calculation_error":false,"DG":2734.4018623471,"error":11.3619857516,"error_message":[],"LC_martensite_start":541.4951571055,"PAGS_energy":0.0,"solutioning_conditions":{"N":1,"P":101325,"T":1273.15,"X_C":0.0109,"X_CR":0.1},"solutionizing_phases":["FCC_A1","","",""]}}

File: libreCalphad/models/martensite_start/experimental_data/Mirzayev1985/Mirzayev1985-683.json
{"index":683,"components":["C","CR","FE","VA"],"conditions":{"N":1,"P":101325,"T":1273.15,"X_C":0.0182,"X_CR":0.045},"reference":"Mirzayev1985","disabled":false,"model":"martensite_start","inputs":{"martensite_start":562.899408284,"martensite_type":"lath","PAGS":null,"parent_phase":"gamma","predicted_type":false,"solutionizing_temperature":1273.15},"outputs":{"calculation_error":false,"DG":2703.5649348498,"error":-30.933495973,"error_message":[],"LC_martensite_start":593.832904257,"PAGS_energy":0.0,"solutioning_conditions":{"N":1,"P":101325,"T":1273.15,"X_C":0.0182,"X_CR":0.045},"solutionizing_phases":["FCC_A1","","",""]}}

File: libreCalphad/models/martensite_start/experimental_data/Mirzayev1985/Mirzayev1985-684.json
{"index":684,"components":["C","CR","FE","VA"],"conditions":{"N":1,"P":101325,"T":1273.15,"X_C":0.0128,"X_CR":0.07},"reference":"Mirzayev1985","disabled":false,"model":"martensite_start","inputs":{"martensite_start":577.0205066345,"martensite_type":"lath","PAGS":null,"parent_phase":"gamma","predicted_type":false,"solutionizing_temperature":1273.15},"outputs":{"calculation_error":false,"DG":2585.8860428959,"error":-5.0082960462,"error_message":[],"LC_martensite_start":582.0288026807,"PAGS_energy":0.0,"solutioning_conditions":{"N":1,"P":101325,"T":1273.15,"X_C":0.0128,"X_CR":0.07},"solutionizing_phases":["FCC_A1","","",""]}}

File: libreCalphad/models/martensite_start/experimental_data/Mirzayev1985/Mirzayev1985-685.json
{"index":685,"components":["C","CR","FE","VA"],"conditions":{"N":1,"P":101325,"T":1273.15,"X_C":0.00779,"X_CR":0.1},"reference":"Mirzayev1985","disabled":false,"model":"martensite_start","inputs":{"martensite_start":577.5,"martensite_type":"lath","PAGS":null,"parent_phase":"gamma","predicted_type":false,"solutionizing_temperature":1273.15},"outputs":{"calculation_error":false,"DG":2572.1426207987,"error":-13.5107030869,"error_message":[],"LC_martensite_start":591.0107030869,"PAGS_energy":0.0,"solutioning_conditions":{"N":1,"P":101325,"T":1273.15,"X_C":0.00779,"X_CR":0.1},"solutionizing_phases":["FCC_A1","","",""]}}

File: libreCalphad/models/martensite_start/experimental_data/Mirzayev1985/Mirzayev1985-686.json
{"index":686,"components":["C","CR","FE","VA"],"conditions":{"N":1,"P":101325,"T":1273.15,"X_C":0.00412,"X_CR":0.1},"reference":"Mirzayev1985","disabled":false,"model":"martensite_start","inputs":{"martensite_start":662.6785714286,"martensite_type":"lath","PAGS":null,"parent_phase":"gamma","predicted_type":false,"solutionizing_temperature":1273.15},"outputs":{"calculation_error":false,"DG":1972.6150249596,"error":7.7884525742,"error_message":[],"LC_martensite_start":654.8901188544,"PAGS_energy":0.0,"solutioning_conditions":{"N":1,"P":101325,"T":1273.15,"X_C":0.00412,"X_CR":0.1},"solutionizing_phases":["FCC_A1","","",""]}}
