Repository: mfrichtl/librecalphad

# Martensite Start Model

## What is this?
This model is intended to be useful for predicting the martensite-start (Ms) temperature for steels. It is far from perfect. I have done  my best to be transparent about its accuracy and limitations, but I'm sure even that falls short. All of the commercial models use proprietary thermodynamic databases, so this one is intended to be an open-source alternative that can be much more collaboratively developed. The references for the experimental data currently incorporated in the model are contained in the references.bib file. I'm sure there are more publications out there that can be incorporated.

File: libreCalphad/models/martensite_start/experimental_data/Mirzayev1985/Mirzayev1985-687.json
{"index":687,"components":["C","CR","FE","VA"],"conditions":{"N":1,"P":101325,"T":1273.15,"X_C":0.0101,"X_CR":0.045},"reference":"Mirzayev1985","disabled":false,"model":"martensite_start","inputs":{"martensite_start":672.6035502959,"martensite_type":"lath","PAGS":null,"parent_phase":"gamma","predicted_type":false,"solutionizing_temperature":1273.15},"outputs":{"calculation_error":false,"DG":1900.1165398563,"error":7.9368201628,"error_message":[],"LC_martensite_start":664.6667301331,"PAGS_energy":0.0,"solutioning_conditions":{"N":1,"P":101325,"T":1273.15,"X_C":0.0101,"X_CR":0.045},"solutionizing_phases":["FCC_A1","","",""]}}

File: libreCalphad/models/martensite_start/experimental_data/Mirzayev1985/Mirzayev1985-688.json
{"index":688,"components":["C","CR","FE","VA"],"conditions":{"N":1,"P":101325,"T":1273.15,"X_C":0.00499,"X_CR":0.07},"reference":"Mirzayev1985","disabled":false,"model":"martensite_start","inputs":{"martensite_start":687.2135102533,"martensite_type":"lath","PAGS":null,"parent_phase":"gamma","predicted_type":false,"solutionizing_temperature":1273.15},"outputs":{"calculation_error":false,"DG":1838.6833326147,"error":5.5599145838,"error_message":[],"LC_martensite_start":681.6535956695,"PAGS_energy":0.0,"solutioning_conditions":{"N":1,"P":101325,"T":1273.15,"X_C":0.00499,"X_CR":0.07},"solutionizing_phases":["FCC_A1","","",""]}}

File: libreCalphad/models/martensite_start/experimental_data/Mirzayev1985/Mirzayev1985-689.json
{"index":689,"components":["C","CR","FE","VA"],"conditions":{"N":1,"P":101325,"T":1273.15,"X_C":0.0073,"X_CR":0.045},"reference":"Mirzayev1985","disabled":false,"model":"martensite_start","inputs":{"martensite_start":702.426035503,"martensite_type":"lath","PAGS":null,"parent_phase":"gamma","predicted_type":false,"solutionizing_temperature":1273.15},"outputs":{"calculation_error":false,"DG":1727.4527530012,"error":9.8363667071,"error_message":[],"LC_martensite_start":692.5896687959,"PAGS_energy":0.0,"solutioning_conditions":{"N":1,"P":101325,"T":1273.15,"X_C":0.0073,"X_CR":0.045},"solutionizing_phases":["FCC_A1","","",""]}}

File: libreCalphad/models/martensite_start/experimental_data/Mirzayev1985/Mirzayev1985-690.json
{"index":690,"components":["C","CR","FE","VA"],"conditions":{"N":1,"P":101325,"T":1273.15,"X_C":0.00179,"X_CR":0.1},"reference":"Mirzayev1985","disabled":false,"model":"martensite_start","inputs":{"martensite_start":702.8571428571,"martensite_type":"lath","PAGS":null,"parent_phase":"gamma","predicted_type":false,"solutionizing_temperature":1273.15},"outputs":{"calculation_error":false,"DG":1737.5112157377,"error":2.6502865383,"error_message":[],"LC_martensite_start":700.2068563188,"PAGS_energy":0.0,"solutioning_conditions":{"N":1,"P":101325,"T":1273.15,"X_C":0.00179,"X_CR":0.1},"solutionizing_phases":["FCC_A1","","",""]}}

File: libreCalphad/models/martensite_start/experimental_data/Mirzayev1985/Mirzayev1985-691.json
{"index":691,"components":["C","CR","FE","VA"],"conditions":{"N":1,"P":101325,"T":1273.15,"X_C":0.00229,"X_CR":0.07},"reference":"Mirzayev1985","disabled":false,"model":"martensite_start","inputs":{"martensite_start":718.1544028951,"martensite_type":"lath","PAGS":null,"parent_phase":"gamma","predicted_type":false,"solutionizing_temperature":1273.15},"outputs":{"calculation_error":false,"DG":1681.0854243573,"error":-4.3126206893,"error_message":[],"LC_martensite_start":722.4670235844,"PAGS_energy":0.0,"solutioning_conditions":{"N":1,"P":101325,"T":1273.15,"X_C":0.00229,"X_CR":0.07},"solutionizing_phases":["FCC_A1","","",""]}}

File: libreCalphad/models/martensite_start/experimental_data/Mirzayev1985/Mirzayev1985-692.json
{"index":692,"components":["C","CR","FE","VA"],"conditions":{"N":1,"P":101325,"T":1273.15,"X_C":0.0013,"X_CR":0.07},"reference":"Mirzayev1985","disabled":false,"model":"martensite_start","inputs":{"martensite_start":723.0398069964,"martensite_type":"lath","PAGS":null,"parent_phase":"gamma","predicted_type":false,"solutionizing_temperature":1273.15},"outputs":{"calculation_error":false,"DG":1676.039663847,"error":-15.9079983324,"error_message":[],"LC_martensite_start":738.9478053288,"PAGS_energy":0.0,"solutioning_conditions":{"N":1,"P":101325,"T":1273.15,"X_C":0.0013,"X_CR":0.07},"solutionizing_phases":["FCC_A1","","",""]}}

File: libreCalphad/models/martensite_start/experimental_data/Mirzayev1985/Mirzayev1985-693.json
{"index":693,"components":["CR","FE","VA"],"conditions":{"N":1,"P":101325,"T":1273.15,"X_CR":0.092},"reference":"Mirzayev1985","disabled":false,"model":"martensite_start","inputs":{"martensite_start":743.3638853744,"martensite_type":"lath","PAGS":null,"parent_phase":"gamma","predicted_type":false,"solutionizing_temperature":1273.15},"outputs":{"calculation_error":false,"DG":1530.376645838,"error":-1.3390036798,"error_message":[],"LC_martensite_start":744.7028890542,"PAGS_energy":0.0,"solutioning_conditions":{"N":1,"P":101325,"T":1273.15,"X_CR":0.092},"solutionizing_phases":["FCC_A1","",""]}}

File: libreCalphad/models/martensite_start/experimental_data/Mirzayev1985/Mirzayev1985-694.json
{"index":694,"components":["C","CR","FE","VA"],"conditions":{"N":1,"P":101325,"T":1273.15,"X_C":0.00031,"X_CR":0.1},"reference":"Mirzayev1985","disabled":false,"model":"martensite_start","inputs":{"martensite_start":747.8571428571,"martensite_type":"lath","PAGS":null,"parent_phase":"gamma","predicted_type":false,"solutionizing_temperature":1273.15},"outputs":{"calculation_error":false,"DG":1475.1654789999,"error":15.9932832037,"error_message":[],"LC_martensite_start":731.8638596534,"PAGS_energy":0.0,"solutioning_conditions":{"N":1,"P":101325,"T":1273.15,"X_C":0.00031,"X_CR":0.1},"solutionizing_phases":["FCC_A1","","",""]}}

File: libreCalphad/models/martensite_start/experimental_data/Mirzayev1985/Mirzayev1985-695.json
{"index":695,"components":["C","CR","FE","VA"],"conditions":{"N":1,"P":101325,"T":1273.15,"X_C":0.0013,"X_CR":0.045},"reference":"Mirzayev1985","disabled":false,"model":"martensite_start","inputs":{"martensite_start":773.2544378698,"martensite_type":"lath","PAGS":null,"parent_phase":"gamma","predicted_type":false,"solutionizing_temperature":1273.15},"outputs":{"calculation_error":false,"DG":1391.6623769568,"error":9.8735628072,"error_message":[],"LC_martensite_start":763.3808750626,"PAGS_energy":0.0,"solutioning_conditions":{"N":1,"P":101325,"T":1273.15,"X_C":0.0013,"X_CR":0.045},"solutionizing_phases":["FCC_A1","","",""]}}

File: libreCalphad/models/martensite_start/experimental_data/Mirzayev1985/Mirzayev1985-696.json
{"index":696,"components":["CR","FE","VA"],"conditions":{"N":1,"P":101325,"T":1273.15,"X_CR":0.0421},"reference":"Mirzayev1985","disabled":false,"model":"martensite_start","inputs":{"martensite_start":773.4210126237,"martensite_type":"lath","PAGS":null,"parent_phase":"gamma","predicted_type":false,"solutionizing_temperature":1273.15},"outputs":{"calculation_error":false,"DG":1443.2695979708,"error":-10.5899736297,"error_message":[],"LC_martensite_start":784.0109862534,"PAGS_energy":0.0,"solutioning_conditions":{"N":1,"P":101325,"T":1273.15,"X_CR":0.0421},"solutionizing_phases":["FCC_A1","",""]}}

File: libreCalphad/models/martensite_start/experimental_data/Mirzayev1985/Mirzayev1985-697.json
{"index":697,"components":["C","CR","FE","VA"],"conditions":{"N":1,"P":101325,"T":1273.15,"X_C":0.00012,"X_CR":0.045},"reference":"Mirzayev1985","disabled":false,"model":"martensite_start","inputs":{"martensite_start":778.0473372781,"martensite_type":"lath","PAGS":null,"parent_phase":"gamma","predicted_type":false,"solutionizing_temperature":1273.15},"outputs":{"calculation_error":false,"DG":1401.7553678461,"error":-1.9212703423,"error_message":[],"LC_martensite_start":779.9686076204,"PAGS_energy":0.0,"solutioning_conditions":{"N":1,"P":101325,"T":1273.15,"X_C":0.00012,"X_CR":0.045},"solutionizing_phases":["FCC_A1","","",""]}}

File: libreCalphad/models/martensite_start/experimental_data/Mirzayev1985/Mirzayev1985-698.json
{"index":698,"components":["C","CR","FE","VA"],"conditions":{"N":1,"P":101325,"T":1273.15,"X_C":0.0041,"X_CR":0.1},"reference":"Mirzayev1985","disabled":false,"model":"martensite_start","inputs":{"martensite_start":603.2142857143,"martensite_type":"plate","PAGS":null,"parent_phase":"gamma","predicted_type":false,"solutionizing_temperature":1273.15},"outputs":{"calculation_error":false,"DG":2426.6028698221,"error":-6.699536562,"error_message":[],"LC_martensite_start":609.9138222763,"PAGS_energy":0.0,"solutioning_conditions":{"N":1,"P":101325,"T":1273.15,"X_C":0.0041,"X_CR":0.1},"solutionizing_phases":["FCC_A1","","",""]}}

File: libreCalphad/models/martensite_start/experimental_data/Mirzayev1985/Mirzayev1985-699.json
{"index":699,"components":["C","CR","FE","VA"],"conditions":{"N":1,"P":101325,"T":1273.15,"X_C":0.0101,"X_CR":0.045},"reference":"Mirzayev1985","disabled":false,"model":"martensite_start","inputs":{"martensite_start":612.426035503,"martensite_type":"plate","PAGS":null,"parent_phase":"gamma","predicted_type":false,"solutionizing_temperature":1273.15},"outputs":{"calculation_error":false,"DG":2389.6404694396,"error":2.7268358942,"error_message":[],"LC_martensite_start":609.6991996088,"PAGS_energy":0.0,"solutioning_conditions":{"N":1,"P":101325,"T":1273.15,"X_C":0.0101,"X_CR":0.045},"solutionizing_phases":["FCC_A1","","",""]}}

File: libreCalphad/models/martensite_start/experimental_data/Mirzayev1985/Mirzayev1985-700.json
{"index":700,"components":["C","CR","FE","VA"],"conditions":{"N":1,"P":101325,"T":1273.15,"X_C":0.00501,"X_CR":0.07},"reference":"Mirzayev1985","disabled":false,"model":"martensite_start","inputs":{"martensite_start":612.8468033776,"martensite_type":"plate","PAGS":null,"parent_phase":"gamma","predicted_type":false,"solutionizing_temperature":1273.15},"outputs":{"calculation_error":false,"DG":2411.5519750439,"error":-9.4941119866,"error_message":[],"LC_martensite_start":622.3409153642,"PAGS_energy":0.0,"solutioning_conditions":{"N":1,"P":101325,"T":1273.15,"X_C":0.00501,"X_CR":0.07},"solutionizing_phases":["FCC_A1","","",""]}}

File: libreCalphad/models/martensite_start/experimental_data/Mirzayev1985/Mirzayev1985-701.json
{"index":701,"components":["C","CR","FE","VA"],"conditions":{"N":1,"P":101325,"T":1273.15,"X_C":0.00179,"X_CR":0.1},"reference":"Mirzayev1985","disabled":false,"model":"martensite_start","inputs":{"martensite_start":632.6785714286,"martensite_type":"plate","PAGS":null,"parent_phase":"gamma","predicted_type":false,"solutionizing_temperature":1273.15},"outputs":{"calculation_error":false,"DG":2248.0143012633,"error":-8.4088864752,"error_message":[],"LC_martensite_start":641.0874579038,"PAGS_energy":0.0,"solutioning_conditions":{"N":1,"P":101325,"T":1273.15,"X_C":0.00179,"X_CR":0.1},"solutionizing_phases":["FCC_A1","","",""]}}

File: libreCalphad/models/martensite_start/experimental_data/Mirzayev1985/Mirzayev1985-702.json
{"index":702,"components":["C","CR","FE","VA"],"conditions":{"N":1,"P":101325,"T":1273.15,"X_C":0.00728,"X_CR":0.045},"reference":"Mirzayev1985","disabled":false,"model":"martensite_start","inputs":{"martensite_start":642.7810650888,"martensite_type":"plate","PAGS":null,"parent_phase":"gamma","predicted_type":false,"solutionizing_temperature":1273.15},"outputs":{"calculation_error":false,"DG":2192.6096172063,"error":15.7818439472,"error_message":[],"LC_martensite_start":626.9992211416,"PAGS_energy":0.0,"solutioning_conditions":{"N":1,"P":101325,"T":1273.15,"X_C":0.00728,"X_CR":0.045},"solutionizing_phases":["FCC_A1","","",""]}}

File: libreCalphad/models/martensite_start/experimental_data/Mirzayev1985/Mirzayev1985-703.json
{"index":703,"components":["C","CR","FE","VA"],"conditions":{"N":1,"P":101325,"T":1273.15,"X_C":0.00227,"X_CR":0.07},"reference":"Mirzayev1985","disabled":false,"model":"martensite_start","inputs":{"martensite_start":653.015681544,"martensite_type":"plate","PAGS":null,"parent_phase":"gamma","predicted_type":false,"solutionizing_temperature":1273.15},"outputs":{"calculation_error":false,"DG":2158.2633966228,"error":3.1670054883,"error_message":[],"LC_martensite_start":649.8486760557,"PAGS_energy":0.0,"solutioning_conditions":{"N":1,"P":101325,"T":1273.15,"X_C":0.00227,"X_CR":0.07},"solutionizing_phases":["FCC_A1","","",""]}}

File: libreCalphad/models/martensite_start/experimental_data/Mirzayev1985/Mirzayev1985-704.json
{"index":704,"components":["C","CR","FE","VA"],"conditions":{"N":1,"P":101325,"T":1273.15,"X_C":0.00031,"X_CR":0.1},"reference":"Mirzayev1985","disabled":false,"model":"martensite_start","inputs":{"martensite_start":653.0357142857,"martensite_type":"plate","PAGS":null,"parent_phase":"gamma","predicted_type":false,"solutionizing_temperature":1273.15},"outputs":{"calculation_error":false,"DG":2137.1984098867,"error":-10.2512014082,"error_message":[],"LC_martensite_start":663.2869156939,"PAGS_energy":0.0,"solutioning_conditions":{"N":1,"P":101325,"T":1273.15,"X_C":0.00031,"X_CR":0.1},"solutionizing_phases":["FCC_A1","","",""]}}

File: libreCalphad/models/martensite_start/experimental_data/Mirzayev1985/Mirzayev1985-705.json
{"index":705,"components":["CR","FE","VA"],"conditions":{"N":1,"P":101325,"T":1273.15,"X_CR":0.0922},"reference":"Mirzayev1985","disabled":false,"model":"martensite_start","inputs":{"martensite_start":653.3648903193,"martensite_type":"plate","PAGS":null,"parent_phase":"gamma","predicted_type":false,"solutionizing_temperature":1273.15},"outputs":{"calculation_error":false,"DG":2163.7917827512,"error":-16.8267429953,"error_message":[],"LC_martensite_start":670.1916333146,"PAGS_energy":0.0,"solutioning_conditions":{"N":1,"P":101325,"T":1273.15,"X_CR":0.0922},"solutionizing_phases":["FCC_A1","",""]}}

File: libreCalphad/models/martensite_start/experimental_data/Mirzayev1985/Mirzayev1985-706.json
{"index":706,"components":["C","CR","FE","VA"],"conditions":{"N":1,"P":101325,"T":1273.15,"X_C":0.00128,"X_CR":0.07},"reference":"Mirzayev1985","disabled":false,"model":"martensite_start","inputs":{"martensite_start":657.9010856454,"martensite_type":"plate","PAGS":null,"parent_phase":"gamma","predicted_type":false,"solutionizing_temperature":1273.15},"outputs":{"calculation_error":false,"DG":2147.4504462412,"error":-2.8905865137,"error_message":[],"LC_martensite_start":660.7916721591,"PAGS_energy":0.0,"solutioning_conditions":{"N":1,"P":101325,"T":1273.15,"X_C":0.00128,"X_CR":0.07},"solutionizing_phases":["FCC_A1","","",""]}}

File: libreCalphad/models/martensite_start/experimental_data/Mirzayev1985/Mirzayev1985-707.json
{"index":707,"components":["CR","FE","VA"],"conditions":{"N":1,"P":101325,"T":1273.15,"X_CR":0.0421},"reference":"Mirzayev1985","disabled":false,"model":"martensite_start","inputs":{"martensite_start":683.0803363215,"martensite_type":"plate","PAGS":null,"parent_phase":"gamma","predicted_type":false,"solutionizing_temperature":1273.15},"outputs":{"calculation_error":false,"DG":2077.6893781078,"error":-1.4590053103,"error_message":[],"LC_martensite_start":684.5393416318,"PAGS_energy":0.0,"solutioning_conditions":{"N":1,"P":101325,"T":1273.15,"X_CR":0.0421},"solutionizing_phases":["FCC_A1","",""]}}

File: libreCalphad/models/martensite_start/experimental_data/Mirzayev1985/Mirzayev1985-708.json
{"index":708,"components":["C","CR","FE","VA"],"conditions":{"N":1,"P":101325,"T":1273.15,"X_C":0.0013,"X_CR":0.045},"reference":"Mirzayev1985","disabled":false,"model":"martensite_start","inputs":{"martensite_start":683.2544378698,"martensite_type":"plate","PAGS":null,"parent_phase":"gamma","predicted_type":false,"solutionizing_temperature":1273.15},"outputs":{"calculation_error":false,"DG":2023.0285013872,"error":11.9863529544,"error_message":[],"LC_martensite_start":671.2680849154,"PAGS_energy":0.0,"solutioning_conditions":{"N":1,"P":101325,"T":1273.15,"X_C":0.0013,"X_CR":0.045},"solutionizing_phases":["FCC_A1","","",""]}}

File: libreCalphad/models/martensite_start/experimental_data/Mirzayev1985/Mirzayev1985-709.json
{"index":709,"components":["C","CR","FE","VA"],"conditions":{"N":1,"P":101325,"T":1273.15,"X_C":0.00009,"X_CR":0.045},"reference":"Mirzayev1985","disabled":false,"model":"martensite_start","inputs":{"martensite_start":688.0473372781,"martensite_type":"plate","PAGS":null,"parent_phase":"gamma","predicted_type":false,"solutionizing_temperature":1273.15},"outputs":{"calculation_error":false,"DG":2029.8684842674,"error":5.2810777517,"error_message":[],"LC_martensite_start":682.7662595264,"PAGS_energy":0.0,"solutioning_conditions":{"N":1,"P":101325,"T":1273.15,"X_C":0.00009,"X_CR":0.045},"solutionizing_phases":["FCC_A1","","",""]}}

File: libreCalphad/models/martensite_start/experimental_data/Morozov1980/Morozov1980-710.json
{"index":710,"components":["CR","FE","VA"],"conditions":{"N":1,"P":101325,"T":1273.15,"X_CR":0.035},"reference":"Morozov1980","disabled":false,"model":"martensite_start","inputs":{"martensite_start":782.8952780628,"martensite_type":"lath","PAGS":null,"parent_phase":"gamma","predicted_type":false,"solutionizing_temperature":1273.15},"outputs":{"calculation_error":false,"DG":1397.4776737696,"error":-6.8706867383,"error_message":[],"LC_martensite_start":789.7659648011,"PAGS_energy":0.0,"solutioning_conditions":{"N":1,"P":101325,"T":1273.15,"X_CR":0.035},"solutionizing_phases":["FCC_A1","",""]}}

File: libreCalphad/models/martensite_start/experimental_data/Morozov1980/Morozov1980-711.json
{"index":711,"components":["CR","FE","VA"],"conditions":{"N":1,"P":101325,"T":1273.15,"X_CR":0.035},"reference":"Morozov1980","disabled":false,"model":"martensite_start","inputs":{"martensite_start":684.7475677998,"martensite_type":"plate","PAGS":null,"parent_phase":"gamma","predicted_type":false,"solutionizing_temperature":1273.15},"outputs":{"calculation_error":false,"DG":2084.7227416678,"error":-1.9040937025,"error_message":[],"LC_martensite_start":686.6516615023,"PAGS_energy":0.0,"solutioning_conditions":{"N":1,"P":101325,"T":1273.15,"X_CR":0.035},"solutionizing_phases":["FCC_A1","",""]}}

File: libreCalphad/models/martensite_start/experimental_data/Mushnikov2022/Mushnikov2022-724.json
{"index":724,"components":["FE","NI","VA"],"conditions":{"N":1,"P":101325,"T":1273.15,"X_NI":0.1437670318},"reference":"Mushnikov2022","disabled":false,"model":"martensite_start","inputs":{"martensite_start":569.920938446,"martensite_type":"lath","PAGS":null,"parent_phase":"gamma","predicted_type":false,"solutionizing_temperature":1273.15},"outputs":{"calculation_error":false,"DG":1561.905330127,"error":-19.7437610872,"error_message":[],"LC_martensite_start":589.6646995332,"PAGS_energy":0.0,"solutioning_conditions":{"N":1,"P":101325,"T":1273.15,"X_NI":0.1437670318},"solutionizing_phases":["FCC_A1","",""]}}

File: libreCalphad/models/martensite_start/experimental_data/Mushnikov2022/Mushnikov2022-725.json
{"index":725,"components":["FE","NI","VA"],"conditions":{"N":1,"P":101325,"T":1273.15,"X_NI":0.1437670318},"reference":"Mushnikov2022","disabled":false,"model":"martensite_start","inputs":{"martensite_start":617.9532290616,"martensite_type":"lath","PAGS":null,"parent_phase":"gamma","predicted_type":false,"solutionizing_temperature":1273.15},"outputs":{"calculation_error":false,"DG":1211.0236944345,"error":28.2885084411,"error_message":[],"LC_martensite_start":589.6647206205,"PAGS_energy":0.0,"solutioning_conditions":{"N":1,"P":101325,"T":1273.15,"X_NI":0.1437670318},"solutionizing_phases":["FCC_A1","",""]}}

File: libreCalphad/models/martensite_start/experimental_data/Mushnikov2022/Mushnikov2022-726.json
{"index":726,"components":["FE","NI","VA"],"conditions":{"N":1,"P":101325,"T":1273.15,"X_NI":0.1921590703},"reference":"Mushnikov2022","disabled":false,"model":"martensite_start","inputs":{"martensite_start":476.6817860747,"martensite_type":"plate","PAGS":null,"parent_phase":"gamma","predicted_type":false,"solutionizing_temperature":1273.15},"outputs":{"calculation_error":false,"DG":1542.4314494175,"error":-13.3629427926,"error_message":[],"LC_martensite_start":490.0447288673,"PAGS_energy":0.0,"solutioning_conditions":{"N":1,"P":101325,"T":1273.15,"X_NI":0.1921590703},"solutionizing_phases":["FCC_A1","",""]}}

File: libreCalphad/models/martensite_start/experimental_data/Oka1988/Oka1988-727.json
{"index":727,"components":["C","FE","VA"],"conditions":{"N":1,"P":101325,"T":1423.0,"X_C":0.0383324981},"reference":"Oka1988","disabled":false,"model":"martensite_start","inputs":{"martensite_start":523.0,"martensite_type":"lath","PAGS":null,"parent_phase":"gamma","predicted_type":false,"solutionizing_temperature":1423.0},"outputs":{"calculation_error":false,"DG":1522.6205393442,"error":5.7702894211,"error_message":[],"LC_martensite_start":517.2297105789,"PAGS_energy":0.0,"solutioning_conditions":{"N":1,"P":101325,"T":1423.0,"X_C":0.0383324981},"solutionizing_phases":["FCC_A1","",""]}}

File: libreCalphad/models/martensite_start/experimental_data/Oka1988/Oka1988-728.json
{"index":728,"components":["C","FE","VA"],"conditions":{"N":1,"P":101325,"T":1423.0,"X_C":0.0785337651},"reference":"Oka1988","disabled":false,"model":"martensite_start","inputs":{"martensite_start":346.0,"martensite_type":"plate","PAGS":null,"parent_phase":"gamma","predicted_type":false,"solutionizing_temperature":1423.0},"outputs":{"calculation_error":false,"DG":549.0599204489,"error":1.9937196732,"error_message":[],"LC_martensite_start":344.0062803268,"PAGS_energy":0.0,"solutioning_conditions":{"N":1,"P":101325,"T":1423.0,"X_C":0.0785337651},"solutionizing_phases":["FCC_A1","",""]}}

File: libreCalphad/models/martensite_start/experimental_data/Oka1988/Oka1988-729.json
{"index":729,"components":["C","FE","VA"],"conditions":{"N":1,"P":101325,"T":1423.0,"X_C":0.0640307971},"reference":"Oka1988","disabled":false,"model":"martensite_start","inputs":{"martensite_start":373.0,"martensite_type":"plate","PAGS":null,"parent_phase":"gamma","predicted_type":false,"solutionizing_temperature":1423.0},"outputs":{"calculation_error":false,"DG":1171.7524269975,"error":-17.1847160339,"error_message":[],"LC_martensite_start":390.1847160339,"PAGS_energy":0.0,"solutioning_conditions":{"N":1,"P":101325,"T":1423.0,"X_C":0.0640307971},"solutionizing_phases":["FCC_A1","",""]}}

File: libreCalphad/models/martensite_start/experimental_data/Oka1988/Oka1988-730.json
{"index":730,"components":["C","FE","VA"],"conditions":{"N":1,"P":101325,"T":1423.0,"X_C":0.0491716188},"reference":"Oka1988","disabled":false,"model":"martensite_start","inputs":{"martensite_start":448.0,"martensite_type":"plate","PAGS":null,"parent_phase":"gamma","predicted_type":false,"solutionizing_temperature":1423.0},"outputs":{"calculation_error":false,"DG":1478.0648772895,"error":-0.6912841797,"error_message":[],"LC_martensite_start":448.6912841797,"PAGS_energy":0.0,"solutioning_conditions":{"N":1,"P":101325,"T":1423.0,"X_C":0.0491716188},"solutionizing_phases":["FCC_A1","",""]}}

File: libreCalphad/models/martensite_start/experimental_data/Pascover1968/Pascover1968-677.json
{"index":677,"components":["C","CR","FE","VA"],"conditions":{"N":1,"P":101325,"T":1273.15,"X_C":0.0000738645,"X_CR":0.102372736},"reference":"Pascover1968","disabled":false,"model":"martensite_start","inputs":{"martensite_start":748.15,"martensite_type":"lath","PAGS":null,"parent_phase":"gamma","predicted_type":false,"solutionizing_temperature":1273.15},"outputs":{"calculation_error":false,"DG":1475.3633071421,"error":12.9140523624,"error_message":[],"LC_martensite_start":735.2359476376,"PAGS_energy":0.0,"solutioning_conditions":{"N":1,"P":101325,"T":1273.15,"X_C":0.0000738645,"X_CR":0.102372736},"solutionizing_phases":["FCC_A1","","",""]}}

File: libreCalphad/models/martensite_start/experimental_data/Pascover1968/Pascover1968-734.json
{"index":734,"components":["CR","FE","VA"],"conditions":{"N":1,"P":101325,"T":1273.15,"X_CR":0.1},"reference":"Pascover1968","disabled":false,"model":"martensite_start","inputs":{"martensite_start":750.1413212565,"martensite_type":"lath","PAGS":null,"parent_phase":"gamma","predicted_type":false,"solutionizing_temperature":1273.15},"outputs":{"calculation_error":false,"DG":1469.0692815343,"error":11.482142907,"error_message":[],"LC_martensite_start":738.6591783495,"PAGS_energy":0.0,"solutioning_conditions":{"N":1,"P":101325,"T":1273.15,"X_CR":0.1},"solutionizing_phases":["FCC_A1","",""]}}

File: libreCalphad/models/martensite_start/experimental_data/Pascover1968/Pascover1968-735.json
{"index":735,"components":["CR","FE","VA"],"conditions":{"N":1,"P":101325,"T":1273.15,"X_CR":0.05},"reference":"Pascover1968","disabled":false,"model":"martensite_start","inputs":{"martensite_start":760.7011145108,"martensite_type":"lath","PAGS":null,"parent_phase":"gamma","predicted_type":false,"solutionizing_temperature":1273.15},"outputs":{"calculation_error":false,"DG":1509.4202682843,"error":-16.9432168956,"error_message":[],"LC_martensite_start":777.6443314064,"PAGS_energy":0.0,"solutioning_conditions":{"N":1,"P":101325,"T":1273.15,"X_CR":0.05},"solutionizing_phases":["FCC_A1","",""]}}

File: libreCalphad/models/martensite_start/experimental_data/Payson1944/Payson1944-685.json
{"index":685,"components":["C","FE","MN","MO","SI","VA"],"conditions":{"N":1,"P":101325,"T":1533.15,"X_C":0.0214537108,"X_MN":0.0034667189,"X_MO":0.0315287647,"X_SI":0.0053851092},"reference":"Payson1944","disabled":false,"model":"martensite_start","inputs":{"martensite_start":560.93,"martensite_type":"lath","PAGS":null,"parent_phase":"gamma","predicted_type":true,"solutionizing_temperature":1533.15},"outputs":{"calculation_error":false,"DG":2336.275173135,"error":-97.8033207674,"error_message":[],"LC_martensite_start":658.7333207674,"PAGS_energy":0.0,"solutioning_conditions":{"N":1,"P":101325,"T":1533.15,"X_C":0.0214537108,"X_MN":0.0034667189,"X_MO":0.0315287647,"X_SI":0.0053851092},"solutionizing_phases":["FCC_A1","M6C_E93","","","",""]}}

File: libreCalphad/models/martensite_start/experimental_data/Payson1944/Payson1944-691.json
{"index":691,"components":["C","FE","MN","SI","VA"],"conditions":{"N":1,"P":101325,"T":1255.3722222222,"X_C":0.021264203,"X_MN":0.0039564562,"X_SI":0.020508943},"reference":"Payson1944","disabled":false,"model":"martensite_start","inputs":{"martensite_start":594.2611111111,"martensite_type":"lath","PAGS":null,"parent_phase":"gamma","predicted_type":true,"solutionizing_temperature":1255.3722222222},"outputs":{"calculation_error":false,"DG":2317.7251716321,"error":-74.4837719191,"error_message":[],"LC_martensite_start":668.7448830302,"PAGS_energy":0.0,"solutioning_conditions":{"N":1,"P":101325,"T":1255.3722222222,"X_C":0.021264203,"X_MN":0.0039564562,"X_SI":0.020508943},"solutionizing_phases":["FCC_A1","","","",""]}}

File: libreCalphad/models/martensite_start/experimental_data/Payson1944/Payson1944-692.json
{"index":692,"components":["C","FE","MN","SI","VA"],"conditions":{"N":1,"P":101325,"T":1255.3722222222,"X_C":0.0214103295,"X_MN":0.0101582941,"X_SI":0.0066235462},"reference":"Payson1944","disabled":false,"model":"martensite_start","inputs":{"martensite_start":583.15,"martensite_type":"lath","PAGS":null,"parent_phase":"gamma","predicted_type":true,"solutionizing_temperature":1255.3722222222},"outputs":{"calculation_error":false,"DG":2697.4724117503,"error":-59.5230646396,"error_message":[],"LC_martensite_start":642.6730646396,"PAGS_energy":0.0,"solutioning_conditions":{"N":1,"P":101325,"T":1255.3722222222,"X_C":0.0214103295,"X_MN":0.0101582941,"X_SI":0.0066235462},"solutionizing_phases":["FCC_A1","","","",""]}}

File: libreCalphad/models/martensite_start/experimental_data/Payson1944/Payson1944-694.json
{"index":694,"components":["C","FE","MN","SI","VA"],"conditions":{"N":1,"P":101325,"T":1255.3722222222,"X_C":0.02141892,"X_MN":0.0331771489,"X_SI":0.005067097},"reference":"Payson1944","disabled":false,"model":"martensite_start","inputs":{"martensite_start":502.5944444444,"martensite_type":"plate","PAGS":null,"parent_phase":"gamma","predicted_type":true,"solutionizing_temperature":1255.3722222222},"outputs":{"calculation_error":false,"DG":3114.2121757826,"error":104.8281860807,"error_message":[],"LC_martensite_start":397.7662583637,"PAGS_energy":0.0,"solutioning_conditions":{"N":1,"P":101325,"T":1255.3722222222,"X_C":0.02141892,"X_MN":0.0331771489,"X_SI":0.005067097},"solutionizing_phases":["FCC_A1","","","",""]}}

File: libreCalphad/models/martensite_start/experimental_data/Payson1944/Payson1944-695.json
{"index":695,"components":["C","FE","MN","MO","SI","VA"],"conditions":{"N":1,"P":101325,"T":1533.15,"X_C":0.0226396908,"X_MN":0.0033333696,"X_MO":0.0203025287,"X_SI":0.0061252281},"reference":"Payson1944","disabled":false,"model":"martensite_start","inputs":{"martensite_start":577.5944444444,"martensite_type":"lath","PAGS":null,"parent_phase":"gamma","predicted_type":true,"solutionizing_temperature":1533.15},"outputs":{"calculation_error":false,"DG":2333.0693282478,"error":-86.1412375723,"error_message":[],"LC_martensite_start":663.7356820167,"PAGS_energy":0.0,"solutioning_conditions":{"N":1,"P":101325,"T":1533.15,"X_C":0.0226396908,"X_MN":0.0033333696,"X_MO":0.0203025287,"X_SI":0.0061252281},"solutionizing_phases":["FCC_A1","","","","",""]}}

File: libreCalphad/models/martensite_start/experimental_data/Payson1944/Payson1944-698.json
{"index":698,"components":["C","CR","FE","MN","SI","VA"],"conditions":{"N":1,"P":101325,"T":1533.15,"X_C":0.0231555368,"X_CR":0.0331412824,"X_MN":0.0034741442,"X_SI":0.0060191135},"reference":"Payson1944","disabled":false,"model":"martensite_start","inputs":{"martensite_start":530.3722222222,"martensite_type":"plate","PAGS":null,"parent_phase":"gamma","predicted_type":false,"solutionizing_temperature":1533.15},"outputs":{"calculation_error":false,"DG":3022.5534871679,"error":-21.4951084579,"error_message":[],"LC_martensite_start":551.8673306801,"PAGS_energy":0.0,"solutioning_conditions":{"N":1,"P":101325,"T":1533.15,"X_C":0.0231555368,"X_CR":0.0331412824,"X_MN":0.0034741442,"X_SI":0.0060191135},"solutionizing_phases":["FCC_A1","","","","",""]}}

File: libreCalphad/models/martensite_start/experimental_data/Payson1944/Payson1944-700.json
{"index":700,"components":["C","FE","MN","SI","W","VA"],"conditions":{"N":1,"P":101325,"T":1533.15,"X_C":0.024270885,"X_MN":0.00380442,"X_SI":0.0062668007,"X_W":0.0031115114},"reference":"Payson1944","disabled":false,"model":"martensite_start","inputs":{"martensite_start":602.5944444444,"martensite_type":"lath","PAGS":null,"parent_phase":"gamma","predicted_type":true,"solutionizing_temperature":1533.15},"outputs":{"calculation_error":false,"DG":1965.6733714557,"error":-28.7076219527,"error_message":[],"LC_martensite_start":631.3020663971,"PAGS_energy":0.0,"solutioning_conditions":{"N":1,"P":101325,"T":1533.15,"X_C":0.024270885,"X_MN":0.00380442,"X_SI":0.0062668007,"X_W":0.0031115114},"solutionizing_phases":["FCC_A1","","","","",""]}}

File: libreCalphad/models/martensite_start/experimental_data/Payson1944/Payson1944-701.json
{"index":701,"components":["C","CR","FE","MN","SI","VA"],"conditions":{"N":1,"P":101325,"T":1533.15,"X_C":0.0249101194,"X_CR":0.0482293706,"X_MN":0.0032675495,"X_SI":0.0060042805},"reference":"Payson1944","disabled":false,"model":"martensite_start","inputs":{"martensite_start":485.9277777778,"martensite_type":"plate","PAGS":null,"parent_phase":"gamma","predicted_type":false,"solutionizing_temperature":1533.15},"outputs":{"calculation_error":false,"DG":3379.5802389269,"error":-24.22845198,"error_message":[],"LC_martensite_start":510.1562297578,"PAGS_energy":0.0,"solutioning_conditions":{"N":1,"P":101325,"T":1533.15,"X_C":0.0249101194,"X_CR":0.0482293706,"X_MN":0.0032675495,"X_SI":0.0060042805},"solutionizing_phases":["FCC_A1","","","","",""]}}

File: libreCalphad/models/martensite_start/experimental_data/Payson1944/Payson1944-703.json
{"index":703,"components":["C","FE","MN","MO","SI","VA"],"conditions":{"N":1,"P":101325,"T":1533.15,"X_C":0.0228576378,"X_MN":0.0033980939,"X_MO":0.0060092358,"X_SI":0.0062560107},"reference":"Payson1944","disabled":false,"model":"martensite_start","inputs":{"martensite_start":602.5944444444,"martensite_type":"lath","PAGS":null,"parent_phase":"gamma","predicted_type":true,"solutionizing_temperature":1533.15},"outputs":{"calculation_error":false,"DG":2422.0409764828,"error":-82.8938316305,"error_message":[],"LC_martensite_start":685.4882760749,"PAGS_energy":0.0,"solutioning_conditions":{"N":1,"P":101325,"T":1533.15,"X_C":0.0228576378,"X_MN":0.0033980939,"X_MO":0.0060092358,"X_SI":0.0062560107},"solutionizing_phases":["FCC_A1","","","","",""]}}

File: libreCalphad/models/martensite_start/experimental_data/Peschard1925/Peschard1925-748.json
{"index":748,"components":["FE","NI","VA"],"conditions":{"N":1,"P":101325,"T":1273.15,"X_NI":0.2628479792},"reference":"Peschard1925","disabled":false,"model":"martensite_start","inputs":{"martensite_start":357.4755550669,"martensite_type":"plate","PAGS":null,"parent_phase":"gamma","predicted_type":false,"solutionizing_temperature":1273.15},"outputs":{"calculation_error":false,"DG":599.9166758127,"error":29.0776167137,"error_message":[],"LC_martensite_start":328.3979383532,"PAGS_energy":0.0,"solutioning_conditions":{"N":1,"P":101325,"T":1273.15,"X_NI":0.2628479792},"solutionizing_phases":["FCC_A1","",""]}}

File: libreCalphad/models/martensite_start/experimental_data/Peschard1925/Peschard1925-749.json
{"index":749,"components":["FE","NI","VA"],"conditions":{"N":1,"P":101325,"T":1273.15,"X_NI":0.2440068107},"reference":"Peschard1925","disabled":false,"model":"martensite_start","inputs":{"martensite_start":395.3305800767,"martensite_type":"plate","PAGS":null,"parent_phase":"gamma","predicted_type":false,"solutionizing_temperature":1273.15},"outputs":{"calculation_error":false,"DG":920.9169726507,"error":-7.2038073785,"error_message":[],"LC_martensite_start":402.5343874552,"PAGS_energy":0.0,"solutioning_conditions":{"N":1,"P":101325,"T":1273.15,"X_NI":0.2440068107},"solutionizing_phases":["FCC_A1","",""]}}

File: libreCalphad/models/martensite_start/experimental_data/Raesanen1969/Raesanen1969-756.json
{"index":756,"components":["CU","FE","VA"],"conditions":{"N":1,"P":101325,"T":1273.15,"X_CU":0.05},"reference":"Raesanen1969","disabled":false,"model":"martensite_start","inputs":{"martensite_start":735.0649350649,"martensite_type":"lath","PAGS":null,"parent_phase":"gamma","predicted_type":false,"solutionizing_temperature":1273.15},"outputs":{"calculation_error":false,"DG":1695.3114907759,"error":-36.91058902,"error_message":[],"LC_martensite_start":771.9755240849,"PAGS_energy":0.0,"solutioning_conditions":{"N":1,"P":101325,"T":1273.15,"X_CU":0.05},"solutionizing_phases":["AL5FE2","FCC_A1",""]}}

File: libreCalphad/models/martensite_start/experimental_data/Raesanen1969/Raesanen1969-757.json
{"index":757,"components":["CU","FE","VA"],"conditions":{"N":1,"P":101325,"T":1273.15,"X_CU":0.05},"reference":"Raesanen1969","disabled":false,"model":"martensite_start","inputs":{"martensite_start":667.5324675325,"martensite_type":"plate","PAGS":null,"parent_phase":"gamma","predicted_type":false,"solutionizing_temperature":1273.15},"outputs":{"calculation_error":false,"DG":2185.6199524746,"error":-6.7270427555,"error_message":[],"LC_martensite_start":674.259510288,"PAGS_energy":0.0,"solutioning_conditions":{"N":1,"P":101325,"T":1273.15,"X_CU":0.05},"solutionizing_phases":["AL5FE2","FCC_A1",""]}}

File: libreCalphad/models/martensite_start/experimental_data/Rao1967/Rao1967-706.json
{"index":706,"components":["C","FE","NI","VA"],"conditions":{"N":1,"P":101325,"T":1273.15,"X_C":0.0007882976,"X_NI":0.1919432099},"reference":"Rao1967","disabled":false,"model":"martensite_start","inputs":{"martensite_start":483.9,"martensite_type":"plate","PAGS":null,"parent_phase":"gamma","predicted_type":false,"solutionizing_temperature":1273.15},"outputs":{"calculation_error":false,"DG":1460.1700981683,"error":0.3707554436,"error_message":[],"LC_martensite_start":483.5292445564,"PAGS_energy":0.0,"solutioning_conditions":{"N":1,"P":101325,"T":1273.15,"X_C":0.0007882976,"X_NI":0.1919432099},"solutionizing_phases":["FCC_A1","","",""]}}

File: libreCalphad/models/martensite_start/experimental_data/Rao1967/Rao1967-707.json
{"index":707,"components":["C","FE","NI","VA"],"conditions":{"N":1,"P":101325,"T":1273.15,"X_C":0.001266431,"X_NI":0.1918711289},"reference":"Rao1967","disabled":false,"model":"martensite_start","inputs":{"martensite_start":478.3,"martensite_type":"plate","PAGS":null,"parent_phase":"gamma","predicted_type":false,"solutionizing_temperature":1273.15},"outputs":{"calculation_error":false,"DG":1468.5038246991,"error":-1.1116418982,"error_message":[],"LC_martensite_start":479.4116418982,"PAGS_energy":0.0,"solutioning_conditions":{"N":1,"P":101325,"T":1273.15,"X_C":0.001266431,"X_NI":0.1918711289},"solutionizing_phases":["FCC_A1","","",""]}}

File: libreCalphad/models/martensite_start/experimental_data/Rao1967/Rao1967-710.json
{"index":710,"components":["C","FE","NI","VA"],"conditions":{"N":1,"P":101325,"T":1273.15,"X_C":0.0018706152,"X_NI":0.1917800452},"reference":"Rao1967","disabled":false,"model":"martensite_start","inputs":{"martensite_start":472.0,"martensite_type":"plate","PAGS":null,"parent_phase":"gamma","predicted_type":false,"solutionizing_temperature":1273.15},"outputs":{"calculation_error":false,"DG":1473.2896657788,"error":-2.0909187317,"error_message":[],"LC_martensite_start":474.0909187317,"PAGS_energy":0.0,"solutioning_conditions":{"N":1,"P":101325,"T":1273.15,"X_C":0.0018706152,"X_NI":0.1917800452},"solutionizing_phases":["FCC_A1","","",""]}}

File: libreCalphad/models/martensite_start/experimental_data/Rao1967/Rao1967-711.json
{"index":711,"components":["C","FE","NI","VA"],"conditions":{"N":1,"P":101325,"T":1273.15,"X_C":0.0020065809,"X_NI":0.1019855233},"reference":"Rao1967","disabled":false,"model":"martensite_start","inputs":{"martensite_start":636.0,"martensite_type":"lath","PAGS":null,"parent_phase":"gamma","predicted_type":false,"solutionizing_temperature":1273.15},"outputs":{"calculation_error":false,"DG":1481.6134000944,"error":17.6185918808,"error_message":[],"LC_martensite_start":618.3814081192,"PAGS_energy":0.0,"solutioning_conditions":{"N":1,"P":101325,"T":1273.15,"X_C":0.0020065809,"X_NI":0.1019855233},"solutionizing_phases":["FCC_A1","","",""]}}

File: libreCalphad/models/martensite_start/experimental_data/Rao1967/Rao1967-713.json
{"index":713,"components":["C","FE","NI","VA"],"conditions":{"N":1,"P":101325,"T":1273.15,"X_C":0.0026119779,"X_NI":0.101936984},"reference":"Rao1967","disabled":false,"model":"martensite_start","inputs":{"martensite_start":628.3,"martensite_type":"lath","PAGS":null,"parent_phase":"gamma","predicted_type":false,"solutionizing_temperature":1273.15},"outputs":{"calculation_error":false,"DG":1509.7057708976,"error":17.7745380688,"error_message":[],"LC_martensite_start":610.5254619312,"PAGS_energy":0.0,"solutioning_conditions":{"N":1,"P":101325,"T":1273.15,"X_C":0.0026119779,"X_NI":0.101936984},"solutionizing_phases":["FCC_A1","","",""]}}

File: libreCalphad/models/martensite_start/experimental_data/Rao1967/Rao1967-714.json
{"index":714,"components":["C","FE","NI","VA"],"conditions":{"N":1,"P":101325,"T":1273.15,"X_C":0.004006851,"X_NI":0.1018251465},"reference":"Rao1967","disabled":false,"model":"martensite_start","inputs":{"martensite_start":613.5,"martensite_type":"lath","PAGS":null,"parent_phase":"gamma","predicted_type":false,"solutionizing_temperature":1273.15},"outputs":{"calculation_error":false,"DG":1552.9210710247,"error":21.0594574928,"error_message":[],"LC_martensite_start":592.4405425072,"PAGS_energy":0.0,"solutioning_conditions":{"N":1,"P":101325,"T":1273.15,"X_C":0.004006851,"X_NI":0.1018251465},"solutionizing_phases":["FCC_A1","","",""]}}

File: libreCalphad/models/martensite_start/experimental_data/Rao1967/Rao1967-715.json
{"index":715,"components":["C","FE","NI","VA"],"conditions":{"N":1,"P":101325,"T":1273.15,"X_C":0.0053766385,"X_NI":0.1912514952},"reference":"Rao1967","disabled":false,"model":"martensite_start","inputs":{"martensite_start":438.8,"martensite_type":"lath","PAGS":null,"parent_phase":"gamma","predicted_type":false,"solutionizing_temperature":1273.15},"outputs":{"calculation_error":false,"DG":1461.3231418237,"error":34.1488453674,"error_message":[],"LC_martensite_start":404.6511546326,"PAGS_energy":0.0,"solutioning_conditions":{"N":1,"P":101325,"T":1273.15,"X_C":0.0053766385,"X_NI":0.1912514952},"solutionizing_phases":["FCC_A1","","",""]}}

File: libreCalphad/models/martensite_start/experimental_data/Rao1967/Rao1967-717.json
{"index":717,"components":["C","FE","NI","VA"],"conditions":{"N":1,"P":101325,"T":1273.15,"X_C":0.007434487,"X_NI":0.101550327},"reference":"Rao1967","disabled":false,"model":"martensite_start","inputs":{"martensite_start":580.4,"martensite_type":"lath","PAGS":null,"parent_phase":"gamma","predicted_type":false,"solutionizing_temperature":1273.15},"outputs":{"calculation_error":false,"DG":1633.9055643885,"error":32.4184564972,"error_message":[],"LC_martensite_start":547.9815435028,"PAGS_energy":0.0,"solutioning_conditions":{"N":1,"P":101325,"T":1273.15,"X_C":0.007434487,"X_NI":0.101550327},"solutionizing_phases":["FCC_A1","","",""]}}

File: libreCalphad/models/martensite_start/experimental_data/Sarikaya1982/Sarikaya1982-763.json
{"index":763,"components":["C","CR","FE","MO","NI","VA"],"conditions":{"N":1,"P":101325,"T":1373.15,"X_C":0.0138092107,"X_CR":0.0318982169,"X_MO":0.002881285,"X_NI":0.0188389481},"reference":"Sarikaya1982","disabled":false,"model":"martensite_start","inputs":{"martensite_start":603.15,"martensite_type":"lath","PAGS":null,"parent_phase":"gamma","predicted_type":false,"solutionizing_temperature":1373.15},"outputs":{"calculation_error":false,"DG":2266.7151659178,"error":-10.7799855709,"error_message":[],"LC_martensite_start":613.9299855709,"PAGS_energy":0.0,"solutioning_conditions":{"N":1,"P":101325,"T":1373.15,"X_C":0.0138092107,"X_CR":0.0318982169,"X_MO":0.002881285,"X_NI":0.0188389481},"solutionizing_phases":["FCC_A1","","","","",""]}}
