Repository: mfrichtl/librecalphad

# Martensite Start Model

## What is this?
This model is intended to be useful for predicting the martensite-start (Ms) temperature for steels. It is far from perfect. I have done  my best to be transparent about its accuracy and limitations, but I'm sure even that falls short. All of the commercial models use proprietary thermodynamic databases, so this one is intended to be an open-source alternative that can be much more collaboratively developed. The references for the experimental data currently incorporated in the model are contained in the references.bib file. I'm sure there are more publications out there that can be incorporated.

File: libreCalphad/models/martensite_start/experimental_data/Sarikaya1982/Sarikaya1982-764.json
{"index":764,"components":["C","CR","FE","MN","MO","VA"],"conditions":{"N":1,"P":101325,"T":1373.15,"X_C":0.0137914507,"X_CR":0.0318571925,"X_MN":0.0201008217,"X_MO":0.0028775793},"reference":"Sarikaya1982","disabled":false,"model":"martensite_start","inputs":{"martensite_start":613.15,"martensite_type":"lath","PAGS":null,"parent_phase":"gamma","predicted_type":false,"solutionizing_temperature":1373.15},"outputs":{"calculation_error":false,"DG":2085.3174911269,"error":109.7687879062,"error_message":[],"LC_martensite_start":503.3812120938,"PAGS_energy":0.0,"solutioning_conditions":{"N":1,"P":101325,"T":1373.15,"X_C":0.0137914507,"X_CR":0.0318571925,"X_MN":0.0201008217,"X_MO":0.0028775793},"solutionizing_phases":["FCC_A1","","","","",""]}}

File: libreCalphad/models/martensite_start/experimental_data/Sarikaya1982/Sarikaya1982-765.json
{"index":765,"components":["C","FE","SI","VA"],"conditions":{"N":1,"P":101325,"T":1373.15,"X_C":0.0077042313,"X_SI":0.0387611405},"reference":"Sarikaya1982","disabled":false,"model":"martensite_start","inputs":{"martensite_start":693.15,"martensite_type":"lath","PAGS":null,"parent_phase":"gamma","predicted_type":false,"solutionizing_temperature":1373.15},"outputs":{"calculation_error":false,"DG":1818.347126085,"error":-74.2734561825,"error_message":[],"LC_martensite_start":767.4234561825,"PAGS_energy":0.0,"solutioning_conditions":{"N":1,"P":101325,"T":1373.15,"X_C":0.0077042313,"X_SI":0.0387611405},"solutionizing_phases":["FCC_A1","","",""]}}

File: libreCalphad/models/martensite_start/experimental_data/Sarikaya1982/Sarikaya1982-766.json
{"index":766,"components":["C","FE","SI","VA"],"conditions":{"N":1,"P":101325,"T":1373.15,"X_C":0.0045432136,"X_SI":0.0388578986},"reference":"Sarikaya1982","disabled":false,"model":"martensite_start","inputs":{"martensite_start":723.15,"martensite_type":"lath","PAGS":null,"parent_phase":"gamma","predicted_type":false,"solutionizing_temperature":1373.15},"outputs":{"calculation_error":false,"DG":1746.6517721476,"error":-68.8527694452,"error_message":[],"LC_martensite_start":792.0027694452,"PAGS_energy":0.0,"solutioning_conditions":{"N":1,"P":101325,"T":1373.15,"X_C":0.0045432136,"X_SI":0.0388578986},"solutionizing_phases":["FCC_A1","","",""]}}

File: libreCalphad/models/martensite_start/experimental_data/Sastri1965/Sastri1965-726.json
{"index":726,"components":["C","CR","FE","MN","MO","NI","SI","VA"],"conditions":{"N":1,"P":101325,"T":1273.15,"X_C":0.0142547146,"X_CR":0.0141268724,"X_MN":0.0049259277,"X_MO":0.000690791,"X_NI":0.0388620705,"X_SI":0.0025563855},"reference":"Sastri1965","disabled":false,"model":"martensite_start","inputs":{"martensite_start":575.9,"martensite_type":"lath","PAGS":null,"parent_phase":"gamma","predicted_type":true,"solutionizing_temperature":1273.15},"outputs":{"calculation_error":false,"DG":2430.6633662478,"error":-13.8210650587,"error_message":[],"LC_martensite_start":589.7210650587,"PAGS_energy":0.0,"solutioning_conditions":{"N":1,"P":101325,"T":1273.15,"X_C":0.0142547146,"X_CR":0.0141268724,"X_MN":0.0049259277,"X_MO":0.000690791,"X_NI":0.0388620705,"X_SI":0.0025563855},"solutionizing_phases":["FCC_A1","","","","","","",""]}}

File: libreCalphad/models/martensite_start/experimental_data/Sastri1965/Sastri1965-727.json
{"index":727,"components":["C","CR","FE","MN","MO","NI","SI","VA"],"conditions":{"N":1,"P":101325,"T":1273.15,"X_C":0.0142547146,"X_CR":0.0141268724,"X_MN":0.0049259277,"X_MO":0.000690791,"X_NI":0.0388620705,"X_SI":0.0025563855},"reference":"Sastri1965","disabled":false,"model":"martensite_start","inputs":{"martensite_start":580.1,"martensite_type":"lath","PAGS":null,"parent_phase":"gamma","predicted_type":true,"solutionizing_temperature":1273.15},"outputs":{"calculation_error":false,"DG":2393.1915714036,"error":-9.6210509109,"error_message":[],"LC_martensite_start":589.7210509109,"PAGS_energy":0.0,"solutioning_conditions":{"N":1,"P":101325,"T":1273.15,"X_C":0.0142547146,"X_CR":0.0141268724,"X_MN":0.0049259277,"X_MO":0.000690791,"X_NI":0.0388620705,"X_SI":0.0025563855},"solutionizing_phases":["FCC_A1","","","","","","",""]}}

File: libreCalphad/models/martensite_start/experimental_data/Sastri1965/Sastri1965-728.json
{"index":728,"components":["C","CR","FE","MN","MO","NI","SI","VA"],"conditions":{"N":1,"P":101325,"T":1273.15,"X_C":0.0142547146,"X_CR":0.0141268724,"X_MN":0.0049259277,"X_MO":0.000690791,"X_NI":0.0388620705,"X_SI":0.0025563855},"reference":"Sastri1965","disabled":false,"model":"martensite_start","inputs":{"martensite_start":583.6,"martensite_type":"lath","PAGS":null,"parent_phase":"gamma","predicted_type":true,"solutionizing_temperature":1273.15},"outputs":{"calculation_error":false,"DG":2362.0245972815,"error":-6.1210388565,"error_message":[],"LC_martensite_start":589.7210388565,"PAGS_energy":0.0,"solutioning_conditions":{"N":1,"P":101325,"T":1273.15,"X_C":0.0142547146,"X_CR":0.0141268724,"X_MN":0.0049259277,"X_MO":0.000690791,"X_NI":0.0388620705,"X_SI":0.0025563855},"solutionizing_phases":["FCC_A1","","","","","","",""]}}

File: libreCalphad/models/martensite_start/experimental_data/Sastri1965/Sastri1965-729.json
{"index":729,"components":["C","CR","FE","MN","MO","NI","SI","VA"],"conditions":{"N":1,"P":101325,"T":1273.15,"X_C":0.0142547146,"X_CR":0.0141268724,"X_MN":0.0049259277,"X_MO":0.000690791,"X_NI":0.0388620705,"X_SI":0.0025563855},"reference":"Sastri1965","disabled":false,"model":"martensite_start","inputs":{"martensite_start":587.0,"martensite_type":"lath","PAGS":null,"parent_phase":"gamma","predicted_type":true,"solutionizing_temperature":1273.15},"outputs":{"calculation_error":false,"DG":2331.8010374095,"error":-2.7210530281,"error_message":[],"LC_martensite_start":589.7210530281,"PAGS_energy":0.0,"solutioning_conditions":{"N":1,"P":101325,"T":1273.15,"X_C":0.0142547146,"X_CR":0.0141268724,"X_MN":0.0049259277,"X_MO":0.000690791,"X_NI":0.0388620705,"X_SI":0.0025563855},"solutionizing_phases":["FCC_A1","","","","","","",""]}}

File: libreCalphad/models/martensite_start/experimental_data/Sastri1965/Sastri1965-732.json
{"index":732,"components":["C","CR","FE","MN","MO","NI","SI","VA"],"conditions":{"N":1,"P":101325,"T":1273.15,"X_C":0.0142547146,"X_CR":0.0141268724,"X_MN":0.0049259277,"X_MO":0.000690791,"X_NI":0.0388620705,"X_SI":0.0025563855},"reference":"Sastri1965","disabled":false,"model":"martensite_start","inputs":{"martensite_start":593.5,"martensite_type":"lath","PAGS":null,"parent_phase":"gamma","predicted_type":true,"solutionizing_temperature":1273.15},"outputs":{"calculation_error":false,"DG":2274.1696120828,"error":3.7789371014,"error_message":[],"LC_martensite_start":589.7210628986,"PAGS_energy":0.0,"solutioning_conditions":{"N":1,"P":101325,"T":1273.15,"X_C":0.0142547146,"X_CR":0.0141268724,"X_MN":0.0049259277,"X_MO":0.000690791,"X_NI":0.0388620705,"X_SI":0.0025563855},"solutionizing_phases":["FCC_A1","","","","","","",""]}}

File: libreCalphad/models/martensite_start/experimental_data/Sastri1965/Sastri1965-733.json
{"index":733,"components":["C","CR","FE","MN","MO","NI","SI","VA"],"conditions":{"N":1,"P":101325,"T":1273.15,"X_C":0.0142547146,"X_CR":0.0141268724,"X_MN":0.0049259277,"X_MO":0.000690791,"X_NI":0.0388620705,"X_SI":0.0025563855},"reference":"Sastri1965","disabled":false,"model":"martensite_start","inputs":{"martensite_start":595.1,"martensite_type":"lath","PAGS":null,"parent_phase":"gamma","predicted_type":true,"solutionizing_temperature":1273.15},"outputs":{"calculation_error":false,"DG":2260.0140504523,"error":5.3789508629,"error_message":[],"LC_martensite_start":589.7210491371,"PAGS_energy":0.0,"solutioning_conditions":{"N":1,"P":101325,"T":1273.15,"X_C":0.0142547146,"X_CR":0.0141268724,"X_MN":0.0049259277,"X_MO":0.000690791,"X_NI":0.0388620705,"X_SI":0.0025563855},"solutionizing_phases":["FCC_A1","","","","","","",""]}}

File: libreCalphad/models/martensite_start/experimental_data/Sastri1965/Sastri1965-734.json
{"index":734,"components":["C","CR","FE","MN","MO","NI","SI","VA"],"conditions":{"N":1,"P":101325,"T":1273.15,"X_C":0.0151455581,"X_CR":0.0090113076,"X_MN":0.0057192794,"X_MO":0.0005171094,"X_NI":0.0306173778,"X_SI":0.0045142472},"reference":"Sastri1965","disabled":false,"model":"martensite_start","inputs":{"martensite_start":550.2,"martensite_type":"plate","PAGS":null,"parent_phase":"gamma","predicted_type":true,"solutionizing_temperature":1273.15},"outputs":{"calculation_error":false,"DG":2757.5344380792,"error":-30.9988074875,"error_message":[],"LC_martensite_start":581.1988074875,"PAGS_energy":0.0,"solutioning_conditions":{"N":1,"P":101325,"T":1273.15,"X_C":0.0151455581,"X_CR":0.0090113076,"X_MN":0.0057192794,"X_MO":0.0005171094,"X_NI":0.0306173778,"X_SI":0.0045142472},"solutionizing_phases":["FCC_A1","","","","","","",""]}}

File: libreCalphad/models/martensite_start/experimental_data/Sastri1965/Sastri1965-736.json
{"index":736,"components":["C","CR","FE","MN","MO","NI","SI","VA"],"conditions":{"N":1,"P":101325,"T":1273.15,"X_C":0.0151455581,"X_CR":0.0090113076,"X_MN":0.0057192794,"X_MO":0.0005171094,"X_NI":0.0306173778,"X_SI":0.0045142472},"reference":"Sastri1965","disabled":false,"model":"martensite_start","inputs":{"martensite_start":564.6,"martensite_type":"lath","PAGS":null,"parent_phase":"gamma","predicted_type":true,"solutionizing_temperature":1273.15},"outputs":{"calculation_error":false,"DG":2626.0117064677,"error":-46.8851641846,"error_message":[],"LC_martensite_start":611.4851641846,"PAGS_energy":0.0,"solutioning_conditions":{"N":1,"P":101325,"T":1273.15,"X_C":0.0151455581,"X_CR":0.0090113076,"X_MN":0.0057192794,"X_MO":0.0005171094,"X_NI":0.0306173778,"X_SI":0.0045142472},"solutionizing_phases":["FCC_A1","","","","","","",""]}}

File: libreCalphad/models/martensite_start/experimental_data/Sastri1965/Sastri1965-737.json
{"index":737,"components":["C","CR","FE","MN","MO","NI","SI","VA"],"conditions":{"N":1,"P":101325,"T":1273.15,"X_C":0.0151455581,"X_CR":0.0090113076,"X_MN":0.0057192794,"X_MO":0.0005171094,"X_NI":0.0306173778,"X_SI":0.0045142472},"reference":"Sastri1965","disabled":false,"model":"martensite_start","inputs":{"martensite_start":566.2,"martensite_type":"lath","PAGS":null,"parent_phase":"gamma","predicted_type":true,"solutionizing_temperature":1273.15},"outputs":{"calculation_error":false,"DG":2611.4494727497,"error":-45.2852113914,"error_message":[],"LC_martensite_start":611.4852113914,"PAGS_energy":0.0,"solutioning_conditions":{"N":1,"P":101325,"T":1273.15,"X_C":0.0151455581,"X_CR":0.0090113076,"X_MN":0.0057192794,"X_MO":0.0005171094,"X_NI":0.0306173778,"X_SI":0.0045142472},"solutionizing_phases":["FCC_A1","","","","","","",""]}}

File: libreCalphad/models/martensite_start/experimental_data/Sastri1965/Sastri1965-738.json
{"index":738,"components":["C","CR","FE","MN","MO","NI","SI","VA"],"conditions":{"N":1,"P":101325,"T":1273.15,"X_C":0.0151455581,"X_CR":0.0090113076,"X_MN":0.0057192794,"X_MO":0.0005171094,"X_NI":0.0306173778,"X_SI":0.0045142472},"reference":"Sastri1965","disabled":false,"model":"martensite_start","inputs":{"martensite_start":568.4,"martensite_type":"lath","PAGS":null,"parent_phase":"gamma","predicted_type":true,"solutionizing_temperature":1273.15},"outputs":{"calculation_error":false,"DG":2591.4437998516,"error":-43.0852020073,"error_message":[],"LC_martensite_start":611.4852020073,"PAGS_energy":0.0,"solutioning_conditions":{"N":1,"P":101325,"T":1273.15,"X_C":0.0151455581,"X_CR":0.0090113076,"X_MN":0.0057192794,"X_MO":0.0005171094,"X_NI":0.0306173778,"X_SI":0.0045142472},"solutionizing_phases":["FCC_A1","","","","","","",""]}}

File: libreCalphad/models/martensite_start/experimental_data/Sastri1965/Sastri1965-739.json
{"index":739,"components":["C","CR","FE","MN","MO","NI","SI","VA"],"conditions":{"N":1,"P":101325,"T":1273.15,"X_C":0.0151455581,"X_CR":0.0090113076,"X_MN":0.0057192794,"X_MO":0.0005171094,"X_NI":0.0306173778,"X_SI":0.0045142472},"reference":"Sastri1965","disabled":false,"model":"martensite_start","inputs":{"martensite_start":569.8,"martensite_type":"lath","PAGS":null,"parent_phase":"gamma","predicted_type":true,"solutionizing_temperature":1273.15},"outputs":{"calculation_error":false,"DG":2578.7235124322,"error":-41.6851985359,"error_message":[],"LC_martensite_start":611.4851985359,"PAGS_energy":0.0,"solutioning_conditions":{"N":1,"P":101325,"T":1273.15,"X_C":0.0151455581,"X_CR":0.0090113076,"X_MN":0.0057192794,"X_MO":0.0005171094,"X_NI":0.0306173778,"X_SI":0.0045142472},"solutionizing_phases":["FCC_A1","","","","","","",""]}}

File: libreCalphad/models/martensite_start/experimental_data/Sastri1965/Sastri1965-740.json
{"index":740,"components":["C","CR","FE","MN","MO","NI","SI","VA"],"conditions":{"N":1,"P":101325,"T":1273.15,"X_C":0.0151455581,"X_CR":0.0090113076,"X_MN":0.0057192794,"X_MO":0.0005171094,"X_NI":0.0306173778,"X_SI":0.0045142472},"reference":"Sastri1965","disabled":false,"model":"martensite_start","inputs":{"martensite_start":571.2,"martensite_type":"lath","PAGS":null,"parent_phase":"gamma","predicted_type":true,"solutionizing_temperature":1273.15},"outputs":{"calculation_error":false,"DG":2566.0115491803,"error":-40.2852024078,"error_message":[],"LC_martensite_start":611.4852024078,"PAGS_energy":0.0,"solutioning_conditions":{"N":1,"P":101325,"T":1273.15,"X_C":0.0151455581,"X_CR":0.0090113076,"X_MN":0.0057192794,"X_MO":0.0005171094,"X_NI":0.0306173778,"X_SI":0.0045142472},"solutionizing_phases":["FCC_A1","","","","","","",""]}}

File: libreCalphad/models/martensite_start/experimental_data/Sastri1965/Sastri1965-741.json
{"index":741,"components":["C","CR","FE","MN","MO","NI","SI","VA"],"conditions":{"N":1,"P":101325,"T":1273.15,"X_C":0.0151455581,"X_CR":0.0090113076,"X_MN":0.0057192794,"X_MO":0.0005171094,"X_NI":0.0306173778,"X_SI":0.0045142472},"reference":"Sastri1965","disabled":false,"model":"martensite_start","inputs":{"martensite_start":573.2,"martensite_type":"lath","PAGS":null,"parent_phase":"gamma","predicted_type":true,"solutionizing_temperature":1273.15},"outputs":{"calculation_error":false,"DG":2547.8661623481,"error":-38.2851808548,"error_message":[],"LC_martensite_start":611.4851808548,"PAGS_energy":0.0,"solutioning_conditions":{"N":1,"P":101325,"T":1273.15,"X_C":0.0151455581,"X_CR":0.0090113076,"X_MN":0.0057192794,"X_MO":0.0005171094,"X_NI":0.0306173778,"X_SI":0.0045142472},"solutionizing_phases":["FCC_A1","","","","","","",""]}}

File: libreCalphad/models/martensite_start/experimental_data/Sastri1965/Sastri1965-743.json
{"index":743,"components":["C","CR","FE","MN","MO","NI","SI","VA"],"conditions":{"N":1,"P":101325,"T":1273.15,"X_C":0.0151455581,"X_CR":0.0090113076,"X_MN":0.0057192794,"X_MO":0.0005171094,"X_NI":0.0306173778,"X_SI":0.0045142472},"reference":"Sastri1965","disabled":false,"model":"martensite_start","inputs":{"martensite_start":534.5,"martensite_type":"plate","PAGS":null,"parent_phase":"gamma","predicted_type":true,"solutionizing_temperature":1273.15},"outputs":{"calculation_error":false,"DG":2901.81877519,"error":-46.6987883329,"error_message":[],"LC_martensite_start":581.1987883329,"PAGS_energy":0.0,"solutioning_conditions":{"N":1,"P":101325,"T":1273.15,"X_C":0.0151455581,"X_CR":0.0090113076,"X_MN":0.0057192794,"X_MO":0.0005171094,"X_NI":0.0306173778,"X_SI":0.0045142472},"solutionizing_phases":["FCC_A1","","","","","","",""]}}

File: libreCalphad/models/martensite_start/experimental_data/Sastri1965/Sastri1965-744.json
{"index":744,"components":["C","CR","FE","MN","MO","NI","SI","VA"],"conditions":{"N":1,"P":101325,"T":1273.15,"X_C":0.0151455581,"X_CR":0.0090113076,"X_MN":0.0057192794,"X_MO":0.0005171094,"X_NI":0.0306173778,"X_SI":0.0045142472},"reference":"Sastri1965","disabled":false,"model":"martensite_start","inputs":{"martensite_start":537.9,"martensite_type":"plate","PAGS":null,"parent_phase":"gamma","predicted_type":true,"solutionizing_temperature":1273.15},"outputs":{"calculation_error":false,"DG":2870.4984685626,"error":-43.2987862444,"error_message":[],"LC_martensite_start":581.1987862444,"PAGS_energy":0.0,"solutioning_conditions":{"N":1,"P":101325,"T":1273.15,"X_C":0.0151455581,"X_CR":0.0090113076,"X_MN":0.0057192794,"X_MO":0.0005171094,"X_NI":0.0306173778,"X_SI":0.0045142472},"solutionizing_phases":["FCC_A1","","","","","","",""]}}

File: libreCalphad/models/martensite_start/experimental_data/Sastri1965/Sastri1965-746.json
{"index":746,"components":["C","CR","FE","MN","MO","NI","SI","VA"],"conditions":{"N":1,"P":101325,"T":1273.15,"X_C":0.0151455581,"X_CR":0.0090113076,"X_MN":0.0057192794,"X_MO":0.0005171094,"X_NI":0.0306173778,"X_SI":0.0045142472},"reference":"Sastri1965","disabled":false,"model":"martensite_start","inputs":{"martensite_start":544.3,"martensite_type":"plate","PAGS":null,"parent_phase":"gamma","predicted_type":true,"solutionizing_temperature":1273.15},"outputs":{"calculation_error":false,"DG":2811.652081845,"error":-36.8987889194,"error_message":[],"LC_martensite_start":581.1987889194,"PAGS_energy":0.0,"solutioning_conditions":{"N":1,"P":101325,"T":1273.15,"X_C":0.0151455581,"X_CR":0.0090113076,"X_MN":0.0057192794,"X_MO":0.0005171094,"X_NI":0.0306173778,"X_SI":0.0045142472},"solutionizing_phases":["FCC_A1","","","","","","",""]}}

File: libreCalphad/models/martensite_start/experimental_data/Sastri1965/Sastri1965-747.json
{"index":747,"components":["C","CR","FE","MN","MO","NI","SI","VA"],"conditions":{"N":1,"P":101325,"T":1273.15,"X_C":0.0151455581,"X_CR":0.0090113076,"X_MN":0.0057192794,"X_MO":0.0005171094,"X_NI":0.0306173778,"X_SI":0.0045142472},"reference":"Sastri1965","disabled":false,"model":"martensite_start","inputs":{"martensite_start":549.3,"martensite_type":"plate","PAGS":null,"parent_phase":"gamma","predicted_type":true,"solutionizing_temperature":1273.15},"outputs":{"calculation_error":false,"DG":2765.7813154265,"error":-31.8987895775,"error_message":[],"LC_martensite_start":581.1987895775,"PAGS_energy":0.0,"solutioning_conditions":{"N":1,"P":101325,"T":1273.15,"X_C":0.0151455581,"X_CR":0.0090113076,"X_MN":0.0057192794,"X_MO":0.0005171094,"X_NI":0.0306173778,"X_SI":0.0045142472},"solutionizing_phases":["FCC_A1","","","","","","",""]}}

File: libreCalphad/models/martensite_start/experimental_data/Sastri1965/Sastri1965-748.json
{"index":748,"components":["C","CR","FE","MN","MO","NI","SI","VA"],"conditions":{"N":1,"P":101325,"T":1273.15,"X_C":0.0160696517,"X_CR":0.0151660334,"X_MN":0.0044165812,"X_MO":0.0007472233,"X_NI":0.0397427431,"X_SI":0.00274886},"reference":"Sastri1965","disabled":false,"model":"martensite_start","inputs":{"martensite_start":563.1,"martensite_type":"lath","PAGS":null,"parent_phase":"gamma","predicted_type":true,"solutionizing_temperature":1273.15},"outputs":{"calculation_error":false,"DG":2509.9436280696,"error":-11.678765831,"error_message":[],"LC_martensite_start":574.778765831,"PAGS_energy":0.0,"solutioning_conditions":{"N":1,"P":101325,"T":1273.15,"X_C":0.0160696517,"X_CR":0.0151660334,"X_MN":0.0044165812,"X_MO":0.0007472233,"X_NI":0.0397427431,"X_SI":0.00274886},"solutionizing_phases":["FCC_A1","","","","","","",""]}}

File: libreCalphad/models/martensite_start/experimental_data/Sastri1965/Sastri1965-749.json
{"index":749,"components":["C","CR","FE","MN","MO","NI","SI","VA"],"conditions":{"N":1,"P":101325,"T":1273.15,"X_C":0.0160696517,"X_CR":0.0151660334,"X_MN":0.0044165812,"X_MO":0.0007472233,"X_NI":0.0397427431,"X_SI":0.00274886},"reference":"Sastri1965","disabled":false,"model":"martensite_start","inputs":{"martensite_start":573.17,"martensite_type":"lath","PAGS":null,"parent_phase":"gamma","predicted_type":true,"solutionizing_temperature":1273.15},"outputs":{"calculation_error":false,"DG":2418.7468929204,"error":-1.6087499876,"error_message":[],"LC_martensite_start":574.7787499876,"PAGS_energy":0.0,"solutioning_conditions":{"N":1,"P":101325,"T":1273.15,"X_C":0.0160696517,"X_CR":0.0151660334,"X_MN":0.0044165812,"X_MO":0.0007472233,"X_NI":0.0397427431,"X_SI":0.00274886},"solutionizing_phases":["FCC_A1","","","","","","",""]}}

File: libreCalphad/models/martensite_start/experimental_data/Sastri1965/Sastri1965-750.json
{"index":750,"components":["C","CR","FE","MN","MO","NI","SI","VA"],"conditions":{"N":1,"P":101325,"T":1273.15,"X_C":0.0160696517,"X_CR":0.0151660334,"X_MN":0.0044165812,"X_MO":0.0007472233,"X_NI":0.0397427431,"X_SI":0.00274886},"reference":"Sastri1965","disabled":false,"model":"martensite_start","inputs":{"martensite_start":577.4,"martensite_type":"lath","PAGS":null,"parent_phase":"gamma","predicted_type":true,"solutionizing_temperature":1273.15},"outputs":{"calculation_error":false,"DG":2380.5730058031,"error":2.6212115097,"error_message":[],"LC_martensite_start":574.7787884903,"PAGS_energy":0.0,"solutioning_conditions":{"N":1,"P":101325,"T":1273.15,"X_C":0.0160696517,"X_CR":0.0151660334,"X_MN":0.0044165812,"X_MO":0.0007472233,"X_NI":0.0397427431,"X_SI":0.00274886},"solutionizing_phases":["FCC_A1","","","","","","",""]}}

File: libreCalphad/models/martensite_start/experimental_data/Sastri1965/Sastri1965-752.json
{"index":752,"components":["C","CR","FE","MN","MO","NI","SI","VA"],"conditions":{"N":1,"P":101325,"T":1273.15,"X_C":0.0160696517,"X_CR":0.0151660334,"X_MN":0.0044165812,"X_MO":0.0007472233,"X_NI":0.0397427431,"X_SI":0.00274886},"reference":"Sastri1965","disabled":false,"model":"martensite_start","inputs":{"martensite_start":583.4,"martensite_type":"lath","PAGS":null,"parent_phase":"gamma","predicted_type":true,"solutionizing_temperature":1273.15},"outputs":{"calculation_error":false,"DG":2326.5677054024,"error":8.6212314224,"error_message":[],"LC_martensite_start":574.7787685776,"PAGS_energy":0.0,"solutioning_conditions":{"N":1,"P":101325,"T":1273.15,"X_C":0.0160696517,"X_CR":0.0151660334,"X_MN":0.0044165812,"X_MO":0.0007472233,"X_NI":0.0397427431,"X_SI":0.00274886},"solutionizing_phases":["FCC_A1","","","","","","",""]}}

File: libreCalphad/models/martensite_start/experimental_data/Sastri1965/Sastri1965-753.json
{"index":753,"components":["C","CR","FE","MN","MO","NI","SI","VA"],"conditions":{"N":1,"P":101325,"T":1273.15,"X_C":0.0160696517,"X_CR":0.0151660334,"X_MN":0.0044165812,"X_MO":0.0007472233,"X_NI":0.0397427431,"X_SI":0.00274886},"reference":"Sastri1965","disabled":false,"model":"martensite_start","inputs":{"martensite_start":585.4,"martensite_type":"lath","PAGS":null,"parent_phase":"gamma","predicted_type":true,"solutionizing_temperature":1273.15},"outputs":{"calculation_error":false,"DG":2308.6038943652,"error":10.6212293337,"error_message":[],"LC_martensite_start":574.7787706663,"PAGS_energy":0.0,"solutioning_conditions":{"N":1,"P":101325,"T":1273.15,"X_C":0.0160696517,"X_CR":0.0151660334,"X_MN":0.0044165812,"X_MO":0.0007472233,"X_NI":0.0397427431,"X_SI":0.00274886},"solutionizing_phases":["FCC_A1","","","","","","",""]}}

File: libreCalphad/models/martensite_start/experimental_data/Sastri1965/Sastri1965-754.json
{"index":754,"components":["C","CR","FE","MN","MO","NI","SI","VA"],"conditions":{"N":1,"P":101325,"T":1273.15,"X_C":0.0160696517,"X_CR":0.0151660334,"X_MN":0.0044165812,"X_MO":0.0007472233,"X_NI":0.0397427431,"X_SI":0.00274886},"reference":"Sastri1965","disabled":false,"model":"martensite_start","inputs":{"martensite_start":587.4,"martensite_type":"lath","PAGS":null,"parent_phase":"gamma","predicted_type":true,"solutionizing_temperature":1273.15},"outputs":{"calculation_error":false,"DG":2290.6594439005,"error":12.6211988689,"error_message":[],"LC_martensite_start":574.7788011311,"PAGS_energy":0.0,"solutioning_conditions":{"N":1,"P":101325,"T":1273.15,"X_C":0.0160696517,"X_CR":0.0151660334,"X_MN":0.0044165812,"X_MO":0.0007472233,"X_NI":0.0397427431,"X_SI":0.00274886},"solutionizing_phases":["FCC_A1","","","","","","",""]}}

File: libreCalphad/models/martensite_start/experimental_data/Sastri1965/Sastri1965-755.json
{"index":755,"components":["C","CR","FE","MN","MO","NI","SI","VA"],"conditions":{"N":1,"P":101325,"T":1273.15,"X_C":0.0160696517,"X_CR":0.0151660334,"X_MN":0.0044165812,"X_MO":0.0007472233,"X_NI":0.0397427431,"X_SI":0.00274886},"reference":"Sastri1965","disabled":false,"model":"martensite_start","inputs":{"martensite_start":592.1,"martensite_type":"lath","PAGS":null,"parent_phase":"gamma","predicted_type":true,"solutionizing_temperature":1273.15},"outputs":{"calculation_error":false,"DG":2248.567475481,"error":17.3212187489,"error_message":[],"LC_martensite_start":574.7787812511,"PAGS_energy":0.0,"solutioning_conditions":{"N":1,"P":101325,"T":1273.15,"X_C":0.0160696517,"X_CR":0.0151660334,"X_MN":0.0044165812,"X_MO":0.0007472233,"X_NI":0.0397427431,"X_SI":0.00274886},"solutionizing_phases":["FCC_A1","","","","","","",""]}}

File: libreCalphad/models/martensite_start/experimental_data/Schumann1967/Schumann1967-776.json
{"index":776,"components":["C","FE","MN","N","P","S","VA"],"conditions":{"N":1,"P":101325,"T":1223.15,"X_C":0.0019910878,"X_MN":0.1400036186,"X_N":0.0001588234,"X_P":0.0001256882,"X_S":0.0002601659},"reference":"Schumann1967","disabled":false,"model":"martensite_start","inputs":{"martensite_start":415.3387624587,"martensite_type":"epsilon","PAGS":null,"parent_phase":"gamma","predicted_type":false,"solutionizing_temperature":1223.15},"outputs":{"calculation_error":false,"DG":178.1032896585,"error":-12.507504496,"error_message":[],"LC_martensite_start":427.8462669547,"PAGS_energy":0.0,"solutioning_conditions":{"N":1,"P":101325,"T":1223.15,"X_C":0.0019910878,"X_MN":0.1400036186,"X_N":0.0001588234,"X_P":0.0001256882,"X_S":0.0002601659},"solutionizing_phases":["FCC_A1","MS_B1","","","","",""]}}

File: libreCalphad/models/martensite_start/experimental_data/Schumann1969/Schumann1969-779.json
{"index":779,"components":["C","FE","MN","VA"],"conditions":{"N":1,"P":101325,"T":1273.15,"X_C":0.001,"X_MN":0.1375},"reference":"Schumann1969","disabled":false,"model":"martensite_start","inputs":{"martensite_start":421.15,"martensite_type":"epsilon","PAGS":null,"parent_phase":"gamma","predicted_type":false,"solutionizing_temperature":1273.15},"outputs":{"calculation_error":false,"DG":150.3030613662,"error":-12.6520596981,"error_message":[],"LC_martensite_start":433.8020596981,"PAGS_energy":0.0,"solutioning_conditions":{"N":1,"P":101325,"T":1273.15,"X_C":0.001,"X_MN":0.1375},"solutionizing_phases":["FCC_A1","","",""]}}

File: libreCalphad/models/martensite_start/experimental_data/Scott1931/Scott1931-788.json
{"index":788,"components":["C","FE","MN","SI","VA"],"conditions":{"N":1,"P":101325,"T":1273.15,"X_C":0.0077895716,"X_MN":0.1695964388,"X_SI":0.0113652451},"reference":"Scott1931","disabled":false,"model":"martensite_start","inputs":{"martensite_start":313.15,"martensite_type":"epsilon","PAGS":null,"parent_phase":"gamma","predicted_type":false,"solutionizing_temperature":1273.15},"outputs":{"calculation_error":false,"DG":564.4160163938,"error":-45.3076841068,"error_message":[],"LC_martensite_start":358.4576841068,"PAGS_energy":0.0,"solutioning_conditions":{"N":1,"P":101325,"T":1273.15,"X_C":0.0077895716,"X_MN":0.1695964388,"X_SI":0.0113652451},"solutionizing_phases":["FCC_A1","","","",""]}}

File: libreCalphad/models/martensite_start/experimental_data/Scott1931/Scott1931-789.json
{"index":789,"components":["C","FE","MN","SI","VA"],"conditions":{"N":1,"P":101325,"T":1273.15,"X_C":0.0034633859,"X_MN":0.1383105507,"X_SI":0.003752143},"reference":"Scott1931","disabled":false,"model":"martensite_start","inputs":{"martensite_start":343.15,"martensite_type":"epsilon","PAGS":null,"parent_phase":"gamma","predicted_type":false,"solutionizing_temperature":1273.15},"outputs":{"calculation_error":false,"DG":466.8868603261,"error":-76.2123290253,"error_message":[],"LC_martensite_start":419.3623290253,"PAGS_energy":0.0,"solutioning_conditions":{"N":1,"P":101325,"T":1273.15,"X_C":0.0034633859,"X_MN":0.1383105507,"X_SI":0.003752143},"solutionizing_phases":["FCC_A1","","","",""]}}

File: libreCalphad/models/martensite_start/experimental_data/Scott1931/Scott1931-792.json
{"index":792,"components":["C","FE","MN","SI","VA"],"conditions":{"N":1,"P":101325,"T":1273.15,"X_C":0.0055256156,"X_MN":0.1832170699,"X_SI":0.0047260338},"reference":"Scott1931","disabled":false,"model":"martensite_start","inputs":{"martensite_start":333.15,"martensite_type":"plate","PAGS":null,"parent_phase":"epsilon","predicted_type":false,"solutionizing_temperature":1273.15},"outputs":{"calculation_error":false,"DG":1536.8538921642,"error":-29.8291405678,"error_message":[],"LC_martensite_start":362.9791405678,"PAGS_energy":0.0,"solutioning_conditions":{"N":1,"P":101325,"T":1273.15,"X_C":0.0055256156,"X_MN":0.1832170699,"X_SI":0.0047260338},"solutionizing_phases":["FCC_A1","","","",""]}}

File: libreCalphad/models/martensite_start/experimental_data/Scott1931/Scott1931-793.json
{"index":793,"components":["C","FE","MN","SI","VA"],"conditions":{"N":1,"P":101325,"T":1273.15,"X_C":0.0041579082,"X_MN":0.0654489243,"X_SI":0.0041489466},"reference":"Scott1931","disabled":false,"model":"martensite_start","inputs":{"martensite_start":578.15,"martensite_type":"lath","PAGS":null,"parent_phase":"gamma","predicted_type":true,"solutionizing_temperature":1273.15},"outputs":{"calculation_error":false,"DG":1835.2152374664,"error":186.1441354132,"error_message":[],"LC_martensite_start":392.0058645868,"PAGS_energy":0.0,"solutioning_conditions":{"N":1,"P":101325,"T":1273.15,"X_C":0.0041579082,"X_MN":0.0654489243,"X_SI":0.0041489466},"solutionizing_phases":["FCC_A1","","","",""]}}

File: libreCalphad/models/martensite_start/experimental_data/Scott1931/Scott1931-795.json
{"index":795,"components":["C","FE","MN","SI","VA"],"conditions":{"N":1,"P":101325,"T":1273.15,"X_C":0.0041541172,"X_MN":0.0913229494,"X_SI":0.0051321074},"reference":"Scott1931","disabled":false,"model":"martensite_start","inputs":{"martensite_start":463.15,"martensite_type":"plate","PAGS":null,"parent_phase":"gamma","predicted_type":true,"solutionizing_temperature":1273.15},"outputs":{"calculation_error":false,"DG":2298.5454791073,"error":93.983086195,"error_message":[],"LC_martensite_start":369.166913805,"PAGS_energy":0.0,"solutioning_conditions":{"N":1,"P":101325,"T":1273.15,"X_C":0.0041541172,"X_MN":0.0913229494,"X_SI":0.0051321074},"solutionizing_phases":["FCC_A1","","","",""]}}

File: libreCalphad/models/martensite_start/experimental_data/Seol2013/Seol2013-802.json
{"index":802,"components":["C","FE","MN","P","SI","VA"],"conditions":{"N":1,"P":101325,"T":1273.15,"X_C":0.0085196998,"X_MN":0.1691441431,"X_P":0.0001071465,"X_SI":0.0001181653},"reference":"Seol2013","disabled":false,"model":"martensite_start","inputs":{"martensite_start":320.15,"martensite_type":"epsilon","PAGS":null,"parent_phase":"gamma","predicted_type":false,"solutionizing_temperature":1273.15},"outputs":{"calculation_error":false,"DG":476.537502208,"error":-32.196481514,"error_message":[],"LC_martensite_start":352.346481514,"PAGS_energy":0.0,"solutioning_conditions":{"N":1,"P":101325,"T":1273.15,"X_C":0.0085196998,"X_MN":0.1691441431,"X_P":0.0001071465,"X_SI":0.0001181653},"solutionizing_phases":["FCC_A1","","","","",""]}}

File: libreCalphad/models/martensite_start/experimental_data/Seol2013/Seol2013-803.json
{"index":803,"components":["C","FE","MN","P","SI","VA"],"conditions":{"N":1,"P":101325,"T":1273.15,"X_C":0.0060444327,"X_MN":0.1735033299,"X_P":0.0000805139,"X_SI":0.0000887939},"reference":"Seol2013","disabled":false,"model":"martensite_start","inputs":{"martensite_start":353.15,"martensite_type":"epsilon","PAGS":null,"parent_phase":"gamma","predicted_type":false,"solutionizing_temperature":1273.15},"outputs":{"calculation_error":false,"DG":347.9630863647,"error":-14.5487254429,"error_message":[],"LC_martensite_start":367.6987254429,"PAGS_energy":0.0,"solutioning_conditions":{"N":1,"P":101325,"T":1273.15,"X_C":0.0060444327,"X_MN":0.1735033299,"X_P":0.0000805139,"X_SI":0.0000887939},"solutionizing_phases":["FCC_A1","","","","",""]}}

File: libreCalphad/models/martensite_start/experimental_data/Seol2013/Seol2013-804.json
{"index":804,"components":["C","FE","MN","P","SI","VA"],"conditions":{"N":1,"P":101325,"T":1273.15,"X_C":0.0005190496,"X_MN":0.1722403422,"X_P":0.0000718828,"X_SI":0.0000792751},"reference":"Seol2013","disabled":false,"model":"martensite_start","inputs":{"martensite_start":403.15,"martensite_type":"epsilon","PAGS":null,"parent_phase":"gamma","predicted_type":false,"solutionizing_temperature":1273.15},"outputs":{"calculation_error":false,"DG":154.332585276,"error":-10.8512732077,"error_message":[],"LC_martensite_start":414.0012732077,"PAGS_energy":0.0,"solutioning_conditions":{"N":1,"P":101325,"T":1273.15,"X_C":0.0005190496,"X_MN":0.1722403422,"X_P":0.0000718828,"X_SI":0.0000792751},"solutionizing_phases":["FCC_A1","","","","",""]}}

File: libreCalphad/models/martensite_start/experimental_data/Shibata2006/Shibata2006-805.json
{"index":805,"components":["FE","NI","VA"],"conditions":{"N":1,"P":101325,"T":1273.15,"X_NI":0.2369871298},"reference":"Shibata2006","disabled":false,"model":"martensite_start","inputs":{"martensite_start":434.0,"martensite_type":"lath","PAGS":null,"parent_phase":"gamma","predicted_type":false,"solutionizing_temperature":1273.15},"outputs":{"calculation_error":false,"DG":936.5996341123,"error":-40.7954437256,"error_message":[],"LC_martensite_start":474.7954437256,"PAGS_energy":0.0,"solutioning_conditions":{"N":1,"P":101325,"T":1273.15,"X_NI":0.2369871298},"solutionizing_phases":["FCC_A1","",""]}}

File: libreCalphad/models/martensite_start/experimental_data/Shibata2006/Shibata2006-806.json
{"index":806,"components":["FE","NI","VA"],"conditions":{"N":1,"P":101325,"T":1273.15,"X_NI":0.2213082927},"reference":"Shibata2006","disabled":false,"model":"martensite_start","inputs":{"martensite_start":484.0,"martensite_type":"lath","PAGS":null,"parent_phase":"gamma","predicted_type":false,"solutionizing_temperature":1273.15},"outputs":{"calculation_error":false,"DG":1010.2692587505,"error":-16.8955223083,"error_message":[],"LC_martensite_start":500.8955223083,"PAGS_energy":0.0,"solutioning_conditions":{"N":1,"P":101325,"T":1273.15,"X_NI":0.2213082927},"solutionizing_phases":["FCC_A1","",""]}}

File: libreCalphad/models/martensite_start/experimental_data/Shibata2006/Shibata2006-807.json
{"index":807,"components":["CO","FE","NI","VA"],"conditions":{"N":1,"P":101325,"T":1273.15,"X_CO":0.1896719848,"X_NI":0.231006837},"reference":"Shibata2006","disabled":false,"model":"martensite_start","inputs":{"martensite_start":554.0,"martensite_type":"lath","PAGS":null,"parent_phase":"gamma","predicted_type":false,"solutionizing_temperature":1273.15},"outputs":{"calculation_error":false,"DG":1136.1626218254,"error":-69.0725849152,"error_message":[],"LC_martensite_start":623.0725849152,"PAGS_energy":0.0,"solutioning_conditions":{"N":1,"P":101325,"T":1273.15,"X_CO":0.1896719848,"X_NI":0.231006837},"solutionizing_phases":["FCC_A1","","",""]}}

File: libreCalphad/models/martensite_start/experimental_data/Shibata2006/Shibata2006-808.json
{"index":808,"components":["CO","FE","NI","VA"],"conditions":{"N":1,"P":101325,"T":1273.15,"X_CO":0.1889815579,"X_NI":0.2201803391},"reference":"Shibata2006","disabled":false,"model":"martensite_start","inputs":{"martensite_start":602.0,"martensite_type":"lath","PAGS":null,"parent_phase":"gamma","predicted_type":false,"solutionizing_temperature":1273.15},"outputs":{"calculation_error":false,"DG":1143.7313640021,"error":-46.8315164566,"error_message":[],"LC_martensite_start":648.8315164566,"PAGS_energy":0.0,"solutioning_conditions":{"N":1,"P":101325,"T":1273.15,"X_CO":0.1889815579,"X_NI":0.2201803391},"solutionizing_phases":["FCC_A1","","",""]}}

File: libreCalphad/models/martensite_start/experimental_data/Shibata2006/Shibata2006-809.json
{"index":809,"components":["CO","FE","NI","VA"],"conditions":{"N":1,"P":101325,"T":1273.15,"X_CO":0.2853887752,"X_NI":0.2029803466},"reference":"Shibata2006","disabled":false,"model":"martensite_start","inputs":{"martensite_start":610.0,"martensite_type":"lath","PAGS":null,"parent_phase":"gamma","predicted_type":false,"solutionizing_temperature":1273.15},"outputs":{"calculation_error":false,"DG":1298.0442421357,"error":19.1936244965,"error_message":[],"LC_martensite_start":590.8063755035,"PAGS_energy":0.0,"solutioning_conditions":{"N":1,"P":101325,"T":1273.15,"X_CO":0.2853887752,"X_NI":0.2029803466},"solutionizing_phases":["FCC_A1","","",""]}}

File: libreCalphad/models/martensite_start/experimental_data/Shibata2006/Shibata2006-810.json
{"index":810,"components":["CO","FE","NI","VA"],"conditions":{"N":1,"P":101325,"T":1273.15,"X_CO":0.2831864601,"X_NI":0.2008852681},"reference":"Shibata2006","disabled":false,"model":"martensite_start","inputs":{"martensite_start":630.0,"martensite_type":"lath","PAGS":null,"parent_phase":"gamma","predicted_type":false,"solutionizing_temperature":1273.15},"outputs":{"calculation_error":false,"DG":1268.9491552611,"error":22.8834142685,"error_message":[],"LC_martensite_start":607.1165857315,"PAGS_energy":0.0,"solutioning_conditions":{"N":1,"P":101325,"T":1273.15,"X_CO":0.2831864601,"X_NI":0.2008852681},"solutionizing_phases":["FCC_A1","","",""]}}

File: libreCalphad/models/martensite_start/experimental_data/Shibata2006/Shibata2006-811.json
{"index":811,"components":["CO","FE","NI","VA"],"conditions":{"N":1,"P":101325,"T":1273.15,"X_CO":0.3310290472,"X_NI":0.1853083001},"reference":"Shibata2006","disabled":false,"model":"martensite_start","inputs":{"martensite_start":644.0,"martensite_type":"lath","PAGS":null,"parent_phase":"gamma","predicted_type":false,"solutionizing_temperature":1273.15},"outputs":{"calculation_error":false,"DG":1350.5884250474,"error":92.3985500336,"error_message":["Solution phase is Fe-poor."],"LC_martensite_start":551.6014499664,"PAGS_energy":0.0,"solutioning_conditions":{"N":1,"P":101325,"T":1273.15,"X_CO":0.3310290472,"X_NI":0.1853083001},"solutionizing_phases":["FCC_A1","","",""]}}

File: libreCalphad/models/martensite_start/experimental_data/Shteynberg1977/Shteynberg1977-821.json
{"index":821,"components":["FE","MN","VA"],"conditions":{"N":1,"P":101325,"T":1273.15,"X_MN":0.0202},"reference":"Shteynberg1977","disabled":false,"model":"martensite_start","inputs":{"martensite_start":692.8858110188,"martensite_type":"lath","PAGS":null,"parent_phase":"gamma","predicted_type":false,"solutionizing_temperature":1273.15},"outputs":{"calculation_error":false,"DG":1782.5678020476,"error":-13.1444160434,"error_message":[],"LC_martensite_start":706.0302270622,"PAGS_energy":0.0,"solutioning_conditions":{"N":1,"P":101325,"T":1273.15,"X_MN":0.0202},"solutionizing_phases":["FCC_A1","",""]}}

File: libreCalphad/models/martensite_start/experimental_data/Shteynberg1977/Shteynberg1977-822.json
{"index":822,"components":["FE","MN","VA"],"conditions":{"N":1,"P":101325,"T":1273.15,"X_MN":0.0163},"reference":"Shteynberg1977","disabled":false,"model":"martensite_start","inputs":{"martensite_start":712.9874491296,"martensite_type":"lath","PAGS":null,"parent_phase":"gamma","predicted_type":false,"solutionizing_temperature":1273.15},"outputs":{"calculation_error":false,"DG":1703.1503345417,"error":-14.1541719322,"error_message":[],"LC_martensite_start":727.1416210618,"PAGS_energy":0.0,"solutioning_conditions":{"N":1,"P":101325,"T":1273.15,"X_MN":0.0163},"solutionizing_phases":["FCC_A1","",""]}}

File: libreCalphad/models/martensite_start/experimental_data/Shteynberg1977/Shteynberg1977-823.json
{"index":823,"components":["FE","MN","VA"],"conditions":{"N":1,"P":101325,"T":1273.15,"X_MN":0.0121},"reference":"Shteynberg1977","disabled":false,"model":"martensite_start","inputs":{"martensite_start":742.9125542902,"martensite_type":"lath","PAGS":null,"parent_phase":"gamma","predicted_type":false,"solutionizing_temperature":1273.15},"outputs":{"calculation_error":false,"DG":1562.0948634216,"error":-7.2421461993,"error_message":[],"LC_martensite_start":750.1547004895,"PAGS_energy":0.0,"solutioning_conditions":{"N":1,"P":101325,"T":1273.15,"X_MN":0.0121},"solutionizing_phases":["FCC_A1","",""]}}

File: libreCalphad/models/martensite_start/experimental_data/Shteynberg1977/Shteynberg1977-824.json
{"index":824,"components":["FE","MN","VA"],"conditions":{"N":1,"P":101325,"T":1273.15,"X_MN":0.006},"reference":"Shteynberg1977","disabled":false,"model":"martensite_start","inputs":{"martensite_start":777.9767449814,"martensite_type":"lath","PAGS":null,"parent_phase":"gamma","predicted_type":false,"solutionizing_temperature":1273.15},"outputs":{"calculation_error":false,"DG":1420.6377598623,"error":-6.2035531595,"error_message":[],"LC_martensite_start":784.1802981409,"PAGS_energy":0.0,"solutioning_conditions":{"N":1,"P":101325,"T":1273.15,"X_MN":0.006},"solutionizing_phases":["FCC_A1","",""]}}

File: libreCalphad/models/martensite_start/experimental_data/Shteynberg1977/Shteynberg1977-825.json
{"index":825,"components":["FE","MN","VA"],"conditions":{"N":1,"P":101325,"T":1273.15,"X_MN":0.0994},"reference":"Shteynberg1977","disabled":false,"model":"martensite_start","inputs":{"martensite_start":472.8435416025,"martensite_type":"plate","PAGS":null,"parent_phase":"gamma","predicted_type":false,"solutionizing_temperature":1273.15},"outputs":{"calculation_error":false,"DG":2084.3495991444,"error":-7.418483421,"error_message":[],"LC_martensite_start":480.2620250235,"PAGS_energy":0.0,"solutioning_conditions":{"N":1,"P":101325,"T":1273.15,"X_MN":0.0994},"solutionizing_phases":["FCC_A1","",""]}}

File: libreCalphad/models/martensite_start/experimental_data/Shteynberg1977/Shteynberg1977-826.json
{"index":826,"components":["FE","MN","VA"],"conditions":{"N":1,"P":101325,"T":1273.15,"X_MN":0.0761},"reference":"Shteynberg1977","disabled":false,"model":"martensite_start","inputs":{"martensite_start":487.7234704695,"martensite_type":"plate","PAGS":null,"parent_phase":"gamma","predicted_type":false,"solutionizing_temperature":1273.15},"outputs":{"calculation_error":false,"DG":2359.735240925,"error":-1.2770591359,"error_message":[],"LC_martensite_start":489.0005296054,"PAGS_energy":0.0,"solutioning_conditions":{"N":1,"P":101325,"T":1273.15,"X_MN":0.0761},"solutionizing_phases":["FCC_A1","",""]}}
