Repository: mfrichtl/librecalphad

# Martensite Start Model

## What is this?
This model is intended to be useful for predicting the martensite-start (Ms) temperature for steels. It is far from perfect. I have done  my best to be transparent about its accuracy and limitations, but I'm sure even that falls short. All of the commercial models use proprietary thermodynamic databases, so this one is intended to be an open-source alternative that can be much more collaboratively developed. The references for the experimental data currently incorporated in the model are contained in the references.bib file. I'm sure there are more publications out there that can be incorporated.

File: libreCalphad/models/martensite_start/experimental_data/Shteynberg1977/Shteynberg1977-827.json
{"index":827,"components":["FE","MN","VA"],"conditions":{"N":1,"P":101325,"T":1273.15,"X_MN":0.0415},"reference":"Shteynberg1977","disabled":false,"model":"martensite_start","inputs":{"martensite_start":587.7058240142,"martensite_type":"plate","PAGS":null,"parent_phase":"gamma","predicted_type":false,"solutionizing_temperature":1273.15},"outputs":{"calculation_error":false,"DG":2200.5902209824,"error":36.4734709479,"error_message":[],"LC_martensite_start":551.2323530663,"PAGS_energy":0.0,"solutioning_conditions":{"N":1,"P":101325,"T":1273.15,"X_MN":0.0415},"solutionizing_phases":["FCC_A1","",""]}}

File: libreCalphad/models/martensite_start/experimental_data/Shteynberg1977/Shteynberg1977-828.json
{"index":828,"components":["FE","MN","VA"],"conditions":{"N":1,"P":101325,"T":1273.15,"X_MN":0.0202},"reference":"Shteynberg1977","disabled":false,"model":"martensite_start","inputs":{"martensite_start":627.3887349954,"martensite_type":"plate","PAGS":null,"parent_phase":"gamma","predicted_type":false,"solutionizing_temperature":1273.15},"outputs":{"calculation_error":false,"DG":2267.1307463612,"error":11.3966461837,"error_message":[],"LC_martensite_start":615.9920888117,"PAGS_energy":0.0,"solutioning_conditions":{"N":1,"P":101325,"T":1273.15,"X_MN":0.0202},"solutionizing_phases":["FCC_A1","",""]}}

File: libreCalphad/models/martensite_start/experimental_data/Shteynberg1977/Shteynberg1977-829.json
{"index":829,"components":["FE","MN","VA"],"conditions":{"N":1,"P":101325,"T":1273.15,"X_MN":0.0161},"reference":"Shteynberg1977","disabled":false,"model":"martensite_start","inputs":{"martensite_start":638.1331007831,"martensite_type":"plate","PAGS":null,"parent_phase":"gamma","predicted_type":false,"solutionizing_temperature":1273.15},"outputs":{"calculation_error":false,"DG":2256.1598881455,"error":7.3153903496,"error_message":[],"LC_martensite_start":630.8177104335,"PAGS_energy":0.0,"solutioning_conditions":{"N":1,"P":101325,"T":1273.15,"X_MN":0.0161},"solutionizing_phases":["FCC_A1","",""]}}

File: libreCalphad/models/martensite_start/experimental_data/Shteynberg1977/Shteynberg1977-830.json
{"index":830,"components":["FE","MN","VA"],"conditions":{"N":1,"P":101325,"T":1273.15,"X_MN":0.0121},"reference":"Shteynberg1977","disabled":false,"model":"martensite_start","inputs":{"martensite_start":657.7663554598,"martensite_type":"plate","PAGS":null,"parent_phase":"gamma","predicted_type":false,"solutionizing_temperature":1273.15},"outputs":{"calculation_error":false,"DG":2176.1822080382,"error":11.7242040254,"error_message":[],"LC_martensite_start":646.0421514344,"PAGS_energy":0.0,"solutioning_conditions":{"N":1,"P":101325,"T":1273.15,"X_MN":0.0121},"solutionizing_phases":["FCC_A1","",""]}}

File: libreCalphad/models/martensite_start/experimental_data/Shteynberg1977/Shteynberg1977-831.json
{"index":831,"components":["FE","MN","VA"],"conditions":{"N":1,"P":101325,"T":1273.15,"X_MN":0.006},"reference":"Shteynberg1977","disabled":false,"model":"martensite_start","inputs":{"martensite_start":688.1521835779,"martensite_type":"plate","PAGS":null,"parent_phase":"gamma","predicted_type":false,"solutionizing_temperature":1273.15},"outputs":{"calculation_error":false,"DG":2052.5484209715,"error":17.4082336487,"error_message":[],"LC_martensite_start":670.7439499292,"PAGS_energy":0.0,"solutioning_conditions":{"N":1,"P":101325,"T":1273.15,"X_MN":0.006},"solutionizing_phases":["FCC_A1","",""]}}

File: libreCalphad/models/martensite_start/experimental_data/Steven1956/Steven1956-761.json
{"index":761,"components":["C","CR","FE","MN","MO","NI","SI","V","VA"],"conditions":{"N":1,"P":101325,"T":1273.15,"X_C":0.0115391078,"X_CR":0.0121544307,"X_MN":0.0052472371,"X_MO":0.0037559014,"X_NI":0.0314525244,"X_SI":0.0029608039,"X_V":0.0017412006},"reference":"Steven1956","disabled":false,"model":"martensite_start","inputs":{"martensite_start":603.5,"martensite_type":"lath","PAGS":null,"parent_phase":"gamma","predicted_type":false,"solutionizing_temperature":1273.15},"outputs":{"calculation_error":false,"DG":2153.2217391497,"error":-7.6050164938,"error_message":[],"LC_martensite_start":611.1050164938,"PAGS_energy":0.0,"solutioning_conditions":{"N":1,"P":101325,"T":1273.15,"X_C":0.0115391078,"X_CR":0.0121544307,"X_MN":0.0052472371,"X_MO":0.0037559014,"X_NI":0.0314525244,"X_SI":0.0029608039,"X_V":0.0017412006},"solutionizing_phases":["FCC_A1","","","","","","","",""]}}

File: libreCalphad/models/martensite_start/experimental_data/Steven1956/Steven1956-766.json
{"index":766,"components":["C","CR","FE","MN","MO","NI","SI","VA"],"conditions":{"N":1,"P":101325,"T":1273.15,"X_C":0.0142687114,"X_CR":0.0068045684,"X_MN":0.0062389265,"X_MO":0.0033421017,"X_NI":0.0247718168,"X_SI":0.0039367625},"reference":"Steven1956","disabled":false,"model":"martensite_start","inputs":{"martensite_start":603.5,"martensite_type":"lath","PAGS":null,"parent_phase":"gamma","predicted_type":false,"solutionizing_temperature":1273.15},"outputs":{"calculation_error":false,"DG":2267.9865336594,"error":-20.5469805717,"error_message":[],"LC_martensite_start":624.0469805717,"PAGS_energy":0.0,"solutioning_conditions":{"N":1,"P":101325,"T":1273.15,"X_C":0.0142687114,"X_CR":0.0068045684,"X_MN":0.0062389265,"X_MO":0.0033421017,"X_NI":0.0247718168,"X_SI":0.0039367625},"solutionizing_phases":["FCC_A1","","","","","","",""]}}

File: libreCalphad/models/martensite_start/experimental_data/Steven1956/Steven1956-767.json
{"index":767,"components":["C","CR","FE","MN","MO","NI","SI","V","VA"],"conditions":{"N":1,"P":101325,"T":1273.15,"X_C":0.0147116582,"X_CR":0.0145488868,"X_MN":0.0051259804,"X_MO":0.0027626222,"X_NI":0.0284117276,"X_SI":0.0037355229,"X_V":0.0019511055},"reference":"Steven1956","disabled":false,"model":"martensite_start","inputs":{"martensite_start":588.5,"martensite_type":"lath","PAGS":null,"parent_phase":"gamma","predicted_type":false,"solutionizing_temperature":1273.15},"outputs":{"calculation_error":false,"DG":2284.9777181152,"error":-4.2586688995,"error_message":[],"LC_martensite_start":592.7586688995,"PAGS_energy":0.0,"solutioning_conditions":{"N":1,"P":101325,"T":1273.15,"X_C":0.0147116582,"X_CR":0.0145488868,"X_MN":0.0051259804,"X_MO":0.0027626222,"X_NI":0.0284117276,"X_SI":0.0037355229,"X_V":0.0019511055},"solutionizing_phases":["FCC_A1","","","","","","","",""]}}

File: libreCalphad/models/martensite_start/experimental_data/Steven1956/Steven1956-771.json
{"index":771,"components":["C","CR","FE","MN","MO","NI","SI","VA"],"conditions":{"N":1,"P":101325,"T":1273.15,"X_C":0.0151455581,"X_CR":0.0090113076,"X_MN":0.0057192794,"X_MO":0.0005171094,"X_NI":0.0306173778,"X_SI":0.0045142472},"reference":"Steven1956","disabled":false,"model":"martensite_start","inputs":{"martensite_start":573.5,"martensite_type":"lath","PAGS":null,"parent_phase":"gamma","predicted_type":true,"solutionizing_temperature":1273.15},"outputs":{"calculation_error":false,"DG":2545.1458408075,"error":-37.9851810694,"error_message":[],"LC_martensite_start":611.4851810694,"PAGS_energy":0.0,"solutioning_conditions":{"N":1,"P":101325,"T":1273.15,"X_C":0.0151455581,"X_CR":0.0090113076,"X_MN":0.0057192794,"X_MO":0.0005171094,"X_NI":0.0306173778,"X_SI":0.0045142472},"solutionizing_phases":["FCC_A1","","","","","","",""]}}

File: libreCalphad/models/martensite_start/experimental_data/Steven1956/Steven1956-773.json
{"index":773,"components":["C","CR","FE","MN","NI","SI","VA"],"conditions":{"N":1,"P":101325,"T":1273.15,"X_C":0.015149672,"X_CR":0.0007423093,"X_MN":0.0074270463,"X_NI":0.032598515,"X_SI":0.0045154734},"reference":"Steven1956","disabled":false,"model":"martensite_start","inputs":{"martensite_start":583.5,"martensite_type":"lath","PAGS":null,"parent_phase":"gamma","predicted_type":false,"solutionizing_temperature":1273.15},"outputs":{"calculation_error":false,"DG":2466.6199175411,"error":-36.6459158063,"error_message":[],"LC_martensite_start":620.1459158063,"PAGS_energy":0.0,"solutioning_conditions":{"N":1,"P":101325,"T":1273.15,"X_C":0.015149672,"X_CR":0.0007423093,"X_MN":0.0074270463,"X_NI":0.032598515,"X_SI":0.0045154734},"solutionizing_phases":["FCC_A1","","","","","",""]}}

File: libreCalphad/models/martensite_start/experimental_data/Steven1956/Steven1956-775.json
{"index":775,"components":["C","CR","FE","MN","MO","NI","SI","VA"],"conditions":{"N":1,"P":101325,"T":1273.15,"X_C":0.0151260903,"X_CR":0.0015881867,"X_MN":0.0154322265,"X_MO":0.0002869137,"X_NI":0.0016883571,"X_SI":0.0045084447},"reference":"Steven1956","disabled":false,"model":"martensite_start","inputs":{"martensite_start":613.5,"martensite_type":"lath","PAGS":null,"parent_phase":"gamma","predicted_type":false,"solutionizing_temperature":1273.15},"outputs":{"calculation_error":false,"DG":2332.9216053861,"error":-5.2837331772,"error_message":[],"LC_martensite_start":618.7837331772,"PAGS_energy":0.0,"solutioning_conditions":{"N":1,"P":101325,"T":1273.15,"X_C":0.0151260903,"X_CR":0.0015881867,"X_MN":0.0154322265,"X_MO":0.0002869137,"X_NI":0.0016883571,"X_SI":0.0045084447},"solutionizing_phases":["FCC_A1","","","","","","",""]}}

File: libreCalphad/models/martensite_start/experimental_data/Steven1956/Steven1956-778.json
{"index":778,"components":["C","CR","FE","MN","NI","SI","VA"],"conditions":{"N":1,"P":101325,"T":1273.15,"X_C":0.0160496159,"X_CR":0.005825817,"X_MN":0.0065163601,"X_NI":0.0119173411,"X_SI":0.0025493303},"reference":"Steven1956","disabled":false,"model":"martensite_start","inputs":{"martensite_start":618.5,"martensite_type":"lath","PAGS":null,"parent_phase":"gamma","predicted_type":false,"solutionizing_temperature":1273.15},"outputs":{"calculation_error":false,"DG":2299.1999134821,"error":-31.453739357,"error_message":[],"LC_martensite_start":649.953739357,"PAGS_energy":0.0,"solutioning_conditions":{"N":1,"P":101325,"T":1273.15,"X_C":0.0160496159,"X_CR":0.005825817,"X_MN":0.0065163601,"X_NI":0.0119173411,"X_SI":0.0025493303},"solutionizing_phases":["FCC_A1","","","","","",""]}}

File: libreCalphad/models/martensite_start/experimental_data/Steven1956/Steven1956-787.json
{"index":787,"components":["C","FE","MN","MO","SI","VA"],"conditions":{"N":1,"P":101325,"T":1273.15,"X_C":0.0174095804,"X_MN":0.0149240293,"X_MO":0.002351566,"X_SI":0.0048981364},"reference":"Steven1956","disabled":false,"model":"martensite_start","inputs":{"martensite_start":593.5,"martensite_type":"lath","PAGS":null,"parent_phase":"gamma","predicted_type":false,"solutionizing_temperature":1273.15},"outputs":{"calculation_error":false,"DG":2489.5356480805,"error":-20.8728471518,"error_message":[],"LC_martensite_start":614.3728471518,"PAGS_energy":0.0,"solutioning_conditions":{"N":1,"P":101325,"T":1273.15,"X_C":0.0174095804,"X_MN":0.0149240293,"X_MO":0.002351566,"X_SI":0.0048981364},"solutionizing_phases":["FCC_A1","","","","",""]}}

File: libreCalphad/models/martensite_start/experimental_data/Steven1956/Steven1956-790.json
{"index":790,"components":["C","CR","FE","MN","NI","SI","VA"],"conditions":{"N":1,"P":101325,"T":1273.15,"X_C":0.0178392531,"X_CR":0.0092980586,"X_MN":0.0089001471,"X_NI":0.0023400822,"X_SI":0.0031298116},"reference":"Steven1956","disabled":false,"model":"martensite_start","inputs":{"martensite_start":593.5,"martensite_type":"lath","PAGS":null,"parent_phase":"gamma","predicted_type":false,"solutionizing_temperature":1273.15},"outputs":{"calculation_error":false,"DG":2557.4227269389,"error":-40.4681062222,"error_message":[],"LC_martensite_start":633.9681062222,"PAGS_energy":0.0,"solutioning_conditions":{"N":1,"P":101325,"T":1273.15,"X_C":0.0178392531,"X_CR":0.0092980586,"X_MN":0.0089001471,"X_NI":0.0023400822,"X_SI":0.0031298116},"solutionizing_phases":["FCC_A1","","","","","",""]}}

File: libreCalphad/models/martensite_start/experimental_data/Steven1956/Steven1956-802.json
{"index":802,"components":["C","FE","MN","SI","VA"],"conditions":{"N":1,"P":101325,"T":1273.15,"X_C":0.0246505356,"X_MN":0.0085246791,"X_SI":0.0333502488},"reference":"Steven1956","disabled":false,"model":"martensite_start","inputs":{"martensite_start":563.5,"martensite_type":"lath","PAGS":null,"parent_phase":"gamma","predicted_type":true,"solutionizing_temperature":1273.15},"outputs":{"calculation_error":false,"DG":2986.0382234572,"error":-89.7245430708,"error_message":[],"LC_martensite_start":653.2245430708,"PAGS_energy":0.0,"solutioning_conditions":{"N":1,"P":101325,"T":1273.15,"X_C":0.0246505356,"X_MN":0.0085246791,"X_SI":0.0333502488},"solutionizing_phases":["FCC_A1","","","",""]}}

File: libreCalphad/models/martensite_start/experimental_data/Swanson1964/Swanson1964-832.json
{"index":832,"components":["FE","NI","VA"],"conditions":{"N":1,"P":101325,"T":1273.15,"X_NI":0.0998},"reference":"Swanson1964","disabled":false,"model":"martensite_start","inputs":{"martensite_start":632.8486587228,"martensite_type":"lath","PAGS":null,"parent_phase":"gamma","predicted_type":false,"solutionizing_temperature":1273.15},"outputs":{"calculation_error":false,"DG":1624.0515967542,"error":-14.962783422,"error_message":[],"LC_martensite_start":647.8114421448,"PAGS_energy":0.0,"solutioning_conditions":{"N":1,"P":101325,"T":1273.15,"X_NI":0.0998},"solutionizing_phases":["FCC_A1","",""]}}

File: libreCalphad/models/martensite_start/experimental_data/Swanson1964/Swanson1964-833.json
{"index":833,"components":["FE","NI","VA"],"conditions":{"N":1,"P":101325,"T":1273.15,"X_NI":0.07},"reference":"Swanson1964","disabled":false,"model":"martensite_start","inputs":{"martensite_start":682.7781581278,"martensite_type":"lath","PAGS":null,"parent_phase":"gamma","predicted_type":false,"solutionizing_temperature":1273.15},"outputs":{"calculation_error":false,"DG":1576.1933075736,"error":-9.7674315212,"error_message":[],"LC_martensite_start":692.545589649,"PAGS_energy":0.0,"solutioning_conditions":{"N":1,"P":101325,"T":1273.15,"X_NI":0.07},"solutionizing_phases":["FCC_A1","",""]}}

File: libreCalphad/models/martensite_start/experimental_data/Swanson1964/Swanson1964-834.json
{"index":834,"components":["FE","NI","VA"],"conditions":{"N":1,"P":101325,"T":1273.15,"X_NI":0.05},"reference":"Swanson1964","disabled":false,"model":"martensite_start","inputs":{"martensite_start":718.3760683761,"martensite_type":"lath","PAGS":null,"parent_phase":"gamma","predicted_type":false,"solutionizing_temperature":1273.15},"outputs":{"calculation_error":false,"DG":1514.7372769228,"error":-6.857682008,"error_message":[],"LC_martensite_start":725.2337503841,"PAGS_energy":0.0,"solutioning_conditions":{"N":1,"P":101325,"T":1273.15,"X_NI":0.05},"solutionizing_phases":["FCC_A1","",""]}}

File: libreCalphad/models/martensite_start/experimental_data/Takaki1990/Takaki1990-837.json
{"index":837,"components":["FE","MN","SI","VA"],"conditions":{"N":1,"P":101325,"T":1273.15,"X_MN":0.2609686326,"X_SI":0.0409237969},"reference":"Takaki1990","disabled":false,"model":"martensite_start","inputs":{"martensite_start":335.0784219035,"martensite_type":"epsilon","PAGS":null,"parent_phase":"gamma","predicted_type":false,"solutionizing_temperature":1273.15},"outputs":{"calculation_error":false,"DG":557.0191566778,"error":-19.1397877502,"error_message":[],"LC_martensite_start":354.2182096537,"PAGS_energy":0.0,"solutioning_conditions":{"N":1,"P":101325,"T":1273.15,"X_MN":0.2609686326,"X_SI":0.0409237969},"solutionizing_phases":["FCC_A1","","",""]}}

File: libreCalphad/models/martensite_start/experimental_data/Takaki1990/Takaki1990-838.json
{"index":838,"components":["FE","MN","SI","VA"],"conditions":{"N":1,"P":101325,"T":1273.15,"X_MN":0.2583820093,"X_SI":0.0772884896},"reference":"Takaki1990","disabled":false,"model":"martensite_start","inputs":{"martensite_start":345.5523127638,"martensite_type":"epsilon","PAGS":null,"parent_phase":"gamma","predicted_type":false,"solutionizing_temperature":1273.15},"outputs":{"calculation_error":false,"DG":843.6491628264,"error":2.8875995496,"error_message":[],"LC_martensite_start":342.6647132142,"PAGS_energy":0.0,"solutioning_conditions":{"N":1,"P":101325,"T":1273.15,"X_MN":0.2583820093,"X_SI":0.0772884896},"solutionizing_phases":["FCC_A1","","",""]}}

File: libreCalphad/models/martensite_start/experimental_data/Tanaka1972/Tanaka1972-960.json
{"index":960,"components":["C","FE","NI","VA"],"conditions":{"N":1,"P":101325,"T":1203.15,"X_C":0.0101770007,"X_NI":0.056702603},"reference":"Tanaka1972","disabled":false,"model":"martensite_start","inputs":{"martensite_start":603.15,"martensite_type":"lath","PAGS":null,"parent_phase":"gamma","predicted_type":false,"solutionizing_temperature":1203.15},"outputs":{"calculation_error":false,"DG":1817.7363883391,"error":-2.7681341743,"error_message":[],"LC_martensite_start":605.9181341743,"PAGS_energy":0.0,"solutioning_conditions":{"N":1,"P":101325,"T":1203.15,"X_C":0.0101770007,"X_NI":0.056702603},"solutionizing_phases":["FCC_A1","","",""]}}

File: libreCalphad/models/martensite_start/experimental_data/Tanaka1972/Tanaka1972-961.json
{"index":961,"components":["C","FE","NI","VA"],"conditions":{"N":1,"P":101325,"T":1203.15,"X_C":0.0138249535,"X_NI":0.038663871},"reference":"Tanaka1972","disabled":false,"model":"martensite_start","inputs":{"martensite_start":633.15,"martensite_type":"lath","PAGS":null,"parent_phase":"gamma","predicted_type":false,"solutionizing_temperature":1203.15},"outputs":{"calculation_error":false,"DG":1598.6652592071,"error":22.1209655428,"error_message":[],"LC_martensite_start":611.0290344572,"PAGS_energy":0.0,"solutioning_conditions":{"N":1,"P":101325,"T":1203.15,"X_C":0.0138249535,"X_NI":0.038663871},"solutionizing_phases":["FCC_A1","","",""]}}

File: libreCalphad/models/martensite_start/experimental_data/Tanaka1972/Tanaka1972-962.json
{"index":962,"components":["C","FE","NI","VA"],"conditions":{"N":1,"P":101325,"T":1203.15,"X_C":0.0156316787,"X_NI":0.0210743298},"reference":"Tanaka1972","disabled":false,"model":"martensite_start","inputs":{"martensite_start":613.15,"martensite_type":"lath","PAGS":null,"parent_phase":"gamma","predicted_type":false,"solutionizing_temperature":1203.15},"outputs":{"calculation_error":false,"DG":1815.1970146966,"error":-26.815576489,"error_message":[],"LC_martensite_start":639.965576489,"PAGS_energy":0.0,"solutioning_conditions":{"N":1,"P":101325,"T":1203.15,"X_C":0.0156316787,"X_NI":0.0210743298},"solutionizing_phases":["FCC_A1","","",""]}}

File: libreCalphad/models/martensite_start/experimental_data/Tanaka1972/Tanaka1972-963.json
{"index":963,"components":["C","FE","MN","NI","VA"],"conditions":{"N":1,"P":101325,"T":1203.15,"X_C":0.0092862271,"X_MN":0.0047709216,"X_NI":0.1170574518},"reference":"Tanaka1972","disabled":false,"model":"martensite_start","inputs":{"martensite_start":493.15,"martensite_type":"lath","PAGS":null,"parent_phase":"gamma","predicted_type":false,"solutionizing_temperature":1203.15},"outputs":{"calculation_error":false,"DG":2397.4489851245,"error":-29.6046564364,"error_message":[],"LC_martensite_start":522.7546564364,"PAGS_energy":0.0,"solutioning_conditions":{"N":1,"P":101325,"T":1203.15,"X_C":0.0092862271,"X_MN":0.0047709216,"X_NI":0.1170574518},"solutionizing_phases":["FCC_A1","","","",""]}}

File: libreCalphad/models/martensite_start/experimental_data/Tanaka1972/Tanaka1972-964.json
{"index":964,"components":["C","FE","MN","NI","VA"],"conditions":{"N":1,"P":101325,"T":1203.15,"X_C":0.0111225319,"X_MN":0.0049645926,"X_NI":0.1085867805},"reference":"Tanaka1972","disabled":false,"model":"martensite_start","inputs":{"martensite_start":503.15,"martensite_type":"lath","PAGS":null,"parent_phase":"gamma","predicted_type":false,"solutionizing_temperature":1203.15},"outputs":{"calculation_error":false,"DG":2416.2379718272,"error":-18.8184134483,"error_message":[],"LC_martensite_start":521.9684134483,"PAGS_energy":0.0,"solutioning_conditions":{"N":1,"P":101325,"T":1203.15,"X_C":0.0111225319,"X_MN":0.0049645926,"X_NI":0.1085867805},"solutionizing_phases":["FCC_A1","","","",""]}}

File: libreCalphad/models/martensite_start/experimental_data/Tanaka1972/Tanaka1972-965.json
{"index":965,"components":["C","FE","MN","NI","VA"],"conditions":{"N":1,"P":101325,"T":1203.15,"X_C":0.0143176326,"X_MN":0.0051496156,"X_NI":0.0912044197},"reference":"Tanaka1972","disabled":false,"model":"martensite_start","inputs":{"martensite_start":500.15,"martensite_type":"lath","PAGS":null,"parent_phase":"gamma","predicted_type":false,"solutionizing_temperature":1203.15},"outputs":{"calculation_error":false,"DG":2648.8783612652,"error":-29.1710602474,"error_message":[],"LC_martensite_start":529.3210602474,"PAGS_energy":0.0,"solutioning_conditions":{"N":1,"P":101325,"T":1203.15,"X_C":0.0143176326,"X_MN":0.0051496156,"X_NI":0.0912044197},"solutionizing_phases":["FCC_A1","","","",""]}}

File: libreCalphad/models/martensite_start/experimental_data/Tomota1986/Tomota1986-843.json
{"index":843,"components":["FE","MN","VA"],"conditions":{"N":1,"P":101325,"T":1273.15,"X_MN":0.2479405594},"reference":"Tomota1986","disabled":false,"model":"martensite_start","inputs":{"martensite_start":348.3166905904,"martensite_type":"epsilon","PAGS":null,"parent_phase":"gamma","predicted_type":false,"solutionizing_temperature":1273.15},"outputs":{"calculation_error":false,"DG":145.6098151811,"error":-12.4668738599,"error_message":[],"LC_martensite_start":360.7835644503,"PAGS_energy":0.0,"solutioning_conditions":{"N":1,"P":101325,"T":1273.15,"X_MN":0.2479405594},"solutionizing_phases":["FCC_A1","",""]}}

File: libreCalphad/models/martensite_start/experimental_data/Tomota1986/Tomota1986-844.json
{"index":844,"components":["FE","MN","VA"],"conditions":{"N":1,"P":101325,"T":1273.15,"X_MN":0.203137608},"reference":"Tomota1986","disabled":false,"model":"martensite_start","inputs":{"martensite_start":393.0810996452,"martensite_type":"epsilon","PAGS":null,"parent_phase":"gamma","predicted_type":false,"solutionizing_temperature":1273.15},"outputs":{"calculation_error":false,"DG":131.6816685182,"error":-5.8236264067,"error_message":[],"LC_martensite_start":398.9047260519,"PAGS_energy":0.0,"solutioning_conditions":{"N":1,"P":101325,"T":1273.15,"X_MN":0.203137608},"solutionizing_phases":["FCC_A1","",""]}}

File: libreCalphad/models/martensite_start/experimental_data/Tomota1986/Tomota1986-845.json
{"index":845,"components":["FE","MN","VA"],"conditions":{"N":1,"P":101325,"T":1273.15,"X_MN":0.1668639056},"reference":"Tomota1986","disabled":false,"model":"martensite_start","inputs":{"martensite_start":427.8227785235,"martensite_type":"epsilon","PAGS":null,"parent_phase":"gamma","predicted_type":false,"solutionizing_temperature":1273.15},"outputs":{"calculation_error":false,"DG":73.2539005225,"error":6.0404932366,"error_message":[],"LC_martensite_start":421.7822852869,"PAGS_energy":0.0,"solutioning_conditions":{"N":1,"P":101325,"T":1273.15,"X_MN":0.1668639056},"solutionizing_phases":["FCC_A1","",""]}}

File: libreCalphad/models/martensite_start/experimental_data/Tomota1986/Tomota1986-846.json
{"index":846,"components":["FE","MN","VA"],"conditions":{"N":1,"P":101325,"T":1273.15,"X_MN":0.1587747862},"reference":"Tomota1986","disabled":false,"model":"martensite_start","inputs":{"martensite_start":435.74348002,"martensite_type":"epsilon","PAGS":null,"parent_phase":"gamma","predicted_type":false,"solutionizing_temperature":1273.15},"outputs":{"calculation_error":false,"DG":57.325716981,"error":8.9486123073,"error_message":[],"LC_martensite_start":426.7948677127,"PAGS_energy":0.0,"solutioning_conditions":{"N":1,"P":101325,"T":1273.15,"X_MN":0.1587747862},"solutionizing_phases":["FCC_A1","",""]}}

File: libreCalphad/models/martensite_start/experimental_data/Troiano1943/Troiano1943-854.json
{"index":854,"components":["FE","MN","VA"],"conditions":{"N":1,"P":101325,"T":1273.15,"X_MN":0.2038444687},"reference":"Troiano1943","disabled":false,"model":"martensite_start","inputs":{"martensite_start":418.5387227047,"martensite_type":"epsilon","PAGS":null,"parent_phase":"gamma","predicted_type":false,"solutionizing_temperature":1273.15},"outputs":{"calculation_error":false,"DG":46.9916864339,"error":20.0966250744,"error_message":[],"LC_martensite_start":398.4420976303,"PAGS_energy":0.0,"solutioning_conditions":{"N":1,"P":101325,"T":1273.15,"X_MN":0.2038444687},"solutionizing_phases":["FCC_A1","",""]}}

File: libreCalphad/models/martensite_start/experimental_data/Troiano1943/Troiano1943-855.json
{"index":855,"components":["FE","MN","VA"],"conditions":{"N":1,"P":101325,"T":1273.15,"X_MN":0.1715141845},"reference":"Troiano1943","disabled":false,"model":"martensite_start","inputs":{"martensite_start":438.4030631656,"martensite_type":"epsilon","PAGS":null,"parent_phase":"gamma","predicted_type":false,"solutionizing_temperature":1273.15},"outputs":{"calculation_error":false,"DG":27.7443066729,"error":19.5043657101,"error_message":[],"LC_martensite_start":418.8986974555,"PAGS_energy":0.0,"solutioning_conditions":{"N":1,"P":101325,"T":1273.15,"X_MN":0.1715141845},"solutionizing_phases":["FCC_A1","",""]}}

File: libreCalphad/models/martensite_start/experimental_data/Troiano1943/Troiano1943-856.json
{"index":856,"components":["FE","MN","VA"],"conditions":{"N":1,"P":101325,"T":1273.15,"X_MN":0.1552351263},"reference":"Troiano1943","disabled":false,"model":"martensite_start","inputs":{"martensite_start":453.6985924324,"martensite_type":"epsilon","PAGS":null,"parent_phase":"gamma","predicted_type":false,"solutionizing_temperature":1273.15},"outputs":{"calculation_error":false,"DG":-3.557741255,"error":24.7083176237,"error_message":[],"LC_martensite_start":428.9902748087,"PAGS_energy":0.0,"solutioning_conditions":{"N":1,"P":101325,"T":1273.15,"X_MN":0.1552351263},"solutionizing_phases":["FCC_A1","",""]}}

File: libreCalphad/models/martensite_start/experimental_data/Troiano1943/Troiano1943-857.json
{"index":857,"components":["FE","MN","VA"],"conditions":{"N":1,"P":101325,"T":1273.15,"X_MN":0.1322679952},"reference":"Troiano1943","disabled":false,"model":"martensite_start","inputs":{"martensite_start":459.1089928252,"martensite_type":"epsilon","PAGS":null,"parent_phase":"gamma","predicted_type":true,"solutionizing_temperature":1273.15},"outputs":{"calculation_error":false,"DG":11.4353924963,"error":15.7550320085,"error_message":[],"LC_martensite_start":443.3539608167,"PAGS_energy":0.0,"solutioning_conditions":{"N":1,"P":101325,"T":1273.15,"X_MN":0.1322679952},"solutionizing_phases":["FCC_A1","",""]}}

File: libreCalphad/models/martensite_start/experimental_data/Tsuzaki1991/Tsuzaki1991-859.json
{"index":859,"components":["C","FE","MN","P","S","SI","VA"],"conditions":{"N":1,"P":101325,"T":1373.0,"X_C":0.0000925849,"X_MN":0.2469420024,"X_P":0.0000897541,"X_S":0.0001387194,"X_SI":0.0003959371},"reference":"Tsuzaki1991","disabled":false,"model":"martensite_start","inputs":{"martensite_start":390.0,"martensite_type":"epsilon","PAGS":null,"parent_phase":"gamma","predicted_type":false,"solutionizing_temperature":1373.0},"outputs":{"calculation_error":false,"DG":66.4433614112,"error":29.9969902039,"error_message":[],"LC_martensite_start":360.0030097961,"PAGS_energy":0.0,"solutioning_conditions":{"N":1,"P":101325,"T":1373.0,"X_C":0.0000925849,"X_MN":0.2469420024,"X_P":0.0000897541,"X_S":0.0001387194,"X_SI":0.0003959371},"solutionizing_phases":["FCC_A1","LIQUID","","","","",""]}}

File: libreCalphad/models/martensite_start/experimental_data/Tsuzaki1991/Tsuzaki1991-860.json
{"index":860,"components":["C","FE","MN","P","S","SI","VA"],"conditions":{"N":1,"P":101325,"T":1373.0,"X_C":0.0002781455,"X_MN":0.1591165971,"X_P":0.0000898804,"X_S":0.0000868216,"X_SI":0.0001982471},"reference":"Tsuzaki1991","disabled":false,"model":"martensite_start","inputs":{"martensite_start":447.0,"martensite_type":"epsilon","PAGS":null,"parent_phase":"gamma","predicted_type":false,"solutionizing_temperature":1373.0},"outputs":{"calculation_error":false,"DG":15.7192060157,"error":22.720192337,"error_message":[],"LC_martensite_start":424.279807663,"PAGS_energy":0.0,"solutioning_conditions":{"N":1,"P":101325,"T":1373.0,"X_C":0.0002781455,"X_MN":0.1591165971,"X_P":0.0000898804,"X_S":0.0000868216,"X_SI":0.0001982471},"solutionizing_phases":["FCC_A1","LIQUID","","","","",""]}}

File: libreCalphad/models/martensite_start/experimental_data/VANITEC1985/VANITEC1985-809.json
{"index":809,"components":["AL","C","FE","MN","N","SI","VA"],"conditions":{"N":1,"P":101325,"T":1273.15,"X_AL":0.0005961991,"X_C":0.0027710412,"X_MN":0.0201937438,"X_N":0.0003564238,"X_SI":0.0073076815},"reference":"VANITEC1985","disabled":false,"model":"martensite_start","inputs":{"martensite_start":721.0,"martensite_type":"lath","PAGS":null,"parent_phase":"gamma","predicted_type":false,"solutionizing_temperature":1273.15},"outputs":{"calculation_error":false,"DG":1519.7672087558,"error":43.6269991875,"error_message":[],"LC_martensite_start":677.3730008125,"PAGS_energy":0.0,"solutioning_conditions":{"N":1,"P":101325,"T":1273.15,"X_AL":0.0005961991,"X_C":0.0027710412,"X_MN":0.0201937438,"X_N":0.0003564238,"X_SI":0.0073076815},"solutionizing_phases":["FCC_A1","ALN_B4","","","","",""]}}

File: libreCalphad/models/martensite_start/experimental_data/VANITEC1985/VANITEC1985-810.json
{"index":810,"components":["AL","C","FE","MN","N","SI","V","VA"],"conditions":{"N":1,"P":101325,"T":1273.15,"X_AL":0.0007404555,"X_C":0.0032343938,"X_MN":0.0136371541,"X_N":0.0002377271,"X_SI":0.0057303219,"X_V":0.0008715282},"reference":"VANITEC1985","disabled":false,"model":"martensite_start","inputs":{"martensite_start":734.0,"martensite_type":"lath","PAGS":null,"parent_phase":"gamma","predicted_type":true,"solutionizing_temperature":1273.15},"outputs":{"calculation_error":false,"DG":1508.2447438596,"error":22.9958797455,"error_message":[],"LC_martensite_start":711.0041202545,"PAGS_energy":0.0,"solutioning_conditions":{"N":1,"P":101325,"T":1273.15,"X_AL":0.0007404555,"X_C":0.0032343938,"X_MN":0.0136371541,"X_N":0.0002377271,"X_SI":0.0057303219,"X_V":0.0008715282},"solutionizing_phases":["FCC_A1","ALN_B4","","","","","",""]}}

File: libreCalphad/models/martensite_start/experimental_data/VANITEC1985/VANITEC1985-816.json
{"index":816,"components":["C","FE","MN","N","SI","V","VA"],"conditions":{"N":1,"P":101325,"T":1273.15,"X_C":0.0050696869,"X_MN":0.012393349,"X_N":0.0019760182,"X_SI":0.006109931,"X_V":0.0008693107},"reference":"VANITEC1985","disabled":false,"model":"martensite_start","inputs":{"martensite_start":725.0,"martensite_type":"lath","PAGS":null,"parent_phase":"gamma","predicted_type":true,"solutionizing_temperature":1273.15},"outputs":{"calculation_error":false,"DG":1531.8427029008,"error":24.0344452858,"error_message":[],"LC_martensite_start":700.9655547142,"PAGS_energy":0.0,"solutioning_conditions":{"N":1,"P":101325,"T":1273.15,"X_C":0.0050696869,"X_MN":0.012393349,"X_N":0.0019760182,"X_SI":0.006109931,"X_V":0.0008693107},"solutionizing_phases":["FCC_A1","FCC_A1","","","","",""]}}

File: libreCalphad/models/martensite_start/experimental_data/VANITEC1985/VANITEC1985-817.json
{"index":817,"components":["C","FE","MN","N","SI","V","VA"],"conditions":{"N":1,"P":101325,"T":1273.15,"X_C":0.0050696869,"X_MN":0.012393349,"X_N":0.0019760182,"X_SI":0.006109931,"X_V":0.0008693107},"reference":"VANITEC1985","disabled":false,"model":"martensite_start","inputs":{"martensite_start":730.0,"martensite_type":"lath","PAGS":null,"parent_phase":"gamma","predicted_type":true,"solutionizing_temperature":1273.15},"outputs":{"calculation_error":false,"DG":1494.6280315571,"error":29.0344896317,"error_message":[],"LC_martensite_start":700.9655103683,"PAGS_energy":0.0,"solutioning_conditions":{"N":1,"P":101325,"T":1273.15,"X_C":0.0050696869,"X_MN":0.012393349,"X_N":0.0019760182,"X_SI":0.006109931,"X_V":0.0008693107},"solutionizing_phases":["FCC_A1","FCC_A1","","","","",""]}}

File: libreCalphad/models/martensite_start/experimental_data/VANITEC1985/VANITEC1985-818.json
{"index":818,"components":["AL","C","FE","MN","SI","V","VA"],"conditions":{"N":1,"P":101325,"T":1273.15,"X_AL":0.000431388,"X_C":0.0050762129,"X_MN":0.0161421822,"X_SI":0.0059204478,"X_V":0.0009792335},"reference":"VANITEC1985","disabled":false,"model":"martensite_start","inputs":{"martensite_start":699.0,"martensite_type":"lath","PAGS":null,"parent_phase":"gamma","predicted_type":true,"solutionizing_temperature":1273.15},"outputs":{"calculation_error":false,"DG":1696.9473767155,"error":17.3698076248,"error_message":[],"LC_martensite_start":681.6301923752,"PAGS_energy":0.0,"solutioning_conditions":{"N":1,"P":101325,"T":1273.15,"X_AL":0.000431388,"X_C":0.0050762129,"X_MN":0.0161421822,"X_SI":0.0059204478,"X_V":0.0009792335},"solutionizing_phases":["FCC_A1","","","","","",""]}}

File: libreCalphad/models/martensite_start/experimental_data/VANITEC1985/VANITEC1985-825.json
{"index":825,"components":["C","CR","FE","MN","MO","NI","SI","V","VA"],"conditions":{"N":1,"P":101325,"T":1273.15,"X_C":0.0060128015,"X_CR":0.0101497342,"X_MN":0.0063704364,"X_MO":0.0049796701,"X_NI":0.0006625377,"X_SI":0.0063295036,"X_V":0.0020719712},"reference":"VANITEC1985","disabled":false,"model":"martensite_start","inputs":{"martensite_start":708.0,"martensite_type":"lath","PAGS":null,"parent_phase":"gamma","predicted_type":true,"solutionizing_temperature":1273.15},"outputs":{"calculation_error":false,"DG":1667.3472166308,"error":-5.8224981308,"error_message":[],"LC_martensite_start":713.8224981308,"PAGS_energy":0.0,"solutioning_conditions":{"N":1,"P":101325,"T":1273.15,"X_C":0.0060128015,"X_CR":0.0101497342,"X_MN":0.0063704364,"X_MO":0.0049796701,"X_NI":0.0006625377,"X_SI":0.0063295036,"X_V":0.0020719712},"solutionizing_phases":["FCC_A1","","","","","","","",""]}}

File: libreCalphad/models/martensite_start/experimental_data/VANITEC1985/VANITEC1985-829.json
{"index":829,"components":["C","FE","MN","SI","V","VA"],"conditions":{"N":1,"P":101325,"T":1273.15,"X_C":0.0064438981,"X_MN":0.0152953471,"X_SI":0.0094481772,"X_V":0.000759653},"reference":"VANITEC1985","disabled":false,"model":"martensite_start","inputs":{"martensite_start":665.0,"martensite_type":"lath","PAGS":null,"parent_phase":"gamma","predicted_type":true,"solutionizing_temperature":1273.15},"outputs":{"calculation_error":false,"DG":1958.214873413,"error":-12.769674778,"error_message":[],"LC_martensite_start":677.769674778,"PAGS_energy":0.0,"solutioning_conditions":{"N":1,"P":101325,"T":1273.15,"X_C":0.0064438981,"X_MN":0.0152953471,"X_SI":0.0094481772,"X_V":0.000759653},"solutionizing_phases":["FCC_A1","","","","",""]}}

File: libreCalphad/models/martensite_start/experimental_data/VANITEC1985/VANITEC1985-831.json
{"index":831,"components":["AL","C","CR","FE","MN","MO","NI","SI","V","VA"],"conditions":{"N":1,"P":101325,"T":1273.15,"X_AL":0.0006580798,"X_C":0.006929761,"X_CR":0.0067230308,"X_MN":0.0057570099,"X_MO":0.0035279745,"X_NI":0.0086029509,"X_SI":0.0055318601,"X_V":0.0032677201},"reference":"VANITEC1985","disabled":false,"model":"martensite_start","inputs":{"martensite_start":699.0,"martensite_type":"lath","PAGS":null,"parent_phase":"gamma","predicted_type":true,"solutionizing_temperature":1273.15},"outputs":{"calculation_error":false,"DG":1655.6714135358,"error":1.1149525166,"error_message":[],"LC_martensite_start":697.8850474834,"PAGS_energy":0.0,"solutioning_conditions":{"N":1,"P":101325,"T":1273.15,"X_AL":0.0006580798,"X_C":0.006929761,"X_CR":0.0067230308,"X_MN":0.0057570099,"X_MO":0.0035279745,"X_NI":0.0086029509,"X_SI":0.0055318601,"X_V":0.0032677201},"solutionizing_phases":["FCC_A1","","","","","","","","",""]}}

File: libreCalphad/models/martensite_start/experimental_data/VANITEC1985/VANITEC1985-837.json
{"index":837,"components":["AL","C","CR","FE","MN","MO","NI","SI","V","VA"],"conditions":{"N":1,"P":101325,"T":1273.15,"X_AL":0.0006149873,"X_C":0.0073682319,"X_CR":0.0207431861,"X_MN":0.0050339445,"X_MO":0.000172955,"X_NI":0.0190359135,"X_SI":0.0061050771,"X_V":0.0001085775},"reference":"VANITEC1985","disabled":false,"model":"martensite_start","inputs":{"martensite_start":717.0,"martensite_type":"lath","PAGS":null,"parent_phase":"gamma","predicted_type":true,"solutionizing_temperature":1273.15},"outputs":{"calculation_error":false,"DG":1503.4421668755,"error":50.4140625,"error_message":[],"LC_martensite_start":666.5859375,"PAGS_energy":0.0,"solutioning_conditions":{"N":1,"P":101325,"T":1273.15,"X_AL":0.0006149873,"X_C":0.0073682319,"X_CR":0.0207431861,"X_MN":0.0050339445,"X_MO":0.000172955,"X_NI":0.0190359135,"X_SI":0.0061050771,"X_V":0.0001085775},"solutionizing_phases":["FCC_A1","","","","","","","","",""]}}

File: libreCalphad/models/martensite_start/experimental_data/VANITEC1985/VANITEC1985-839.json
{"index":839,"components":["AL","C","CR","FE","MN","MO","NI","SI","V","VA"],"conditions":{"N":1,"P":101325,"T":1273.15,"X_AL":0.0003077053,"X_C":0.0073733031,"X_CR":0.0105384041,"X_MN":0.0112837965,"X_MO":0.0001153827,"X_NI":0.0011316247,"X_SI":0.0043356173,"X_V":0.0001086522},"reference":"VANITEC1985","disabled":false,"model":"martensite_start","inputs":{"martensite_start":673.0,"martensite_type":"lath","PAGS":null,"parent_phase":"gamma","predicted_type":true,"solutionizing_temperature":1273.15},"outputs":{"calculation_error":false,"DG":1918.9341607024,"error":-6.2346186876,"error_message":[],"LC_martensite_start":679.2346186876,"PAGS_energy":0.0,"solutioning_conditions":{"N":1,"P":101325,"T":1273.15,"X_AL":0.0003077053,"X_C":0.0073733031,"X_CR":0.0105384041,"X_MN":0.0112837965,"X_MO":0.0001153827,"X_NI":0.0011316247,"X_SI":0.0043356173,"X_V":0.0001086522},"solutionizing_phases":["FCC_A1","","","","","","","","",""]}}

File: libreCalphad/models/martensite_start/experimental_data/VANITEC1985/VANITEC1985-841.json
{"index":841,"components":["AL","C","FE","MN","SI","VA"],"conditions":{"N":1,"P":101325,"T":1273.15,"X_AL":0.0002673062,"X_C":0.0073906738,"X_MN":0.0131281196,"X_SI":0.0007901512},"reference":"VANITEC1985","disabled":false,"model":"martensite_start","inputs":{"martensite_start":734.0,"martensite_type":"lath","PAGS":null,"parent_phase":"gamma","predicted_type":false,"solutionizing_temperature":1273.15},"outputs":{"calculation_error":false,"DG":1456.4328931431,"error":46.5108422279,"error_message":[],"LC_martensite_start":687.4891577721,"PAGS_energy":0.0,"solutioning_conditions":{"N":1,"P":101325,"T":1273.15,"X_AL":0.0002673062,"X_C":0.0073906738,"X_MN":0.0131281196,"X_SI":0.0007901512},"solutionizing_phases":["FCC_A1","","","","",""]}}

File: libreCalphad/models/martensite_start/experimental_data/VANITEC1985/VANITEC1985-842.json
{"index":842,"components":["AL","C","FE","MN","SI","V","VA"],"conditions":{"N":1,"P":101325,"T":1273.15,"X_AL":0.000267273,"X_C":0.0073897552,"X_MN":0.0131264878,"X_SI":0.000790053,"X_V":0.0014156308},"reference":"VANITEC1985","disabled":false,"model":"martensite_start","inputs":{"martensite_start":730.0,"martensite_type":"lath","PAGS":null,"parent_phase":"gamma","predicted_type":true,"solutionizing_temperature":1273.15},"outputs":{"calculation_error":false,"DG":1466.7460634305,"error":45.9328517914,"error_message":[],"LC_martensite_start":684.0671482086,"PAGS_energy":0.0,"solutioning_conditions":{"N":1,"P":101325,"T":1273.15,"X_AL":0.000267273,"X_C":0.0073897552,"X_MN":0.0131264878,"X_SI":0.000790053,"X_V":0.0014156308},"solutionizing_phases":["FCC_A1","","","","","",""]}}

File: libreCalphad/models/martensite_start/experimental_data/VANITEC1985/VANITEC1985-843.json
{"index":843,"components":["AL","C","FE","MN","SI","V","VA"],"conditions":{"N":1,"P":101325,"T":1273.15,"X_AL":0.0008599205,"X_C":0.0073591453,"X_MN":0.014278772,"X_SI":0.0086545847,"X_V":0.0003253308},"reference":"VANITEC1985","disabled":false,"model":"martensite_start","inputs":{"martensite_start":712.0,"martensite_type":"lath","PAGS":null,"parent_phase":"gamma","predicted_type":true,"solutionizing_temperature":1273.15},"outputs":{"calculation_error":false,"DG":1612.9156448099,"error":31.587795639,"error_message":[],"LC_martensite_start":680.412204361,"PAGS_energy":0.0,"solutioning_conditions":{"N":1,"P":101325,"T":1273.15,"X_AL":0.0008599205,"X_C":0.0073591453,"X_MN":0.014278772,"X_SI":0.0086545847,"X_V":0.0003253308},"solutionizing_phases":["FCC_A1","","","","","",""]}}

File: libreCalphad/models/martensite_start/experimental_data/VANITEC1985/VANITEC1985-848.json
{"index":848,"components":["AL","C","CR","FE","MN","MO","N","NI","SI","V","VA"],"conditions":{"N":1,"P":101325,"T":1273.15,"X_AL":0.0002050779,"X_C":0.0078318835,"X_CR":0.0001064179,"X_MN":0.0155107622,"X_MO":0.0027107144,"X_N":0.0002370288,"X_NI":0.0001885499,"X_SI":0.0086687432,"X_V":0.0015206943},"reference":"VANITEC1985","disabled":false,"model":"martensite_start","inputs":{"martensite_start":734.0,"martensite_type":"lath","PAGS":null,"parent_phase":"gamma","predicted_type":true,"solutionizing_temperature":1273.15},"outputs":{"calculation_error":false,"DG":1384.0040819017,"error":73.0412165642,"error_message":[],"LC_martensite_start":660.9587834358,"PAGS_energy":0.0,"solutioning_conditions":{"N":1,"P":101325,"T":1273.15,"X_AL":0.0002050779,"X_C":0.0078318835,"X_CR":0.0001064179,"X_MN":0.0155107622,"X_MO":0.0027107144,"X_N":0.0002370288,"X_NI":0.0001885499,"X_SI":0.0086687432,"X_V":0.0015206943},"solutionizing_phases":["FCC_A1","FCC_A1","","","","","","","","",""]}}

File: libreCalphad/models/martensite_start/experimental_data/VANITEC1985/VANITEC1985-849.json
{"index":849,"components":["AL","C","FE","MN","N","SI","VA"],"conditions":{"N":1,"P":101325,"T":1273.15,"X_AL":0.0004099246,"X_C":0.0078274688,"X_MN":0.0176159306,"X_N":0.0015003359,"X_SI":0.0039381167},"reference":"VANITEC1985","disabled":false,"model":"martensite_start","inputs":{"martensite_start":686.0,"martensite_type":"lath","PAGS":null,"parent_phase":"gamma","predicted_type":true,"solutionizing_temperature":1273.15},"outputs":{"calculation_error":false,"DG":1727.6697327782,"error":36.2958961487,"error_message":[],"LC_martensite_start":649.7041038513,"PAGS_energy":0.0,"solutioning_conditions":{"N":1,"P":101325,"T":1273.15,"X_AL":0.0004099246,"X_C":0.0078274688,"X_MN":0.0176159306,"X_N":0.0015003359,"X_SI":0.0039381167},"solutionizing_phases":["ALN_B4","FCC_A1","","","","",""]}}
