Repository: mfrichtl/librecalphad

# Martensite Start Model

## What is this?
This model is intended to be useful for predicting the martensite-start (Ms) temperature for steels. It is far from perfect. I have done  my best to be transparent about its accuracy and limitations, but I'm sure even that falls short. All of the commercial models use proprietary thermodynamic databases, so this one is intended to be an open-source alternative that can be much more collaboratively developed. The references for the experimental data currently incorporated in the model are contained in the references.bib file. I'm sure there are more publications out there that can be incorporated.

File: libreCalphad/models/martensite_start/experimental_data/training/2-binary/Fe-Mn/MSE-301.6134170529.json
{"components": ["FE", "MN", "VA"], "reference": "Cotes1995", "phases": "HCP_EPS", "output": "MSE", "conditions": {"P": 101325, "N": 1, "T": 301.6134170529}, "solver": {"mode": "manual", "sublattice_site_ratios": [1, 0.5], "sublattice_configurations": [[["FE", "MN"], "VA"]], "sublattice_occupancies": [[[0.745102692, 0.254897308], 1.0]]}, "values": [[[169.6832499597]]]}

File: libreCalphad/models/martensite_start/experimental_data/training/2-binary/Fe-Mn/MSE-303.75.json
{"components": ["FE", "MN", "VA"], "reference": "Cotes1995", "phases": "HCP_EPS", "output": "MSE", "conditions": {"P": 101325, "N": 1, "T": 303.75}, "solver": {"mode": "manual", "sublattice_site_ratios": [1, 0.5], "sublattice_configurations": [[["FE", "MN"], "VA"]], "sublattice_occupancies": [[[0.7237382048000001, 0.2762617952], 1.0]]}, "values": [[[99.9652540022]]]}

File: libreCalphad/models/martensite_start/experimental_data/training/2-binary/Fe-Mn/MSE-307.5.json
{"components": ["FE", "MN", "VA"], "reference": "Cotes1995", "phases": "HCP_EPS", "output": "MSE", "conditions": {"P": 101325, "N": 1, "T": 307.5}, "solver": {"mode": "manual", "sublattice_site_ratios": [1, 0.5], "sublattice_configurations": [[["FE", "MN"], "VA"]], "sublattice_occupancies": [[[0.7191044797, 0.28089552030000003], 1.0]]}, "values": [[[84.5781742812]]]}

File: libreCalphad/models/martensite_start/experimental_data/training/2-binary/Fe-Mn/MSE-308.7911928708.json
{"components": ["FE", "MN", "VA"], "reference": "Ishida1974a", "phases": "HCP_EPS", "output": "MSE", "conditions": {"P": 101325, "N": 1, "T": 308.7911928708}, "solver": {"mode": "manual", "sublattice_site_ratios": [1, 0.5], "sublattice_configurations": [[["FE", "MN"], "VA"]], "sublattice_occupancies": [[[0.73, 0.27], 1.0]]}, "values": [[[117.1608100076]]]}

File: libreCalphad/models/martensite_start/experimental_data/training/2-binary/Fe-Mn/MSE-309.6993574041.json
{"components": ["FE", "MN", "VA"], "reference": "Holden1971", "phases": "HCP_EPS", "output": "MSE", "conditions": {"P": 101325, "N": 1, "T": 309.6993574041}, "solver": {"mode": "manual", "sublattice_site_ratios": [1, 0.5], "sublattice_configurations": [[["FE", "MN"], "VA"]], "sublattice_occupancies": [[[0.7317985263, 0.2682014737], 1.0]]}, "values": [[[122.295575215]]]}

File: libreCalphad/models/martensite_start/experimental_data/training/2-binary/Fe-Mn/MSE-314.0071808008.json
{"components": ["FE", "MN", "VA"], "reference": "Takaki1990", "phases": "HCP_EPS", "output": "MSE", "conditions": {"P": 101325, "N": 1, "T": 314.0071808008}, "solver": {"mode": "manual", "sublattice_site_ratios": [1, 0.5], "sublattice_configurations": [[["FE", "MN"], "VA"]], "sublattice_occupancies": [[[0.7291786893000001, 0.2708213107], 1.0]]}, "values": [[[111.9243458373]]]}

File: libreCalphad/models/martensite_start/experimental_data/training/2-binary/Fe-Mn/MSE-315.4497528492.json
{"components": ["FE", "MN", "VA"], "reference": "Cotes1995", "phases": "HCP_EPS", "output": "MSE", "conditions": {"P": 101325, "N": 1, "T": 315.4497528492}, "solver": {"mode": "manual", "sublattice_site_ratios": [1, 0.5], "sublattice_configurations": [[["FE", "MN"], "VA"]], "sublattice_occupancies": [[[0.745102692, 0.254897308], 1.0]]}, "values": [[[160.7087104564]]]}

File: libreCalphad/models/martensite_start/experimental_data/training/2-binary/Fe-Mn/MSE-324.0896145614.json
{"components": ["FE", "MN", "VA"], "reference": "Bogachev1969", "phases": "HCP_EPS", "output": "MSE", "conditions": {"P": 101325, "N": 1, "T": 324.0896145614}, "solver": {"mode": "manual", "sublattice_site_ratios": [1, 0.5], "sublattice_configurations": [[["FE", "MN"], "VA"]], "sublattice_occupancies": [[[0.7384498874000001, 0.2615501126], 1.0]]}, "values": [[[133.2424771079]]]}

File: libreCalphad/models/martensite_start/experimental_data/training/2-binary/Fe-Mn/MSE-326.447085776.json
{"components": ["FE", "MN", "VA"], "reference": "Holden1971", "phases": "HCP_EPS", "output": "MSE", "conditions": {"P": 101325, "N": 1, "T": 326.447085776}, "solver": {"mode": "manual", "sublattice_site_ratios": [1, 0.5], "sublattice_configurations": [[["FE", "MN"], "VA"]], "sublattice_occupancies": [[[0.7498411754000001, 0.2501588246], 1.0]]}, "values": [[[166.0164662928]]]}

File: libreCalphad/models/martensite_start/experimental_data/training/2-binary/Fe-Mn/MSE-330.0.json
{"components": ["FE", "MN", "VA"], "reference": "Cotes1995", "phases": "HCP_EPS", "output": "MSE", "conditions": {"P": 101325, "N": 1, "T": 330.0}, "solver": {"mode": "manual", "sublattice_site_ratios": [1, 0.5], "sublattice_configurations": [[["FE", "MN"], "VA"]], "sublattice_occupancies": [[[0.745707564, 0.254292436], 1.0]]}, "values": [[[149.8165185531]]]}

File: libreCalphad/models/martensite_start/experimental_data/training/2-binary/Fe-Mn/MSE-335.0.json
{"components": ["FE", "MN", "VA"], "reference": "Cotes1995", "phases": "HCP_EPS", "output": "MSE", "conditions": {"P": 101325, "N": 1, "T": 335.0}, "solver": {"mode": "manual", "sublattice_site_ratios": [1, 0.5], "sublattice_configurations": [[["FE", "MN"], "VA"]], "sublattice_occupancies": [[[0.745707564, 0.254292436], 1.0]]}, "values": [[[144.5528061207]]]}
