Repository: mfrichtl/librecalphad

# Martensite Start Model

## What is this?
This model is intended to be useful for predicting the martensite-start (Ms) temperature for steels. It is far from perfect. I have done  my best to be transparent about its accuracy and limitations, but I'm sure even that falls short. All of the commercial models use proprietary thermodynamic databases, so this one is intended to be an open-source alternative that can be much more collaboratively developed. The references for the experimental data currently incorporated in the model are contained in the references.bib file. I'm sure there are more publications out there that can be incorporated.

File: libreCalphad/models/martensite_start/experimental_data/training/3-ternary/Al-Fe-Ni/MSL-597.15.json
{"components": ["AL", "FE", "NI", "VA"], "reference": "Ishida1974", "phases": "BCT_LATH", "output": "MSL", "conditions": {"P": 101325, "N": 1, "T": 597.15}, "solver": {"mode": "manual", "sublattice_site_ratios": [1, 3], "sublattice_configurations": [[["AL", "FE", "NI"], "VA"]], "sublattice_occupancies": [[[0.0259970172, 0.7840249519, 0.1899780309], 1.0]]}, "values": [[[467.8589916033]]]}

File: libreCalphad/models/martensite_start/experimental_data/training/3-ternary/Al-Fe-Ni/MSL-606.15.json
{"components": ["AL", "FE", "NI", "VA"], "reference": "Ishida1974", "phases": "BCT_LATH", "output": "MSL", "conditions": {"P": 101325, "N": 1, "T": 606.15}, "solver": {"mode": "manual", "sublattice_site_ratios": [1, 3], "sublattice_configurations": [[["AL", "FE", "NI"], "VA"]], "sublattice_occupancies": [[[0.036095922600000004, 0.771925937, 0.1919781404], 1.0]]}, "values": [[[267.9007187298]]]}

File: libreCalphad/models/martensite_start/experimental_data/training/3-ternary/Al-Fe-Ni/MSP-444.2611111111.json
{"components": ["AL", "FE", "NI", "VA"], "reference": "Yeo1963", "phases": "BCT_PLATE", "output": "MSP", "conditions": {"P": 101325, "N": 1, "T": 444.2611111111}, "solver": {"mode": "manual", "sublattice_site_ratios": [1, 3], "sublattice_configurations": [[["AL", "FE", "NI"], "VA"]], "sublattice_occupancies": [[[0.008498525100000001, 0.7750305116, 0.21439747420000002], 1.0]]}, "values": [[[1081.7542183923]]]}

File: libreCalphad/models/martensite_start/experimental_data/training/3-ternary/Al-Fe-Ni/MSP-447.0388888889.json
{"components": ["AL", "FE", "NI", "VA"], "reference": "Yeo1963", "phases": "BCT_PLATE", "output": "MSP", "conditions": {"P": 101325, "N": 1, "T": 447.0388888889}, "solver": {"mode": "manual", "sublattice_site_ratios": [1, 3], "sublattice_configurations": [[["AL", "FE", "NI"], "VA"]], "sublattice_occupancies": [[[0.0156398468, 0.7694418768, 0.212852553], 1.0]]}, "values": [[[1247.9782400532]]]}

File: libreCalphad/models/martensite_start/experimental_data/training/3-ternary/Al-Fe-Ni/['BCC_A2'].json
{"components": ["AL", "FE", "NI", "VA"], "reference": ["Yeo1963"], "phases": ["BCC_A2"], "output": "MS", "conditions": {"P": 101325, "N": 1, "T": [444.2611111111, 444.2611111111, 447.0388888889, 447.0388888889, 444.2611111111]}, "solver": {"mode": "manual", "sublattice_site_ratios": [1, 3], "sublattice_configurations": [[["AL", "FE", "NI"], "VA"], [["AL", "FE", "NI"], "VA"], [["AL", "FE", "NI"], "VA"], [["AL", "FE", "NI"], "VA"], [["AL", "FE", "NI"], "VA"]], "sublattice_occupancies": [[[0.0608619991, 0.7340520564, 0.2030693978], 1.0], [[0.0343196818, 0.7548234658, 0.2088114423], 1.0], [[0.0214794383, 0.7648719462, 0.2115892423], 1.0], [[0.0156398468, 0.7694418768, 0.212852553], 1.0], [[0.008498525100000001, 0.7750305116, 0.21439747420000002], 1.0]]}, "values": [[[644.6917981187, 644.6917981187, 644.6917981187, 644.6917981187, 644.6917981187], [738.6455208834, 738.6455208834, 738.6455208834, 738.6455208834, 738.6455208834], [1178.349555883, 1178.349555883, 1178.349555883, 1178.349555883, 1178.349555883], [1247.9782400532, 1247.9782400532, 1247.9782400532, 1247.9782400532, 1247.9782400532], [1081.7542183923, 1081.7542183923, 1081.7542183923, 1081.7542183923, 1081.7542183923]]]}

File: libreCalphad/models/martensite_start/experimental_data/training/3-ternary/C-Cr-Fe/MSL-542.2798552473.json
{"components": ["C", "CR", "FE", "VA"], "reference": "Mirzayev1985", "phases": "BCT_LATH", "output": "MSL", "conditions": {"P": 101325, "N": 1, "T": 542.2798552473}, "solver": {"mode": "manual", "sublattice_site_ratios": [1, 3], "sublattice_configurations": [[["CR", "FE"], ["C", "VA"]]], "sublattice_occupancies": [[[0.07, 0.9123], [0.006006311717397943, 0.993993688282602]]]}, "values": [[[2830.5069850102]]]}

File: libreCalphad/models/martensite_start/experimental_data/training/3-ternary/C-Cr-Fe/MSL-552.8571428571.json
{"components": ["C", "CR", "FE", "VA"], "reference": "Mirzayev1985", "phases": "BCT_LATH", "output": "MSL", "conditions": {"P": 101325, "N": 1, "T": 552.8571428571}, "solver": {"mode": "manual", "sublattice_site_ratios": [1, 3], "sublattice_configurations": [[["CR", "FE"], ["C", "VA"]]], "sublattice_occupancies": [[[0.1, 0.8891], [0.003673373100124692, 0.9963266268998753]]]}, "values": [[[2734.4018623471]]]}

File: libreCalphad/models/martensite_start/experimental_data/training/3-ternary/C-Cr-Fe/MSL-562.899408284.json
{"components": ["C", "CR", "FE", "VA"], "reference": "Mirzayev1985", "phases": "BCT_LATH", "output": "MSL", "conditions": {"P": 101325, "N": 1, "T": 562.899408284}, "solver": {"mode": "manual", "sublattice_site_ratios": [1, 3], "sublattice_configurations": [[["CR", "FE"], ["C", "VA"]]], "sublattice_occupancies": [[[0.045, 0.9368000000000001], [0.0061791267739526035, 0.9938208732260474]]]}, "values": [[[2703.5649348498]]]}

File: libreCalphad/models/martensite_start/experimental_data/training/3-ternary/C-Cr-Fe/MSL-577.0205066345.json
{"components": ["C", "CR", "FE", "VA"], "reference": "Mirzayev1985", "phases": "BCT_LATH", "output": "MSL", "conditions": {"P": 101325, "N": 1, "T": 577.0205066345}, "solver": {"mode": "manual", "sublattice_site_ratios": [1, 3], "sublattice_configurations": [[["CR", "FE"], ["C", "VA"]]], "sublattice_occupancies": [[[0.07, 0.9172], [0.004321988114532685, 0.9956780118854673]]]}, "values": [[[2585.8860428959]]]}

File: libreCalphad/models/martensite_start/experimental_data/training/3-ternary/C-Cr-Fe/MSL-577.5.json
{"components": ["C", "CR", "FE", "VA"], "reference": "Mirzayev1985", "phases": "BCT_LATH", "output": "MSL", "conditions": {"P": 101325, "N": 1, "T": 577.5}, "solver": {"mode": "manual", "sublattice_site_ratios": [1, 3], "sublattice_configurations": [[["CR", "FE"], ["C", "VA"]]], "sublattice_occupancies": [[[0.1, 0.8922100000000001], [0.002617053513537121, 0.9973829464864629]]]}, "values": [[[2572.1426207987]]]}

File: libreCalphad/models/martensite_start/experimental_data/training/3-ternary/C-Cr-Fe/MSL-662.6785714286.json
{"components": ["C", "CR", "FE", "VA"], "reference": "Mirzayev1985", "phases": "BCT_LATH", "output": "MSL", "conditions": {"P": 101325, "N": 1, "T": 662.6785714286}, "solver": {"mode": "manual", "sublattice_site_ratios": [1, 3], "sublattice_configurations": [[["CR", "FE"], ["C", "VA"]]], "sublattice_occupancies": [[[0.1, 0.8958800000000001], [0.0013790148746167545, 0.9986209851253832]]]}, "values": [[[1972.6150249596]]]}

File: libreCalphad/models/martensite_start/experimental_data/training/3-ternary/C-Cr-Fe/MSL-672.6035502959.json
{"components": ["C", "CR", "FE", "VA"], "reference": "Mirzayev1985", "phases": "BCT_LATH", "output": "MSL", "conditions": {"P": 101325, "N": 1, "T": 672.6035502959}, "solver": {"mode": "manual", "sublattice_site_ratios": [1, 3], "sublattice_configurations": [[["CR", "FE"], ["C", "VA"]]], "sublattice_occupancies": [[[0.045, 0.9449000000000001], [0.003401016937737819, 0.9965989830622621]]]}, "values": [[[1900.1165398563]]]}

File: libreCalphad/models/martensite_start/experimental_data/training/3-ternary/C-Cr-Fe/MSL-687.2135102533.json
{"components": ["C", "CR", "FE", "VA"], "reference": "Mirzayev1985", "phases": "BCT_LATH", "output": "MSL", "conditions": {"P": 101325, "N": 1, "T": 687.2135102533}, "solver": {"mode": "manual", "sublattice_site_ratios": [1, 3], "sublattice_configurations": [[["CR", "FE"], ["C", "VA"]]], "sublattice_occupancies": [[[0.07, 0.9250100000000001], [0.001671674991541124, 0.9983283250084588]]]}, "values": [[[1838.6833326147]]]}

File: libreCalphad/models/martensite_start/experimental_data/training/3-ternary/C-Cr-Fe/MSL-702.426035503.json
{"components": ["C", "CR", "FE", "VA"], "reference": "Mirzayev1985", "phases": "BCT_LATH", "output": "MSL", "conditions": {"P": 101325, "N": 1, "T": 702.426035503}, "solver": {"mode": "manual", "sublattice_site_ratios": [1, 3], "sublattice_configurations": [[["CR", "FE"], ["C", "VA"]]], "sublattice_occupancies": [[[0.045, 0.9477000000000001], [0.0024512272925690877, 0.9975487727074309]]]}, "values": [[[1727.4527530012]]]}

File: libreCalphad/models/martensite_start/experimental_data/training/3-ternary/C-Cr-Fe/MSL-702.8571428571.json
{"components": ["C", "CR", "FE", "VA"], "reference": "Mirzayev1985", "phases": "BCT_LATH", "output": "MSL", "conditions": {"P": 101325, "N": 1, "T": 702.8571428571}, "solver": {"mode": "manual", "sublattice_site_ratios": [1, 3], "sublattice_configurations": [[["CR", "FE"], ["C", "VA"]]], "sublattice_occupancies": [[[0.1, 0.8982100000000001], [0.0005977366152078887, 0.9994022633847921]]]}, "values": [[[1737.5112157377]]]}

File: libreCalphad/models/martensite_start/experimental_data/training/3-ternary/C-Cr-Fe/MSL-718.1544028951.json
{"components": ["C", "CR", "FE", "VA"], "reference": "Mirzayev1985", "phases": "BCT_LATH", "output": "MSL", "conditions": {"P": 101325, "N": 1, "T": 718.1544028951}, "solver": {"mode": "manual", "sublattice_site_ratios": [1, 3], "sublattice_configurations": [[["CR", "FE"], ["C", "VA"]]], "sublattice_occupancies": [[[0.07, 0.92771], [0.000765085378850902, 0.9992349146211491]]]}, "values": [[[1681.0854243573]]]}

File: libreCalphad/models/martensite_start/experimental_data/training/3-ternary/C-Cr-Fe/MSL-723.0398069964.json
{"components": ["C", "CR", "FE", "VA"], "reference": "Mirzayev1985", "phases": "BCT_LATH", "output": "MSL", "conditions": {"P": 101325, "N": 1, "T": 723.0398069964}, "solver": {"mode": "manual", "sublattice_site_ratios": [1, 3], "sublattice_configurations": [[["CR", "FE"], ["C", "VA"]]], "sublattice_occupancies": [[[0.07, 0.9287000000000001], [0.00043389739995327263, 0.9995661026000467]]]}, "values": [[[1676.039663847]]]}

File: libreCalphad/models/martensite_start/experimental_data/training/3-ternary/C-Cr-Fe/MSL-773.2544378698.json
{"components": ["C", "CR", "FE", "VA"], "reference": "Mirzayev1985", "phases": "BCT_LATH", "output": "MSL", "conditions": {"P": 101325, "N": 1, "T": 773.2544378698}, "solver": {"mode": "manual", "sublattice_site_ratios": [1, 3], "sublattice_configurations": [[["CR", "FE"], ["C", "VA"]]], "sublattice_occupancies": [[[0.045, 0.9537], [0.00043389739995327263, 0.9995661026000467]]]}, "values": [[[1391.6623769568]]]}

File: libreCalphad/models/martensite_start/experimental_data/training/3-ternary/C-Cr-Fe/MSP-603.2142857143.json
{"components": ["C", "CR", "FE", "VA"], "reference": "Mirzayev1985", "phases": "BCT_PLATE", "output": "MSP", "conditions": {"P": 101325, "N": 1, "T": 603.2142857143}, "solver": {"mode": "manual", "sublattice_site_ratios": [1, 3], "sublattice_configurations": [[["CR", "FE"], ["C", "VA"]]], "sublattice_occupancies": [[[0.1, 0.8959], [0.0013722930682464772, 0.9986277069317535]]]}, "values": [[[2426.6028698221]]]}

File: libreCalphad/models/martensite_start/experimental_data/training/3-ternary/C-Cr-Fe/MSP-612.426035503.json
{"components": ["C", "CR", "FE", "VA"], "reference": "Mirzayev1985", "phases": "BCT_PLATE", "output": "MSP", "conditions": {"P": 101325, "N": 1, "T": 612.426035503}, "solver": {"mode": "manual", "sublattice_site_ratios": [1, 3], "sublattice_configurations": [[["CR", "FE"], ["C", "VA"]]], "sublattice_occupancies": [[[0.045, 0.9449000000000001], [0.003401016937737819, 0.9965989830622621]]]}, "values": [[[2389.6404694396]]]}

File: libreCalphad/models/martensite_start/experimental_data/training/3-ternary/C-Cr-Fe/MSP-612.8468033776.json
{"components": ["C", "CR", "FE", "VA"], "reference": "Mirzayev1985", "phases": "BCT_PLATE", "output": "MSP", "conditions": {"P": 101325, "N": 1, "T": 612.8468033776}, "solver": {"mode": "manual", "sublattice_site_ratios": [1, 3], "sublattice_configurations": [[["CR", "FE"], ["C", "VA"]]], "sublattice_occupancies": [[[0.07, 0.9249900000000001], [0.0016784088282294294, 0.9983215911717706]]]}, "values": [[[2411.5519750439]]]}

File: libreCalphad/models/martensite_start/experimental_data/training/3-ternary/C-Cr-Fe/MSP-632.6785714286.json
{"components": ["C", "CR", "FE", "VA"], "reference": "Mirzayev1985", "phases": "BCT_PLATE", "output": "MSP", "conditions": {"P": 101325, "N": 1, "T": 632.6785714286}, "solver": {"mode": "manual", "sublattice_site_ratios": [1, 3], "sublattice_configurations": [[["CR", "FE"], ["C", "VA"]]], "sublattice_occupancies": [[[0.1, 0.8982100000000001], [0.0005977366152078887, 0.9994022633847921]]]}, "values": [[[2248.0143012633]]]}

File: libreCalphad/models/martensite_start/experimental_data/training/3-ternary/C-Cr-Fe/MSP-642.7810650888.json
{"components": ["C", "CR", "FE", "VA"], "reference": "Mirzayev1985", "phases": "BCT_PLATE", "output": "MSP", "conditions": {"P": 101325, "N": 1, "T": 642.7810650888}, "solver": {"mode": "manual", "sublattice_site_ratios": [1, 3], "sublattice_configurations": [[["CR", "FE"], ["C", "VA"]]], "sublattice_occupancies": [[[0.045, 0.9477200000000001], [0.002444462352593548, 0.9975555376474065]]]}, "values": [[[2192.6096172063]]]}

File: libreCalphad/models/martensite_start/experimental_data/training/3-ternary/C-Cr-Fe/MSP-653.015681544.json
{"components": ["C", "CR", "FE", "VA"], "reference": "Mirzayev1985", "phases": "BCT_PLATE", "output": "MSP", "conditions": {"P": 101325, "N": 1, "T": 653.015681544}, "solver": {"mode": "manual", "sublattice_site_ratios": [1, 3], "sublattice_configurations": [[["CR", "FE"], ["C", "VA"]]], "sublattice_occupancies": [[[0.07, 0.92773], [0.0007583882078985966, 0.9992416117921014]]]}, "values": [[[2158.2633966228]]]}

File: libreCalphad/models/martensite_start/experimental_data/training/3-ternary/C-Cr-Fe/MSP-657.9010856454.json
{"components": ["C", "CR", "FE", "VA"], "reference": "Mirzayev1985", "phases": "BCT_PLATE", "output": "MSP", "conditions": {"P": 101325, "N": 1, "T": 657.9010856454}, "solver": {"mode": "manual", "sublattice_site_ratios": [1, 3], "sublattice_configurations": [[["CR", "FE"], ["C", "VA"]]], "sublattice_occupancies": [[[0.07, 0.9287200000000001], [0.0004272134999465983, 0.9995727865000534]]]}, "values": [[[2147.4504462412]]]}

File: libreCalphad/models/martensite_start/experimental_data/training/3-ternary/C-Cr-Fe/MSP-683.2544378698.json
{"components": ["C", "CR", "FE", "VA"], "reference": "Mirzayev1985", "phases": "BCT_PLATE", "output": "MSP", "conditions": {"P": 101325, "N": 1, "T": 683.2544378698}, "solver": {"mode": "manual", "sublattice_site_ratios": [1, 3], "sublattice_configurations": [[["CR", "FE"], ["C", "VA"]]], "sublattice_occupancies": [[[0.045, 0.9537], [0.00043389739995327263, 0.9995661026000467]]]}, "values": [[[2023.0285013872]]]}

File: libreCalphad/models/martensite_start/experimental_data/training/3-ternary/C-Cr-Fe/['BCC_A2'].json
{"components": ["C", "CR", "FE", "VA"], "reference": ["Mirzayev1985"], "phases": ["BCC_A2"], "output": "MS", "conditions": {"P": 101325, "N": 1, "T": [603.2142857143, 612.426035503, 612.8468033776, 632.6785714286, 642.7810650888, 653.015681544, 657.9010856454, 683.2544378698]}, "solver": {"mode": "manual", "sublattice_site_ratios": [1, 3], "sublattice_configurations": [[["CR", "FE"], ["C", "VA"]], [["CR", "FE"], ["C", "VA"]], [["CR", "FE"], ["C", "VA"]], [["CR", "FE"], ["C", "VA"]], [["CR", "FE"], ["C", "VA"]], [["CR", "FE"], ["C", "VA"]], [["CR", "FE"], ["C", "VA"]], [["CR", "FE"], ["C", "VA"]]], "sublattice_occupancies": [[[0.1, 0.8959], [0.0013722930682464772, 0.9986277069317535]], [[0.045, 0.9449000000000001], [0.003401016937737819, 0.9965989830622621]], [[0.07, 0.9249900000000001], [0.0016784088282294294, 0.9983215911717706]], [[0.1, 0.8982100000000001], [0.0005977366152078887, 0.9994022633847921]], [[0.045, 0.9477200000000001], [0.002444462352593548, 0.9975555376474065]], [[0.07, 0.92773], [0.0007583882078985966, 0.9992416117921014]], [[0.07, 0.9287200000000001], [0.0004272134999465983, 0.9995727865000534]], [[0.045, 0.9537], [0.00043389739995327263, 0.9995661026000467]]]}, "values": [[[2426.6028698221, 2426.6028698221, 2426.6028698221, 2426.6028698221, 2426.6028698221, 2426.6028698221, 2426.6028698221, 2426.6028698221], [2389.6404694396, 2389.6404694396, 2389.6404694396, 2389.6404694396, 2389.6404694396, 2389.6404694396, 2389.6404694396, 2389.6404694396], [2411.5519750439, 2411.5519750439, 2411.5519750439, 2411.5519750439, 2411.5519750439, 2411.5519750439, 2411.5519750439, 2411.5519750439], [2248.0143012633, 2248.0143012633, 2248.0143012633, 2248.0143012633, 2248.0143012633, 2248.0143012633, 2248.0143012633, 2248.0143012633], [2192.6096172063, 2192.6096172063, 2192.6096172063, 2192.6096172063, 2192.6096172063, 2192.6096172063, 2192.6096172063, 2192.6096172063], [2158.2633966228, 2158.2633966228, 2158.2633966228, 2158.2633966228, 2158.2633966228, 2158.2633966228, 2158.2633966228, 2158.2633966228], [2147.4504462412, 2147.4504462412, 2147.4504462412, 2147.4504462412, 2147.4504462412, 2147.4504462412, 2147.4504462412, 2147.4504462412], [2023.0285013872, 2023.0285013872, 2023.0285013872, 2023.0285013872, 2023.0285013872, 2023.0285013872, 2023.0285013872, 2023.0285013872]]]}

File: libreCalphad/models/martensite_start/experimental_data/training/3-ternary/C-Fe-Mn/BCT_LATH.json
{"components": ["C", "FE", "MN", "VA"], "reference": ["GarciaJunceda2008", "Grange1946", "Steven1956", "VANITEC1985"], "phases": ["BCT_LATH"], "output": "MS", "conditions": {"P": 101325, "N": 1, "T": [634.15, 635.15, 637.15, 639.15, 641.15, 642.15, 643.15, 645.15, 646.15, 647.15, 648.15, 648.15, 651.15, 652.15, 653.15, 655.15, 657.15, 658.15, 658.15, 659.15, 661.15, 663.15, 663.15, 663.15, 665.15, 666.15, 610.9277777778, 613.5, 613.5, 593.5, 734.0]}, "solver": {"mode": "manual", "sublattice_site_ratios": [1, 3], "sublattice_configurations": [[["FE", "MN"], ["C", "VA"]], [["FE", "MN"], ["C", "VA"]], [["FE", "MN"], ["C", "VA"]], [["FE", "MN"], ["C", "VA"]], [["FE", "MN"], ["C", "VA"]], [["FE", "MN"], ["C", "VA"]], [["FE", "MN"], ["C", "VA"]], [["FE", "MN"], ["C", "VA"]], [["FE", "MN"], ["C", "VA"]], [["FE", "MN"], ["C", "VA"]], [["FE", "MN"], ["C", "VA"]], [["FE", "MN"], ["C", "VA"]], [["FE", "MN"], ["C", "VA"]], [["FE", "MN"], ["C", "VA"]], [["FE", "MN"], ["C", "VA"]], [["FE", "MN"], ["C", "VA"]], [["FE", "MN"], ["C", "VA"]], [["FE", "MN"], ["C", "VA"]], [["FE", "MN"], ["C", "VA"]], [["FE", "MN"], ["C", "VA"]], [["FE", "MN"], ["C", "VA"]], [["FE", "MN"], ["C", "VA"]], [["FE", "MN"], ["C", "VA"]], [["FE", "MN"], ["C", "VA"]], [["FE", "MN"], ["C", "VA"]], [["FE", "MN"], ["C", "VA"]], [["FE", "MN"], ["C", "VA"]], [["FE", "MN"], ["C", "VA"]], [["FE", "MN"], ["C", "VA"]], [["FE", "MN"], ["C", "VA"]], [["FE", "MN"], ["C", "VA"]]], "sublattice_occupancies": [[[0.9672359469, 0.0191559384], [0.002321877838430427, 0.9976781221615696]], [[0.9672359469, 0.0191559384], [0.002321877838430427, 0.9976781221615696]], [[0.9672359469, 0.0191559384], [0.002321877838430427, 0.9976781221615696]], [[0.9672359469, 0.0191559384], [0.002321877838430427, 0.9976781221615696]], [[0.9672359469, 0.0191559384], [0.002321877838430427, 0.9976781221615696]], [[0.9672359469, 0.0191559384], [0.002321877838430427, 0.9976781221615696]], [[0.9672359469, 0.0191559384], [0.002321877838430427, 0.9976781221615696]], [[0.9672359469, 0.0191559384], [0.002321877838430427, 0.9976781221615696]], [[0.9672359469, 0.0191559384], [0.002321877838430427, 0.9976781221615696]], [[0.9672359469, 0.0191559384], [0.002321877838430427, 0.9976781221615696]], [[0.9672359469, 0.0191559384], [0.002321877838430427, 0.9976781221615696]], [[0.9672359469, 0.0191559384], [0.002321877838430427, 0.9976781221615696]], [[0.9672359469, 0.0191559384], [0.002321877838430427, 0.9976781221615696]], [[0.9672359469, 0.0191559384], [0.002321877838430427, 0.9976781221615696]], [[0.9672359469, 0.0191559384], [0.002321877838430427, 0.9976781221615696]], [[0.9672359469, 0.0191559384], [0.002321877838430427, 0.9976781221615696]], [[0.9672359469, 0.0191559384], [0.002321877838430427, 0.9976781221615696]], [[0.9672359469, 0.0191559384], [0.002321877838430427, 0.9976781221615696]], [[0.9672359469, 0.0191559384], [0.002321877838430427, 0.9976781221615696]], [[0.9672359469, 0.0191559384], [0.002321877838430427, 0.9976781221615696]], [[0.9672359469, 0.0191559384], [0.002321877838430427, 0.9976781221615696]], [[0.9672359469, 0.0191559384], [0.002321877838430427, 0.9976781221615696]], [[0.9672359469, 0.0191559384], [0.002321877838430427, 0.9976781221615696]], [[0.9672359469, 0.0191559384], [0.002321877838430427, 0.9976781221615696]], [[0.9672359469, 0.0191559384], [0.002321877838430427, 0.9976781221615696]], [[0.9672359469, 0.0191559384], [0.002321877838430427, 0.9976781221615696]], [[0.961715647, 0.018528283700000002], [0.005431689711836074, 0.994568310288164]], [[0.9607761936, 0.0148522737], [0.005126934194279319, 0.9948730658057207]], [[0.9613697809, 0.0154322265], [0.0051194676296540745, 0.9948805323703459]], [[0.9604166879, 0.0149240293], [0.005906014704508387, 0.9940939852954916]], [[0.9784237492000001, 0.0131281196], [0.0024819008529413647, 0.9975180991470586]]]}, "values": [[[2410.1885144145, 2410.1885144145, 2410.1885144145, 2410.1885144145, 2410.1885144145, 2410.1885144145, 2410.1885144145, 2410.1885144145, 2410.1885144145, 2410.1885144145, 2410.1885144145, 2410.1885144145, 2410.1885144145, 2410.1885144145, 2410.1885144145, 2410.1885144145, 2410.1885144145, 2410.1885144145, 2410.1885144145, 2410.1885144145, 2410.1885144145, 2410.1885144145, 2410.1885144145, 2410.1885144145, 2410.1885144145, 2410.1885144145, 2410.1885144145, 2410.1885144145, 2410.1885144145, 2410.1885144145, 2410.1885144145], [2411.4455157269, 2411.4455157269, 2411.4455157269, 2411.4455157269, 2411.4455157269, 2411.4455157269, 2411.4455157269, 2411.4455157269, 2411.4455157269, 2411.4455157269, 2411.4455157269, 2411.4455157269, 2411.4455157269, 2411.4455157269, 2411.4455157269, 2411.4455157269, 2411.4455157269, 2411.4455157269, 2411.4455157269, 2411.4455157269, 2411.4455157269, 2411.4455157269, 2411.4455157269, 2411.4455157269, 2411.4455157269, 2411.4455157269, 2411.4455157269, 2411.4455157269, 2411.4455157269, 2411.4455157269, 2411.4455157269], [2373.8341356571, 2373.8341356571, 2373.8341356571, 2373.8341356571, 2373.8341356571, 2373.8341356571, 2373.8341356571, 2373.8341356571, 2373.8341356571, 2373.8341356571, 2373.8341356571, 2373.8341356571, 2373.8341356571, 2373.8341356571, 2373.8341356571, 2373.8341356571, 2373.8341356571, 2373.8341356571, 2373.8341356571, 2373.8341356571, 2373.8341356571, 2373.8341356571, 2373.8341356571, 2373.8341356571, 2373.8341356571, 2373.8341356571, 2373.8341356571, 2373.8341356571, 2373.8341356571, 2373.8341356571, 2373.8341356571], [2363.3190882153, 2363.3190882153, 2363.3190882153, 2363.3190882153, 2363.3190882153, 2363.3190882153, 2363.3190882153, 2363.3190882153, 2363.3190882153, 2363.3190882153, 2363.3190882153, 2363.3190882153, 2363.3190882153, 2363.3190882153, 2363.3190882153, 2363.3190882153, 2363.3190882153, 2363.3190882153, 2363.3190882153, 2363.3190882153, 2363.3190882153, 2363.3190882153, 2363.3190882153, 2363.3190882153, 2363.3190882153, 2363.3190882153, 2363.3190882153, 2363.3190882153, 2363.3190882153, 2363.3190882153, 2363.3190882153], [2349.1386970489, 2349.1386970489, 2349.1386970489, 2349.1386970489, 2349.1386970489, 2349.1386970489, 2349.1386970489, 2349.1386970489, 2349.1386970489, 2349.1386970489, 2349.1386970489, 2349.1386970489, 2349.1386970489, 2349.1386970489, 2349.1386970489, 2349.1386970489, 2349.1386970489, 2349.1386970489, 2349.1386970489, 2349.1386970489, 2349.1386970489, 2349.1386970489, 2349.1386970489, 2349.1386970489, 2349.1386970489, 2349.1386970489, 2349.1386970489, 2349.1386970489, 2349.1386970489, 2349.1386970489, 2349.1386970489], [2329.7688833928, 2329.7688833928, 2329.7688833928, 2329.7688833928, 2329.7688833928, 2329.7688833928, 2329.7688833928, 2329.7688833928, 2329.7688833928, 2329.7688833928, 2329.7688833928, 2329.7688833928, 2329.7688833928, 2329.7688833928, 2329.7688833928, 2329.7688833928, 2329.7688833928, 2329.7688833928, 2329.7688833928, 2329.7688833928, 2329.7688833928, 2329.7688833928, 2329.7688833928, 2329.7688833928, 2329.7688833928, 2329.7688833928, 2329.7688833928, 2329.7688833928, 2329.7688833928, 2329.7688833928, 2329.7688833928], [2325.2339877601, 2325.2339877601, 2325.2339877601, 2325.2339877601, 2325.2339877601, 2325.2339877601, 2325.2339877601, 2325.2339877601, 2325.2339877601, 2325.2339877601, 2325.2339877601, 2325.2339877601, 2325.2339877601, 2325.2339877601, 2325.2339877601, 2325.2339877601, 2325.2339877601, 2325.2339877601, 2325.2339877601, 2325.2339877601, 2325.2339877601, 2325.2339877601, 2325.2339877601, 2325.2339877601, 2325.2339877601, 2325.2339877601, 2325.2339877601, 2325.2339877601, 2325.2339877601, 2325.2339877601, 2325.2339877601], [2302.1710764345, 2302.1710764345, 2302.1710764345, 2302.1710764345, 2302.1710764345, 2302.1710764345, 2302.1710764345, 2302.1710764345, 2302.1710764345, 2302.1710764345, 2302.1710764345, 2302.1710764345, 2302.1710764345, 2302.1710764345, 2302.1710764345, 2302.1710764345, 2302.1710764345, 2302.1710764345, 2302.1710764345, 2302.1710764345, 2302.1710764345, 2302.1710764345, 2302.1710764345, 2302.1710764345, 2302.1710764345, 2302.1710764345, 2302.1710764345, 2302.1710764345, 2302.1710764345, 2302.1710764345, 2302.1710764345], [2195.3855996925, 2195.3855996925, 2195.3855996925, 2195.3855996925, 2195.3855996925, 2195.3855996925, 2195.3855996925, 2195.3855996925, 2195.3855996925, 2195.3855996925, 2195.3855996925, 2195.3855996925, 2195.3855996925, 2195.3855996925, 2195.3855996925, 2195.3855996925, 2195.3855996925, 2195.3855996925, 2195.3855996925, 2195.3855996925, 2195.3855996925, 2195.3855996925, 2195.3855996925, 2195.3855996925, 2195.3855996925, 2195.3855996925, 2195.3855996925, 2195.3855996925, 2195.3855996925, 2195.3855996925, 2195.3855996925], [2282.8478713175, 2282.8478713175, 2282.8478713175, 2282.8478713175, 2282.8478713175, 2282.8478713175, 2282.8478713175, 2282.8478713175, 2282.8478713175, 2282.8478713175, 2282.8478713175, 2282.8478713175, 2282.8478713175, 2282.8478713175, 2282.8478713175, 2282.8478713175, 2282.8478713175, 2282.8478713175, 2282.8478713175, 2282.8478713175, 2282.8478713175, 2282.8478713175, 2282.8478713175, 2282.8478713175, 2282.8478713175, 2282.8478713175, 2282.8478713175, 2282.8478713175, 2282.8478713175, 2282.8478713175, 2282.8478713175], [2267.4149142294, 2267.4149142294, 2267.4149142294, 2267.4149142294, 2267.4149142294, 2267.4149142294, 2267.4149142294, 2267.4149142294, 2267.4149142294, 2267.4149142294, 2267.4149142294, 2267.4149142294, 2267.4149142294, 2267.4149142294, 2267.4149142294, 2267.4149142294, 2267.4149142294, 2267.4149142294, 2267.4149142294, 2267.4149142294, 2267.4149142294, 2267.4149142294, 2267.4149142294, 2267.4149142294, 2267.4149142294, 2267.4149142294, 2267.4149142294, 2267.4149142294, 2267.4149142294, 2267.4149142294, 2267.4149142294], [2251.38678602, 2251.38678602, 2251.38678602, 2251.38678602, 2251.38678602, 2251.38678602, 2251.38678602, 2251.38678602, 2251.38678602, 2251.38678602, 2251.38678602, 2251.38678602, 2251.38678602, 2251.38678602, 2251.38678602, 2251.38678602, 2251.38678602, 2251.38678602, 2251.38678602, 2251.38678602, 2251.38678602, 2251.38678602, 2251.38678602, 2251.38678602, 2251.38678602, 2251.38678602, 2251.38678602, 2251.38678602, 2251.38678602, 2251.38678602, 2251.38678602], [2243.3044440684, 2243.3044440684, 2243.3044440684, 2243.3044440684, 2243.3044440684, 2243.3044440684, 2243.3044440684, 2243.3044440684, 2243.3044440684, 2243.3044440684, 2243.3044440684, 2243.3044440684, 2243.3044440684, 2243.3044440684, 2243.3044440684, 2243.3044440684, 2243.3044440684, 2243.3044440684, 2243.3044440684, 2243.3044440684, 2243.3044440684, 2243.3044440684, 2243.3044440684, 2243.3044440684, 2243.3044440684, 2243.3044440684, 2243.3044440684, 2243.3044440684, 2243.3044440684, 2243.3044440684, 2243.3044440684], [2209.1352605205, 2209.1352605205, 2209.1352605205, 2209.1352605205, 2209.1352605205, 2209.1352605205, 2209.1352605205, 2209.1352605205, 2209.1352605205, 2209.1352605205, 2209.1352605205, 2209.1352605205, 2209.1352605205, 2209.1352605205, 2209.1352605205, 2209.1352605205, 2209.1352605205, 2209.1352605205, 2209.1352605205, 2209.1352605205, 2209.1352605205, 2209.1352605205, 2209.1352605205, 2209.1352605205, 2209.1352605205, 2209.1352605205, 2209.1352605205, 2209.1352605205, 2209.1352605205, 2209.1352605205, 2209.1352605205], [2237.8498825699, 2237.8498825699, 2237.8498825699, 2237.8498825699, 2237.8498825699, 2237.8498825699, 2237.8498825699, 2237.8498825699, 2237.8498825699, 2237.8498825699, 2237.8498825699, 2237.8498825699, 2237.8498825699, 2237.8498825699, 2237.8498825699, 2237.8498825699, 2237.8498825699, 2237.8498825699, 2237.8498825699, 2237.8498825699, 2237.8498825699, 2237.8498825699, 2237.8498825699, 2237.8498825699, 2237.8498825699, 2237.8498825699, 2237.8498825699, 2237.8498825699, 2237.8498825699, 2237.8498825699, 2237.8498825699], [2207.1915559607, 2207.1915559607, 2207.1915559607, 2207.1915559607, 2207.1915559607, 2207.1915559607, 2207.1915559607, 2207.1915559607, 2207.1915559607, 2207.1915559607, 2207.1915559607, 2207.1915559607, 2207.1915559607, 2207.1915559607, 2207.1915559607, 2207.1915559607, 2207.1915559607, 2207.1915559607, 2207.1915559607, 2207.1915559607, 2207.1915559607, 2207.1915559607, 2207.1915559607, 2207.1915559607, 2207.1915559607, 2207.1915559607, 2207.1915559607, 2207.1915559607, 2207.1915559607, 2207.1915559607, 2207.1915559607], [2179.2403628033, 2179.2403628033, 2179.2403628033, 2179.2403628033, 2179.2403628033, 2179.2403628033, 2179.2403628033, 2179.2403628033, 2179.2403628033, 2179.2403628033, 2179.2403628033, 2179.2403628033, 2179.2403628033, 2179.2403628033, 2179.2403628033, 2179.2403628033, 2179.2403628033, 2179.2403628033, 2179.2403628033, 2179.2403628033, 2179.2403628033, 2179.2403628033, 2179.2403628033, 2179.2403628033, 2179.2403628033, 2179.2403628033, 2179.2403628033, 2179.2403628033, 2179.2403628033, 2179.2403628033, 2179.2403628033], [2089.0322334844, 2089.0322334844, 2089.0322334844, 2089.0322334844, 2089.0322334844, 2089.0322334844, 2089.0322334844, 2089.0322334844, 2089.0322334844, 2089.0322334844, 2089.0322334844, 2089.0322334844, 2089.0322334844, 2089.0322334844, 2089.0322334844, 2089.0322334844, 2089.0322334844, 2089.0322334844, 2089.0322334844, 2089.0322334844, 2089.0322334844, 2089.0322334844, 2089.0322334844, 2089.0322334844, 2089.0322334844, 2089.0322334844, 2089.0322334844, 2089.0322334844, 2089.0322334844, 2089.0322334844, 2089.0322334844], [2099.1500780512, 2099.1500780512, 2099.1500780512, 2099.1500780512, 2099.1500780512, 2099.1500780512, 2099.1500780512, 2099.1500780512, 2099.1500780512, 2099.1500780512, 2099.1500780512, 2099.1500780512, 2099.1500780512, 2099.1500780512, 2099.1500780512, 2099.1500780512, 2099.1500780512, 2099.1500780512, 2099.1500780512, 2099.1500780512, 2099.1500780512, 2099.1500780512, 2099.1500780512, 2099.1500780512, 2099.1500780512, 2099.1500780512, 2099.1500780512, 2099.1500780512, 2099.1500780512, 2099.1500780512, 2099.1500780512], [2129.7554061414, 2129.7554061414, 2129.7554061414, 2129.7554061414, 2129.7554061414, 2129.7554061414, 2129.7554061414, 2129.7554061414, 2129.7554061414, 2129.7554061414, 2129.7554061414, 2129.7554061414, 2129.7554061414, 2129.7554061414, 2129.7554061414, 2129.7554061414, 2129.7554061414, 2129.7554061414, 2129.7554061414, 2129.7554061414, 2129.7554061414, 2129.7554061414, 2129.7554061414, 2129.7554061414, 2129.7554061414, 2129.7554061414, 2129.7554061414, 2129.7554061414, 2129.7554061414, 2129.7554061414, 2129.7554061414], [2051.1111930635, 2051.1111930635, 2051.1111930635, 2051.1111930635, 2051.1111930635, 2051.1111930635, 2051.1111930635, 2051.1111930635, 2051.1111930635, 2051.1111930635, 2051.1111930635, 2051.1111930635, 2051.1111930635, 2051.1111930635, 2051.1111930635, 2051.1111930635, 2051.1111930635, 2051.1111930635, 2051.1111930635, 2051.1111930635, 2051.1111930635, 2051.1111930635, 2051.1111930635, 2051.1111930635, 2051.1111930635, 2051.1111930635, 2051.1111930635, 2051.1111930635, 2051.1111930635, 2051.1111930635, 2051.1111930635], [2028.0439838847, 2028.0439838847, 2028.0439838847, 2028.0439838847, 2028.0439838847, 2028.0439838847, 2028.0439838847, 2028.0439838847, 2028.0439838847, 2028.0439838847, 2028.0439838847, 2028.0439838847, 2028.0439838847, 2028.0439838847, 2028.0439838847, 2028.0439838847, 2028.0439838847, 2028.0439838847, 2028.0439838847, 2028.0439838847, 2028.0439838847, 2028.0439838847, 2028.0439838847, 2028.0439838847, 2028.0439838847, 2028.0439838847, 2028.0439838847, 2028.0439838847, 2028.0439838847, 2028.0439838847, 2028.0439838847], [2121.3381508794, 2121.3381508794, 2121.3381508794, 2121.3381508794, 2121.3381508794, 2121.3381508794, 2121.3381508794, 2121.3381508794, 2121.3381508794, 2121.3381508794, 2121.3381508794, 2121.3381508794, 2121.3381508794, 2121.3381508794, 2121.3381508794, 2121.3381508794, 2121.3381508794, 2121.3381508794, 2121.3381508794, 2121.3381508794, 2121.3381508794, 2121.3381508794, 2121.3381508794, 2121.3381508794, 2121.3381508794, 2121.3381508794, 2121.3381508794, 2121.3381508794, 2121.3381508794, 2121.3381508794, 2121.3381508794], [2035.2113953064, 2035.2113953064, 2035.2113953064, 2035.2113953064, 2035.2113953064, 2035.2113953064, 2035.2113953064, 2035.2113953064, 2035.2113953064, 2035.2113953064, 2035.2113953064, 2035.2113953064, 2035.2113953064, 2035.2113953064, 2035.2113953064, 2035.2113953064, 2035.2113953064, 2035.2113953064, 2035.2113953064, 2035.2113953064, 2035.2113953064, 2035.2113953064, 2035.2113953064, 2035.2113953064, 2035.2113953064, 2035.2113953064, 2035.2113953064, 2035.2113953064, 2035.2113953064, 2035.2113953064, 2035.2113953064], [2021.914514975, 2021.914514975, 2021.914514975, 2021.914514975, 2021.914514975, 2021.914514975, 2021.914514975, 2021.914514975, 2021.914514975, 2021.914514975, 2021.914514975, 2021.914514975, 2021.914514975, 2021.914514975, 2021.914514975, 2021.914514975, 2021.914514975, 2021.914514975, 2021.914514975, 2021.914514975, 2021.914514975, 2021.914514975, 2021.914514975, 2021.914514975, 2021.914514975, 2021.914514975, 2021.914514975, 2021.914514975, 2021.914514975, 2021.914514975, 2021.914514975], [2016.6691231877, 2016.6691231877, 2016.6691231877, 2016.6691231877, 2016.6691231877, 2016.6691231877, 2016.6691231877, 2016.6691231877, 2016.6691231877, 2016.6691231877, 2016.6691231877, 2016.6691231877, 2016.6691231877, 2016.6691231877, 2016.6691231877, 2016.6691231877, 2016.6691231877, 2016.6691231877, 2016.6691231877, 2016.6691231877, 2016.6691231877, 2016.6691231877, 2016.6691231877, 2016.6691231877, 2016.6691231877, 2016.6691231877, 2016.6691231877, 2016.6691231877, 2016.6691231877, 2016.6691231877, 2016.6691231877], [2328.484366223, 2328.484366223, 2328.484366223, 2328.484366223, 2328.484366223, 2328.484366223, 2328.484366223, 2328.484366223, 2328.484366223, 2328.484366223, 2328.484366223, 2328.484366223, 2328.484366223, 2328.484366223, 2328.484366223, 2328.484366223, 2328.484366223, 2328.484366223, 2328.484366223, 2328.484366223, 2328.484366223, 2328.484366223, 2328.484366223, 2328.484366223, 2328.484366223, 2328.484366223, 2328.484366223, 2328.484366223, 2328.484366223, 2328.484366223, 2328.484366223], [2309.1450367013, 2309.1450367013, 2309.1450367013, 2309.1450367013, 2309.1450367013, 2309.1450367013, 2309.1450367013, 2309.1450367013, 2309.1450367013, 2309.1450367013, 2309.1450367013, 2309.1450367013, 2309.1450367013, 2309.1450367013, 2309.1450367013, 2309.1450367013, 2309.1450367013, 2309.1450367013, 2309.1450367013, 2309.1450367013, 2309.1450367013, 2309.1450367013, 2309.1450367013, 2309.1450367013, 2309.1450367013, 2309.1450367013, 2309.1450367013, 2309.1450367013, 2309.1450367013, 2309.1450367013, 2309.1450367013], [2332.9216053861, 2332.9216053861, 2332.9216053861, 2332.9216053861, 2332.9216053861, 2332.9216053861, 2332.9216053861, 2332.9216053861, 2332.9216053861, 2332.9216053861, 2332.9216053861, 2332.9216053861, 2332.9216053861, 2332.9216053861, 2332.9216053861, 2332.9216053861, 2332.9216053861, 2332.9216053861, 2332.9216053861, 2332.9216053861, 2332.9216053861, 2332.9216053861, 2332.9216053861, 2332.9216053861, 2332.9216053861, 2332.9216053861, 2332.9216053861, 2332.9216053861, 2332.9216053861, 2332.9216053861, 2332.9216053861], [2489.5356480805, 2489.5356480805, 2489.5356480805, 2489.5356480805, 2489.5356480805, 2489.5356480805, 2489.5356480805, 2489.5356480805, 2489.5356480805, 2489.5356480805, 2489.5356480805, 2489.5356480805, 2489.5356480805, 2489.5356480805, 2489.5356480805, 2489.5356480805, 2489.5356480805, 2489.5356480805, 2489.5356480805, 2489.5356480805, 2489.5356480805, 2489.5356480805, 2489.5356480805, 2489.5356480805, 2489.5356480805, 2489.5356480805, 2489.5356480805, 2489.5356480805, 2489.5356480805, 2489.5356480805, 2489.5356480805], [1456.4328931431, 1456.4328931431, 1456.4328931431, 1456.4328931431, 1456.4328931431, 1456.4328931431, 1456.4328931431, 1456.4328931431, 1456.4328931431, 1456.4328931431, 1456.4328931431, 1456.4328931431, 1456.4328931431, 1456.4328931431, 1456.4328931431, 1456.4328931431, 1456.4328931431, 1456.4328931431, 1456.4328931431, 1456.4328931431, 1456.4328931431, 1456.4328931431, 1456.4328931431, 1456.4328931431, 1456.4328931431, 1456.4328931431, 1456.4328931431, 1456.4328931431, 1456.4328931431, 1456.4328931431, 1456.4328931431]]]}

File: libreCalphad/models/martensite_start/experimental_data/training/3-ternary/C-Fe-Mn/MSE-301.6517555151.json
{"components": ["C", "FE", "MN", "VA"], "reference": "Kim2004", "phases": "HCP_EPS", "output": "MSE", "conditions": {"P": 101325, "N": 1, "T": 301.6517555151}, "solver": {"mode": "manual", "sublattice_site_ratios": [1, 0.5], "sublattice_configurations": [[["FE", "MN"], ["C", "VA"]]], "sublattice_occupancies": [[[0.8133626833000001, 0.1737864908], [0.026036238974147564, 0.9739637610258525]]]}, "values": [[[539.4504385575]]]}

File: libreCalphad/models/martensite_start/experimental_data/training/3-ternary/C-Fe-Mn/MSE-302.3829829095.json
{"components": ["C", "FE", "MN", "VA"], "reference": "Baik1997", "phases": "HCP_EPS", "output": "MSE", "conditions": {"P": 101325, "N": 1, "T": 302.3829829095}, "solver": {"mode": "manual", "sublattice_site_ratios": [1, 0.5], "sublattice_configurations": [[["FE", "MN"], ["C", "VA"]]], "sublattice_occupancies": [[[0.8133626833000001, 0.1737864908], [0.026036238974147564, 0.9739637610258525]]]}, "values": [[[537.3860248791]]]}

File: libreCalphad/models/martensite_start/experimental_data/training/3-ternary/C-Fe-Mn/MSE-307.1198920466.json
{"components": ["C", "FE", "MN", "VA"], "reference": "Schumann1967", "phases": "HCP_EPS", "output": "MSE", "conditions": {"P": 101325, "N": 1, "T": 307.1198920466}, "solver": {"mode": "manual", "sublattice_site_ratios": [1, 0.5], "sublattice_configurations": [[["FE", "MN"], ["C", "VA"]]], "sublattice_occupancies": [[[0.7395382374, 0.2574469256], [0.004909002852248105, 0.9950909971477518]]]}, "values": [[[181.0421601325]]]}

File: libreCalphad/models/martensite_start/experimental_data/training/3-ternary/C-Fe-Mn/MSE-320.15.json
{"components": ["C", "FE", "MN", "VA"], "reference": "Seol2013", "phases": "HCP_EPS", "output": "MSE", "conditions": {"P": 101325, "N": 1, "T": 320.15}, "solver": {"mode": "manual", "sublattice_site_ratios": [1, 0.5], "sublattice_configurations": [[["FE", "MN"], ["C", "VA"]]], "sublattice_occupancies": [[[0.8221108453, 0.1691441431], [0.01718581760682773, 0.9828141823931723]]]}, "values": [[[476.537502208]]]}

File: libreCalphad/models/martensite_start/experimental_data/training/3-ternary/C-Fe-Mn/MSE-329.15.json
{"components": ["C", "FE", "MN", "VA"], "reference": "Ishida1974a", "phases": "HCP_EPS", "output": "MSE", "conditions": {"P": 101325, "N": 1, "T": 329.15}, "solver": {"mode": "manual", "sublattice_site_ratios": [1, 0.5], "sublattice_configurations": [[["FE", "MN"], ["C", "VA"]]], "sublattice_occupancies": [[[0.8295, 0.15760000000000002], [0.026137169486374227, 0.9738628305136258]]]}, "values": [[[495.7609216615]]]}

File: libreCalphad/models/martensite_start/experimental_data/training/3-ternary/C-Fe-Mn/MSE-330.2062892121.json
{"components": ["C", "FE", "MN", "VA"], "reference": "Kim2004", "phases": "HCP_EPS", "output": "MSE", "conditions": {"P": 101325, "N": 1, "T": 330.2062892121}, "solver": {"mode": "manual", "sublattice_site_ratios": [1, 0.5], "sublattice_configurations": [[["FE", "MN"], ["C", "VA"]]], "sublattice_occupancies": [[[0.8110882437, 0.1797068766], [0.01858079336768005, 0.9814192066323201]]]}, "values": [[[420.4628468992]]]}

File: libreCalphad/models/martensite_start/experimental_data/training/3-ternary/C-Fe-Mn/MSE-330.4348351964.json
{"components": ["C", "FE", "MN", "VA"], "reference": "Baik1997", "phases": "HCP_EPS", "output": "MSE", "conditions": {"P": 101325, "N": 1, "T": 330.4348351964}, "solver": {"mode": "manual", "sublattice_site_ratios": [1, 0.5], "sublattice_configurations": [[["FE", "MN"], ["C", "VA"]]], "sublattice_occupancies": [[[0.8110882437, 0.1797068766], [0.01858079336768005, 0.9814192066323201]]]}, "values": [[[419.7616019725]]]}

File: libreCalphad/models/martensite_start/experimental_data/training/3-ternary/C-Fe-Mn/MSE-343.15.json
{"components": ["C", "FE", "MN", "VA"], "reference": "Scott1931", "phases": "HCP_EPS", "output": "MSE", "conditions": {"P": 101325, "N": 1, "T": 343.15}, "solver": {"mode": "manual", "sublattice_site_ratios": [1, 0.5], "sublattice_configurations": [[["FE", "MN"], ["C", "VA"]]], "sublattice_occupancies": [[[0.8544739203, 0.1383105507], [0.006950845259464712, 0.9930491547405353]]]}, "values": [[[466.8868603261]]]}

File: libreCalphad/models/martensite_start/experimental_data/training/3-ternary/C-Fe-Mn/MSE-353.15.json
{"components": ["C", "FE", "MN", "VA"], "reference": "Seol2013", "phases": "HCP_EPS", "output": "MSE", "conditions": {"P": 101325, "N": 1, "T": 353.15}, "solver": {"mode": "manual", "sublattice_site_ratios": [1, 0.5], "sublattice_configurations": [[["FE", "MN"], ["C", "VA"]]], "sublattice_occupancies": [[[0.8202829296, 0.1735033299], [0.012162380087913212, 0.9878376199120869]]]}, "values": [[[347.9630863647]]]}
