Repository: mfrichtl/librecalphad

# Martensite Start Model

## What is this?
This model is intended to be useful for predicting the martensite-start (Ms) temperature for steels. It is far from perfect. I have done  my best to be transparent about its accuracy and limitations, but I'm sure even that falls short. All of the commercial models use proprietary thermodynamic databases, so this one is intended to be an open-source alternative that can be much more collaboratively developed. The references for the experimental data currently incorporated in the model are contained in the references.bib file. I'm sure there are more publications out there that can be incorporated.

File: libreCalphad/models/martensite_start/experimental_data/training/3-ternary/Fe-Mn-Mo/MSE-386.15.json
{"components": ["FE", "MN", "MO", "VA"], "reference": "Ishida1974a", "phases": "HCP_EPS", "output": "MSE", "conditions": {"P": 101325, "N": 1, "T": 386.15}, "solver": {"mode": "manual", "sublattice_site_ratios": [1, 0.5], "sublattice_configurations": [[["FE", "MN", "MO"], "VA"]], "sublattice_occupancies": [[[0.8176, 0.1734, 0.009000000000000001], 1.0]]}, "values": [[[232.0968643836]]]}

File: libreCalphad/models/martensite_start/experimental_data/training/3-ternary/Fe-Mn-Mo/['HCP_A3'].json
{"components": ["FE", "MN", "MO", "VA"], "reference": ["Ishida1974a"], "phases": ["HCP_A3"], "output": "MS", "conditions": {"P": 101325, "N": 1, "T": [341.15, 364.15, 386.15]}, "solver": {"mode": "manual", "sublattice_site_ratios": [1, 0.5], "sublattice_configurations": [[["FE", "MN", "MO"], "VA"], [["FE", "MN", "MO"], "VA"], [["FE", "MN", "MO"], "VA"]], "sublattice_occupancies": [[[0.8021, 0.1715, 0.0264], 1.0], [[0.8084, 0.17350000000000002, 0.0181], 1.0], [[0.8176, 0.1734, 0.009000000000000001], 1.0]]}, "values": [[[443.9072870835, 443.9072870835, 443.9072870835], [336.5064533523, 336.5064533523, 336.5064533523], [232.0968643836, 232.0968643836, 232.0968643836]]]}

File: libreCalphad/models/martensite_start/experimental_data/training/3-ternary/Fe-Mn-Nb/MSE-366.15.json
{"components": ["FE", "MN", "NB", "VA"], "reference": "Ishida1974a", "phases": "HCP_EPS", "output": "MSE", "conditions": {"P": 101325, "N": 1, "T": 366.15}, "solver": {"mode": "manual", "sublattice_site_ratios": [1, 0.5], "sublattice_configurations": [[["FE", "MN", "NB"], "VA"]], "sublattice_occupancies": [[[0.8175, 0.1752, 0.0073], 1.0]]}, "values": [[[455.2768182791]]]}

File: libreCalphad/models/martensite_start/experimental_data/training/3-ternary/Fe-Mn-Nb/MSE-376.15.json
{"components": ["FE", "MN", "NB", "VA"], "reference": "Ishida1974a", "phases": "HCP_EPS", "output": "MSE", "conditions": {"P": 101325, "N": 1, "T": 376.15}, "solver": {"mode": "manual", "sublattice_site_ratios": [1, 0.5], "sublattice_configurations": [[["FE", "MN", "NB"], "VA"]], "sublattice_occupancies": [[[0.8220000000000001, 0.1729, 0.0051], 1.0]]}, "values": [[[371.2043320546]]]}

File: libreCalphad/models/martensite_start/experimental_data/training/3-ternary/Fe-Mn-Nb/['HCP_A3'].json
{"components": ["FE", "MN", "NB", "VA"], "reference": ["Ishida1974a"], "phases": ["HCP_A3"], "output": "MS", "conditions": {"P": 101325, "N": 1, "T": [366.15, 376.15]}, "solver": {"mode": "manual", "sublattice_site_ratios": [1, 0.5], "sublattice_configurations": [[["FE", "MN", "NB"], "VA"], [["FE", "MN", "NB"], "VA"]], "sublattice_occupancies": [[[0.8175, 0.1752, 0.0073], 1.0], [[0.8220000000000001, 0.1729, 0.0051], 1.0]]}, "values": [[[455.2768182791, 455.2768182791], [371.2043320546, 371.2043320546]]]}

File: libreCalphad/models/martensite_start/experimental_data/training/3-ternary/Fe-Mn-Ni/MSE-349.15.json
{"components": ["FE", "MN", "NI", "VA"], "reference": "Ishida1974a", "phases": "HCP_EPS", "output": "MSE", "conditions": {"P": 101325, "N": 1, "T": 349.15}, "solver": {"mode": "manual", "sublattice_site_ratios": [1, 0.5], "sublattice_configurations": [[["FE", "MN", "NI"], "VA"]], "sublattice_occupancies": [[[0.8054, 0.17450000000000002, 0.0201], 1.0]]}, "values": [[[274.2813100604]]]}

File: libreCalphad/models/martensite_start/experimental_data/training/3-ternary/Fe-Mn-Ni/MSE-369.15.json
{"components": ["FE", "MN", "NI", "VA"], "reference": "Ishida1974a", "phases": "HCP_EPS", "output": "MSE", "conditions": {"P": 101325, "N": 1, "T": 369.15}, "solver": {"mode": "manual", "sublattice_site_ratios": [1, 0.5], "sublattice_configurations": [[["FE", "MN", "NI"], "VA"]], "sublattice_occupancies": [[[0.8112, 0.17450000000000002, 0.0143], 1.0]]}, "values": [[[228.2624020543]]]}

File: libreCalphad/models/martensite_start/experimental_data/training/3-ternary/Fe-Mn-Ni/MSE-395.15.json
{"components": ["FE", "MN", "NI", "VA"], "reference": "Ishida1974a", "phases": "HCP_EPS", "output": "MSE", "conditions": {"P": 101325, "N": 1, "T": 395.15}, "solver": {"mode": "manual", "sublattice_site_ratios": [1, 0.5], "sublattice_configurations": [[["FE", "MN", "NI"], "VA"]], "sublattice_occupancies": [[[0.8172, 0.1734, 0.0094], 1.0]]}, "values": [[[156.5132835382]]]}

File: libreCalphad/models/martensite_start/experimental_data/training/3-ternary/Fe-Mn-Ni/MSL-452.15.json
{"components": ["FE", "MN", "NI", "VA"], "reference": "Ishida1974", "phases": "BCT_LATH", "output": "MSL", "conditions": {"P": 101325, "N": 1, "T": 452.15}, "solver": {"mode": "manual", "sublattice_site_ratios": [1, 3], "sublattice_configurations": [[["FE", "MN", "NI"], "VA"]], "sublattice_occupancies": [[[0.7949216538, 0.0320991428, 0.1729792034], 1.0]]}, "values": [[[1322.9479705886]]]}

File: libreCalphad/models/martensite_start/experimental_data/training/3-ternary/Fe-Mn-Ni/MSL-485.15.json
{"components": ["FE", "MN", "NI", "VA"], "reference": "Ishida1974", "phases": "BCT_LATH", "output": "MSL", "conditions": {"P": 101325, "N": 1, "T": 485.15}, "solver": {"mode": "manual", "sublattice_site_ratios": [1, 3], "sublattice_configurations": [[["FE", "MN", "NI"], "VA"]], "sublattice_occupancies": [[[0.8034219677000001, 0.017599531800000002, 0.1789785005], 1.0]]}, "values": [[[1323.0819956488]]]}

File: libreCalphad/models/martensite_start/experimental_data/training/3-ternary/Fe-Mn-Ni/MSL-532.15.json
{"components": ["FE", "MN", "NI", "VA"], "reference": "Ishida1974", "phases": "BCT_LATH", "output": "MSL", "conditions": {"P": 101325, "N": 1, "T": 532.15}, "solver": {"mode": "manual", "sublattice_site_ratios": [1, 3], "sublattice_configurations": [[["FE", "MN", "NI"], "VA"]], "sublattice_occupancies": [[[0.8110219947, 0.0079997854, 0.18097821990000001], 1.0]]}, "values": [[[1170.3534424907]]]}

File: libreCalphad/models/martensite_start/experimental_data/training/3-ternary/Fe-Mn-Ni/['BCC_A2'].json
{"components": ["FE", "MN", "NI", "VA"], "reference": ["Ishida1974"], "phases": ["BCC_A2"], "output": "MS", "conditions": {"P": 101325, "N": 1, "T": [532.15, 485.15, 452.15]}, "solver": {"mode": "manual", "sublattice_site_ratios": [1, 3], "sublattice_configurations": [[["FE", "MN", "NI"], "VA"], [["FE", "MN", "NI"], "VA"], [["FE", "MN", "NI"], "VA"]], "sublattice_occupancies": [[[0.8110219947, 0.0079997854, 0.18097821990000001], 1.0], [[0.8034219677000001, 0.017599531800000002, 0.1789785005], 1.0], [[0.7949216538, 0.0320991428, 0.1729792034], 1.0]]}, "values": [[[1170.3534424907, 1170.3534424907, 1170.3534424907], [1323.0819956488, 1323.0819956488, 1323.0819956488], [1322.9479705886, 1322.9479705886, 1322.9479705886]]]}

File: libreCalphad/models/martensite_start/experimental_data/training/3-ternary/Fe-Mn-Ni/['HCP_A3'].json
{"components": ["FE", "MN", "NI", "VA"], "reference": ["Ishida1974a"], "phases": ["HCP_A3"], "output": "MS", "conditions": {"P": 101325, "N": 1, "T": [349.15, 369.15, 395.15]}, "solver": {"mode": "manual", "sublattice_site_ratios": [1, 0.5], "sublattice_configurations": [[["FE", "MN", "NI"], "VA"], [["FE", "MN", "NI"], "VA"], [["FE", "MN", "NI"], "VA"]], "sublattice_occupancies": [[[0.8054, 0.17450000000000002, 0.0201], 1.0], [[0.8112, 0.17450000000000002, 0.0143], 1.0], [[0.8172, 0.1734, 0.0094], 1.0]]}, "values": [[[274.2813100604, 274.2813100604, 274.2813100604], [228.2624020543, 228.2624020543, 228.2624020543], [156.5132835382, 156.5132835382, 156.5132835382]]]}

File: libreCalphad/models/martensite_start/experimental_data/training/3-ternary/Fe-Mn-Si/HCP_EPS.json
{"components": ["FE", "MN", "SI", "VA"], "reference": ["Ishida1974a", "Takaki1990", "Yang2012"], "phases": ["HCP_EPS"], "output": "MS", "conditions": {"P": 101325, "N": 1, "T": [408.15, 409.15, 409.15, 300.4102714847, 335.0784219035, 345.5523127638, 343.0, 422.0, 437.0, 441.0]}, "solver": {"mode": "manual", "sublattice_site_ratios": [1, 0.5], "sublattice_configurations": [[["FE", "MN", "SI"], "VA"], [["FE", "MN", "SI"], "VA"], [["FE", "MN", "SI"], "VA"], [["FE", "MN", "SI"], "VA"], [["FE", "MN", "SI"], "VA"], [["FE", "MN", "SI"], "VA"], [["FE", "MN", "SI"], "VA"], [["FE", "MN", "SI"], "VA"], [["FE", "MN", "SI"], "VA"], [["FE", "MN", "SI"], "VA"]], "sublattice_occupancies": [[[0.7739, 0.1968, 0.029300000000000003], 1.0], [[0.8174, 0.17250000000000001, 0.010100000000000001], 1.0], [[0.8087000000000001, 0.17170000000000002, 0.0196], 1.0], [[0.6153771863, 0.2529005062, 0.1317223075], 1.0], [[0.6981075705, 0.26096863260000003, 0.040923796900000003], 1.0], [[0.6643295011, 0.2583820093, 0.0772884896], 1.0], [[0.696805565, 0.2492380448, 0.0539563902], 1.0], [[0.7443078985, 0.15401433990000002, 0.1016777616], 1.0], [[0.7937726601, 0.15406705210000002, 0.0521602878], 1.0], [[0.6612831859, 0.2407593493, 0.0979574648], 1.0]]}, "values": [[[342.3253173532, 342.3253173532, 342.3253173532, 342.3253173532, 342.3253173532, 342.3253173532, 342.3253173532, 342.3253173532, 342.3253173532, 342.3253173532], [202.0117202477, 202.0117202477, 202.0117202477, 202.0117202477, 202.0117202477, 202.0117202477, 202.0117202477, 202.0117202477, 202.0117202477, 202.0117202477], [279.863712726, 279.863712726, 279.863712726, 279.863712726, 279.863712726, 279.863712726, 279.863712726, 279.863712726, 279.863712726, 279.863712726], [1235.5144347989, 1235.5144347989, 1235.5144347989, 1235.5144347989, 1235.5144347989, 1235.5144347989, 1235.5144347989, 1235.5144347989, 1235.5144347989, 1235.5144347989], [557.0191566778, 557.0191566778, 557.0191566778, 557.0191566778, 557.0191566778, 557.0191566778, 557.0191566778, 557.0191566778, 557.0191566778, 557.0191566778], [843.6491628264, 843.6491628264, 843.6491628264, 843.6491628264, 843.6491628264, 843.6491628264, 843.6491628264, 843.6491628264, 843.6491628264, 843.6491628264], [684.4233469475, 684.4233469475, 684.4233469475, 684.4233469475, 684.4233469475, 684.4233469475, 684.4233469475, 684.4233469475, 684.4233469475, 684.4233469475], [1051.997676449, 1051.997676449, 1051.997676449, 1051.997676449, 1051.997676449, 1051.997676449, 1051.997676449, 1051.997676449, 1051.997676449, 1051.997676449], [507.4708355451, 507.4708355451, 507.4708355451, 507.4708355451, 507.4708355451, 507.4708355451, 507.4708355451, 507.4708355451, 507.4708355451, 507.4708355451], [742.553584194, 742.553584194, 742.553584194, 742.553584194, 742.553584194, 742.553584194, 742.553584194, 742.553584194, 742.553584194, 742.553584194]]]}

File: libreCalphad/models/martensite_start/experimental_data/training/3-ternary/Fe-Mn-Si/MSE-300.4102714847.json
{"components": ["FE", "MN", "SI", "VA"], "reference": "Takaki1990", "phases": "HCP_EPS", "output": "MSE", "conditions": {"P": 101325, "N": 1, "T": 300.4102714847}, "solver": {"mode": "manual", "sublattice_site_ratios": [1, 0.5], "sublattice_configurations": [[["FE", "MN", "SI"], "VA"]], "sublattice_occupancies": [[[0.6153771863, 0.2529005062, 0.1317223075], 1.0]]}, "values": [[[1235.5144347989]]]}

File: libreCalphad/models/martensite_start/experimental_data/training/3-ternary/Fe-Mn-Si/MSE-335.0784219035.json
{"components": ["FE", "MN", "SI", "VA"], "reference": "Takaki1990", "phases": "HCP_EPS", "output": "MSE", "conditions": {"P": 101325, "N": 1, "T": 335.0784219035}, "solver": {"mode": "manual", "sublattice_site_ratios": [1, 0.5], "sublattice_configurations": [[["FE", "MN", "SI"], "VA"]], "sublattice_occupancies": [[[0.6981075705, 0.26096863260000003, 0.040923796900000003], 1.0]]}, "values": [[[557.0191566778]]]}

File: libreCalphad/models/martensite_start/experimental_data/training/3-ternary/Fe-Mn-Si/MSE-343.0.json
{"components": ["FE", "MN", "SI", "VA"], "reference": "Yang2012", "phases": "HCP_EPS", "output": "MSE", "conditions": {"P": 101325, "N": 1, "T": 343.0}, "solver": {"mode": "manual", "sublattice_site_ratios": [1, 0.5], "sublattice_configurations": [[["FE", "MN", "SI"], "VA"]], "sublattice_occupancies": [[[0.696805565, 0.2492380448, 0.0539563902], 1.0]]}, "values": [[[684.4233469475]]]}

File: libreCalphad/models/martensite_start/experimental_data/training/3-ternary/Fe-Mn-Si/MSE-345.5523127638.json
{"components": ["FE", "MN", "SI", "VA"], "reference": "Takaki1990", "phases": "HCP_EPS", "output": "MSE", "conditions": {"P": 101325, "N": 1, "T": 345.5523127638}, "solver": {"mode": "manual", "sublattice_site_ratios": [1, 0.5], "sublattice_configurations": [[["FE", "MN", "SI"], "VA"]], "sublattice_occupancies": [[[0.6643295011, 0.2583820093, 0.0772884896], 1.0]]}, "values": [[[843.6491628264]]]}

File: libreCalphad/models/martensite_start/experimental_data/training/3-ternary/Fe-Mn-Si/MSE-408.15.json
{"components": ["FE", "MN", "SI", "VA"], "reference": "Ishida1974a", "phases": "HCP_EPS", "output": "MSE", "conditions": {"P": 101325, "N": 1, "T": 408.15}, "solver": {"mode": "manual", "sublattice_site_ratios": [1, 0.5], "sublattice_configurations": [[["FE", "MN", "SI"], "VA"]], "sublattice_occupancies": [[[0.7739, 0.1968, 0.029300000000000003], 1.0]]}, "values": [[[342.3253173532]]]}

File: libreCalphad/models/martensite_start/experimental_data/training/3-ternary/Fe-Mn-Si/MSE-409.15.json
{"components": ["FE", "MN", "SI", "VA"], "reference": "Ishida1974a", "phases": "HCP_EPS", "output": "MSE", "conditions": {"P": 101325, "N": 1, "T": 409.15}, "solver": {"mode": "manual", "sublattice_site_ratios": [1, 0.5], "sublattice_configurations": [[["FE", "MN", "SI"], "VA"]], "sublattice_occupancies": [[[0.8087000000000001, 0.17170000000000002, 0.0196], 1.0]]}, "values": [[[279.863712726]]]}

File: libreCalphad/models/martensite_start/experimental_data/training/3-ternary/Fe-Mn-Si/MSE-422.0.json
{"components": ["FE", "MN", "SI", "VA"], "reference": "Yang2012", "phases": "HCP_EPS", "output": "MSE", "conditions": {"P": 101325, "N": 1, "T": 422.0}, "solver": {"mode": "manual", "sublattice_site_ratios": [1, 0.5], "sublattice_configurations": [[["FE", "MN", "SI"], "VA"]], "sublattice_occupancies": [[[0.7443078985, 0.15401433990000002, 0.1016777616], 1.0]]}, "values": [[[1051.997676449]]]}

File: libreCalphad/models/martensite_start/experimental_data/training/3-ternary/Fe-Mn-Si/MSE-437.0.json
{"components": ["FE", "MN", "SI", "VA"], "reference": "Yang2012", "phases": "HCP_EPS", "output": "MSE", "conditions": {"P": 101325, "N": 1, "T": 437.0}, "solver": {"mode": "manual", "sublattice_site_ratios": [1, 0.5], "sublattice_configurations": [[["FE", "MN", "SI"], "VA"]], "sublattice_occupancies": [[[0.7937726601, 0.15406705210000002, 0.0521602878], 1.0]]}, "values": [[[507.4708355451]]]}

File: libreCalphad/models/martensite_start/experimental_data/training/3-ternary/Fe-Mn-Si/MSE-441.0.json
{"components": ["FE", "MN", "SI", "VA"], "reference": "Yang2012", "phases": "HCP_EPS", "output": "MSE", "conditions": {"P": 101325, "N": 1, "T": 441.0}, "solver": {"mode": "manual", "sublattice_site_ratios": [1, 0.5], "sublattice_configurations": [[["FE", "MN", "SI"], "VA"]], "sublattice_occupancies": [[[0.6612831859, 0.2407593493, 0.0979574648], 1.0]]}, "values": [[[742.553584194]]]}

File: libreCalphad/models/martensite_start/experimental_data/training/3-ternary/Fe-Mn-Ti/HCP_EPS.json
{"components": ["FE", "MN", "TI", "VA"], "reference": ["Ishida1974a"], "phases": ["HCP_EPS"], "output": "MS", "conditions": {"P": 101325, "N": 1, "T": [335.15, 373.15]}, "solver": {"mode": "manual", "sublattice_site_ratios": [1, 0.5], "sublattice_configurations": [[["FE", "MN", "TI"], "VA"], [["FE", "MN", "TI"], "VA"]], "sublattice_occupancies": [[[0.8161, 0.17, 0.013900000000000001], 1.0], [[0.8181, 0.1752, 0.0067], 1.0]]}, "values": [[[42.8807525974, 42.8807525974], [82.8849169959, 82.8849169959]]]}

File: libreCalphad/models/martensite_start/experimental_data/training/3-ternary/Fe-Mn-Ti/MSE-335.15.json
{"components": ["FE", "MN", "TI", "VA"], "reference": "Ishida1974a", "phases": "HCP_EPS", "output": "MSE", "conditions": {"P": 101325, "N": 1, "T": 335.15}, "solver": {"mode": "manual", "sublattice_site_ratios": [1, 0.5], "sublattice_configurations": [[["FE", "MN", "TI"], "VA"]], "sublattice_occupancies": [[[0.8161, 0.17, 0.013900000000000001], 1.0]]}, "values": [[[42.8807525974]]]}

File: libreCalphad/models/martensite_start/experimental_data/training/3-ternary/Fe-Mn-Ti/MSE-373.15.json
{"components": ["FE", "MN", "TI", "VA"], "reference": "Ishida1974a", "phases": "HCP_EPS", "output": "MSE", "conditions": {"P": 101325, "N": 1, "T": 373.15}, "solver": {"mode": "manual", "sublattice_site_ratios": [1, 0.5], "sublattice_configurations": [[["FE", "MN", "TI"], "VA"]], "sublattice_occupancies": [[[0.8181, 0.1752, 0.0067], 1.0]]}, "values": [[[82.8849169959]]]}

File: libreCalphad/models/martensite_start/experimental_data/training/3-ternary/Fe-Mn-V/HCP_EPS.json
{"components": ["FE", "MN", "V", "VA"], "reference": ["Ishida1974a"], "phases": ["HCP_EPS"], "output": "MS", "conditions": {"P": 101325, "N": 1, "T": [351.15, 367.15, 385.15]}, "solver": {"mode": "manual", "sublattice_site_ratios": [1, 0.5], "sublattice_configurations": [[["FE", "MN", "V"], "VA"], [["FE", "MN", "V"], "VA"], [["FE", "MN", "V"], "VA"]], "sublattice_occupancies": [[[0.8, 0.176, 0.024], 1.0], [[0.8093, 0.1741, 0.0166], 1.0], [[0.8230000000000001, 0.16920000000000002, 0.0078000000000000005], 1.0]]}, "values": [[[400.3005011581, 400.3005011581, 400.3005011581], [327.4573150886, 327.4573150886, 327.4573150886], [246.6004230366, 246.6004230366, 246.6004230366]]]}

File: libreCalphad/models/martensite_start/experimental_data/training/3-ternary/Fe-Mn-V/MSE-351.15.json
{"components": ["FE", "MN", "V", "VA"], "reference": "Ishida1974a", "phases": "HCP_EPS", "output": "MSE", "conditions": {"P": 101325, "N": 1, "T": 351.15}, "solver": {"mode": "manual", "sublattice_site_ratios": [1, 0.5], "sublattice_configurations": [[["FE", "MN", "V"], "VA"]], "sublattice_occupancies": [[[0.8, 0.176, 0.024], 1.0]]}, "values": [[[400.3005011581]]]}

File: libreCalphad/models/martensite_start/experimental_data/training/3-ternary/Fe-Mn-V/MSE-367.15.json
{"components": ["FE", "MN", "V", "VA"], "reference": "Ishida1974a", "phases": "HCP_EPS", "output": "MSE", "conditions": {"P": 101325, "N": 1, "T": 367.15}, "solver": {"mode": "manual", "sublattice_site_ratios": [1, 0.5], "sublattice_configurations": [[["FE", "MN", "V"], "VA"]], "sublattice_occupancies": [[[0.8093, 0.1741, 0.0166], 1.0]]}, "values": [[[327.4573150886]]]}

File: libreCalphad/models/martensite_start/experimental_data/training/3-ternary/Fe-Mn-V/MSE-385.15.json
{"components": ["FE", "MN", "V", "VA"], "reference": "Ishida1974a", "phases": "HCP_EPS", "output": "MSE", "conditions": {"P": 101325, "N": 1, "T": 385.15}, "solver": {"mode": "manual", "sublattice_site_ratios": [1, 0.5], "sublattice_configurations": [[["FE", "MN", "V"], "VA"]], "sublattice_occupancies": [[[0.8230000000000001, 0.16920000000000002, 0.0078000000000000005], 1.0]]}, "values": [[[246.6004230366]]]}

File: libreCalphad/models/martensite_start/experimental_data/training/3-ternary/Fe-Mn-W/HCP_EPS.json
{"components": ["FE", "MN", "W", "VA"], "reference": ["Ishida1974a"], "phases": ["HCP_EPS"], "output": "MS", "conditions": {"P": 101325, "N": 1, "T": [361.15, 389.15]}, "solver": {"mode": "manual", "sublattice_site_ratios": [1, 0.5], "sublattice_configurations": [[["FE", "MN", "W"], "VA"], [["FE", "MN", "W"], "VA"]], "sublattice_occupancies": [[[0.805, 0.181, 0.014], 1.0], [[0.8147000000000001, 0.176, 0.009300000000000001], 1.0]]}, "values": [[[293.6503924393, 293.6503924393], [196.1936481342, 196.1936481342]]]}

File: libreCalphad/models/martensite_start/experimental_data/training/3-ternary/Fe-Mn-W/MSE-361.15.json
{"components": ["FE", "MN", "W", "VA"], "reference": "Ishida1974a", "phases": "HCP_EPS", "output": "MSE", "conditions": {"P": 101325, "N": 1, "T": 361.15}, "solver": {"mode": "manual", "sublattice_site_ratios": [1, 0.5], "sublattice_configurations": [[["FE", "MN", "W"], "VA"]], "sublattice_occupancies": [[[0.805, 0.181, 0.014], 1.0]]}, "values": [[[293.6503924393]]]}

File: libreCalphad/models/martensite_start/experimental_data/training/3-ternary/Fe-Mn-W/MSE-389.15.json
{"components": ["FE", "MN", "W", "VA"], "reference": "Ishida1974a", "phases": "HCP_EPS", "output": "MSE", "conditions": {"P": 101325, "N": 1, "T": 389.15}, "solver": {"mode": "manual", "sublattice_site_ratios": [1, 0.5], "sublattice_configurations": [[["FE", "MN", "W"], "VA"]], "sublattice_occupancies": [[[0.8147000000000001, 0.176, 0.009300000000000001], 1.0]]}, "values": [[[196.1936481342]]]}

File: libreCalphad/models/martensite_start/experimental_data/training/3-ternary/Fe-Mo-Ni/MSL-476.15.json
{"components": ["FE", "MO", "NI", "VA"], "reference": "Ishida1974", "phases": "BCT_LATH", "output": "MSL", "conditions": {"P": 101325, "N": 1, "T": 476.15}, "solver": {"mode": "manual", "sublattice_site_ratios": [1, 3], "sublattice_configurations": [[["FE", "MO", "NI"], "VA"]], "sublattice_occupancies": [[[0.7857234940000001, 0.029298253000000003, 0.18497825310000002], 1.0]]}, "values": [[[1489.4543666248]]]}

File: libreCalphad/models/martensite_start/experimental_data/training/3-ternary/Fe-Mo-Ni/MSL-494.15.json
{"components": ["FE", "MO", "NI", "VA"], "reference": "Ishida1974", "phases": "BCT_LATH", "output": "MSL", "conditions": {"P": 101325, "N": 1, "T": 494.15}, "solver": {"mode": "manual", "sublattice_site_ratios": [1, 3], "sublattice_configurations": [[["FE", "MO", "NI"], "VA"]], "sublattice_occupancies": [[[0.7940230601, 0.0229986088, 0.18297833100000002], 1.0]]}, "values": [[[1399.9394331408]]]}

File: libreCalphad/models/martensite_start/experimental_data/training/3-ternary/Fe-Mo-Ni/MSL-513.15.json
{"components": ["FE", "MO", "NI", "VA"], "reference": "Ishida1974", "phases": "BCT_LATH", "output": "MSL", "conditions": {"P": 101325, "N": 1, "T": 513.15}, "solver": {"mode": "manual", "sublattice_site_ratios": [1, 3], "sublattice_configurations": [[["FE", "MO", "NI"], "VA"]], "sublattice_occupancies": [[[0.7948234408, 0.0131992075, 0.19197735170000002], 1.0]]}, "values": [[[1173.5101480477]]]}

File: libreCalphad/models/martensite_start/experimental_data/training/3-ternary/Fe-Mo-Ni/MSL-536.15.json
{"components": ["FE", "MO", "NI", "VA"], "reference": "Ishida1974", "phases": "BCT_LATH", "output": "MSL", "conditions": {"P": 101325, "N": 1, "T": 536.15}, "solver": {"mode": "manual", "sublattice_site_ratios": [1, 3], "sublattice_configurations": [[["FE", "MO", "NI"], "VA"]], "sublattice_occupancies": [[[0.8080224540000001, 0.0089994444, 0.1829781017], 1.0]]}, "values": [[[1168.77795802]]]}

File: libreCalphad/models/martensite_start/experimental_data/training/3-ternary/Fe-Mo-Ni/['BCC_A2'].json
{"components": ["FE", "MO", "NI", "VA"], "reference": ["Ishida1974"], "phases": ["BCC_A2"], "output": "MS", "conditions": {"P": 101325, "N": 1, "T": [494.15, 476.15, 536.15, 513.15]}, "solver": {"mode": "manual", "sublattice_site_ratios": [1, 3], "sublattice_configurations": [[["FE", "MO", "NI"], "VA"], [["FE", "MO", "NI"], "VA"], [["FE", "MO", "NI"], "VA"], [["FE", "MO", "NI"], "VA"]], "sublattice_occupancies": [[[0.7940230601, 0.0229986088, 0.18297833100000002], 1.0], [[0.7857234940000001, 0.029298253000000003, 0.18497825310000002], 1.0], [[0.8080224540000001, 0.0089994444, 0.1829781017], 1.0], [[0.7948234408, 0.0131992075, 0.19197735170000002], 1.0]]}, "values": [[[1399.9394331408, 1399.9394331408, 1399.9394331408, 1399.9394331408], [1489.4543666248, 1489.4543666248, 1489.4543666248, 1489.4543666248], [1168.77795802, 1168.77795802, 1168.77795802, 1168.77795802], [1173.5101480477, 1173.5101480477, 1173.5101480477, 1173.5101480477]]]}

File: libreCalphad/models/martensite_start/experimental_data/training/3-ternary/Fe-Ni-Si/BCT_LATH.json
{"components": ["FE", "NI", "SI", "VA"], "reference": ["Ishida1974"], "phases": ["BCT_LATH"], "output": "MS", "conditions": {"P": 101325, "N": 1, "T": [558.15, 540.15, 545.15, 531.15]}, "solver": {"mode": "manual", "sublattice_site_ratios": [1, 3], "sublattice_configurations": [[["FE", "NI", "SI"], "VA"], [["FE", "NI", "SI"], "VA"], [["FE", "NI", "SI"], "VA"], [["FE", "NI", "SI"], "VA"]], "sublattice_occupancies": [[[0.8012232032000001, 0.18997748650000001, 0.0087993104], 1.0], [[0.7939235182000001, 0.18697796590000001, 0.0190985158], 1.0], [[0.7809243167000001, 0.1899779004, 0.0290977829], 1.0], [[0.7752244891000001, 0.1859784496, 0.038797061300000005], 1.0]]}, "values": [[[1017.4929481661, 1017.4929481661, 1017.4929481661, 1017.4929481661], [1187.3566801354, 1187.3566801354, 1187.3566801354, 1187.3566801354], [1119.5982486939, 1119.5982486939, 1119.5982486939, 1119.5982486939], [1303.6269345821, 1303.6269345821, 1303.6269345821, 1303.6269345821]]]}

File: libreCalphad/models/martensite_start/experimental_data/training/3-ternary/Fe-Ni-Si/MSL-531.15.json
{"components": ["FE", "NI", "SI", "VA"], "reference": "Ishida1974", "phases": "BCT_LATH", "output": "MSL", "conditions": {"P": 101325, "N": 1, "T": 531.15}, "solver": {"mode": "manual", "sublattice_site_ratios": [1, 3], "sublattice_configurations": [[["FE", "NI", "SI"], "VA"]], "sublattice_occupancies": [[[0.7752244891000001, 0.1859784496, 0.038797061300000005], 1.0]]}, "values": [[[1303.6269345821]]]}

File: libreCalphad/models/martensite_start/experimental_data/training/3-ternary/Fe-Ni-Si/MSL-540.15.json
{"components": ["FE", "NI", "SI", "VA"], "reference": "Ishida1974", "phases": "BCT_LATH", "output": "MSL", "conditions": {"P": 101325, "N": 1, "T": 540.15}, "solver": {"mode": "manual", "sublattice_site_ratios": [1, 3], "sublattice_configurations": [[["FE", "NI", "SI"], "VA"]], "sublattice_occupancies": [[[0.7939235182000001, 0.18697796590000001, 0.0190985158], 1.0]]}, "values": [[[1187.3566801354]]]}

File: libreCalphad/models/martensite_start/experimental_data/training/3-ternary/Fe-Ni-Si/MSL-545.15.json
{"components": ["FE", "NI", "SI", "VA"], "reference": "Ishida1974", "phases": "BCT_LATH", "output": "MSL", "conditions": {"P": 101325, "N": 1, "T": 545.15}, "solver": {"mode": "manual", "sublattice_site_ratios": [1, 3], "sublattice_configurations": [[["FE", "NI", "SI"], "VA"]], "sublattice_occupancies": [[[0.7809243167000001, 0.1899779004, 0.0290977829], 1.0]]}, "values": [[[1119.5982486939]]]}

File: libreCalphad/models/martensite_start/experimental_data/training/3-ternary/Fe-Ni-Si/MSL-558.15.json
{"components": ["FE", "NI", "SI", "VA"], "reference": "Ishida1974", "phases": "BCT_LATH", "output": "MSL", "conditions": {"P": 101325, "N": 1, "T": 558.15}, "solver": {"mode": "manual", "sublattice_site_ratios": [1, 3], "sublattice_configurations": [[["FE", "NI", "SI"], "VA"]], "sublattice_occupancies": [[[0.8012232032000001, 0.18997748650000001, 0.0087993104], 1.0]]}, "values": [[[1017.4929481661]]]}

File: libreCalphad/models/martensite_start/experimental_data/training/3-ternary/Fe-Ni-Ti/BCT_LATH.json
{"components": ["FE", "NI", "TI", "VA"], "reference": ["Ishida1974"], "phases": ["BCT_LATH"], "output": "MS", "conditions": {"P": 101325, "N": 1, "T": [544.15, 547.15, 556.15, 542.15]}, "solver": {"mode": "manual", "sublattice_site_ratios": [1, 3], "sublattice_configurations": [[["FE", "NI", "TI"], "VA"], [["FE", "NI", "TI"], "VA"], [["FE", "NI", "TI"], "VA"], [["FE", "NI", "TI"], "VA"]], "sublattice_occupancies": [[[0.7904216067000001, 0.1799783791, 0.0296000142], 1.0], [[0.7902217008, 0.1809782818, 0.028800017400000003], 1.0], [[0.8055222757, 0.1859777176, 0.0085000068], 1.0], [[0.7963223141, 0.1869776665, 0.016700019400000002], 1.0]]}, "values": [[[1299.2929686032, 1299.2929686032, 1299.2929686032, 1299.2929686032], [1264.7819777153, 1264.7819777153, 1264.7819777153, 1264.7819777153], [1118.925818078, 1118.925818078, 1118.925818078, 1118.925818078], [1208.3918849426, 1208.3918849426, 1208.3918849426, 1208.3918849426]]]}

File: libreCalphad/models/martensite_start/experimental_data/training/3-ternary/Fe-Ni-Ti/MSL-542.15.json
{"components": ["FE", "NI", "TI", "VA"], "reference": "Ishida1974", "phases": "BCT_LATH", "output": "MSL", "conditions": {"P": 101325, "N": 1, "T": 542.15}, "solver": {"mode": "manual", "sublattice_site_ratios": [1, 3], "sublattice_configurations": [[["FE", "NI", "TI"], "VA"]], "sublattice_occupancies": [[[0.7963223141, 0.1869776665, 0.016700019400000002], 1.0]]}, "values": [[[1208.3918849426]]]}

File: libreCalphad/models/martensite_start/experimental_data/training/3-ternary/Fe-Ni-Ti/MSL-544.15.json
{"components": ["FE", "NI", "TI", "VA"], "reference": "Ishida1974", "phases": "BCT_LATH", "output": "MSL", "conditions": {"P": 101325, "N": 1, "T": 544.15}, "solver": {"mode": "manual", "sublattice_site_ratios": [1, 3], "sublattice_configurations": [[["FE", "NI", "TI"], "VA"]], "sublattice_occupancies": [[[0.7904216067000001, 0.1799783791, 0.0296000142], 1.0]]}, "values": [[[1299.2929686032]]]}

File: libreCalphad/models/martensite_start/experimental_data/training/3-ternary/Fe-Ni-Ti/MSL-547.15.json
{"components": ["FE", "NI", "TI", "VA"], "reference": "Ishida1974", "phases": "BCT_LATH", "output": "MSL", "conditions": {"P": 101325, "N": 1, "T": 547.15}, "solver": {"mode": "manual", "sublattice_site_ratios": [1, 3], "sublattice_configurations": [[["FE", "NI", "TI"], "VA"]], "sublattice_occupancies": [[[0.7902217008, 0.1809782818, 0.028800017400000003], 1.0]]}, "values": [[[1264.7819777153]]]}

File: libreCalphad/models/martensite_start/experimental_data/training/3-ternary/Fe-Ni-Ti/MSL-556.15.json
{"components": ["FE", "NI", "TI", "VA"], "reference": "Ishida1974", "phases": "BCT_LATH", "output": "MSL", "conditions": {"P": 101325, "N": 1, "T": 556.15}, "solver": {"mode": "manual", "sublattice_site_ratios": [1, 3], "sublattice_configurations": [[["FE", "NI", "TI"], "VA"]], "sublattice_occupancies": [[[0.8055222757, 0.1859777176, 0.0085000068], 1.0]]}, "values": [[[1118.925818078]]]}

File: libreCalphad/models/martensite_start/experimental_data/training/3-ternary/Fe-Ni-V/MSL-540.15.json
{"components": ["FE", "NI", "V", "VA"], "reference": "Ishida1974", "phases": "BCT_LATH", "output": "MSL", "conditions": {"P": 101325, "N": 1, "T": 540.15}, "solver": {"mode": "manual", "sublattice_site_ratios": [1, 3], "sublattice_configurations": [[["FE", "NI", "V"], "VA"]], "sublattice_occupancies": [[[0.7924238140000001, 0.1879779288, 0.0195982572], 1.0]]}, "values": [[[1212.6611518873]]]}

File: libreCalphad/models/martensite_start/experimental_data/training/3-ternary/Fe-Ni-V/MSL-544.15.json
{"components": ["FE", "NI", "V", "VA"], "reference": "Ishida1974", "phases": "BCT_LATH", "output": "MSL", "conditions": {"P": 101325, "N": 1, "T": 544.15}, "solver": {"mode": "manual", "sublattice_site_ratios": [1, 3], "sublattice_configurations": [[["FE", "NI", "V"], "VA"]], "sublattice_occupancies": [[[0.7806245997, 0.1899779715, 0.029397428700000002], 1.0]]}, "values": [[[1166.1068165246]]]}

File: libreCalphad/models/martensite_start/experimental_data/training/3-ternary/Fe-Ni-V/MSL-559.15.json
{"components": ["FE", "NI", "V", "VA"], "reference": "Ishida1974", "phases": "BCT_LATH", "output": "MSL", "conditions": {"P": 101325, "N": 1, "T": 559.15}, "solver": {"mode": "manual", "sublattice_site_ratios": [1, 3], "sublattice_configurations": [[["FE", "NI", "V"], "VA"]], "sublattice_occupancies": [[[0.80502294, 0.1859778742, 0.0089991857], 1.0]]}, "values": [[[1093.0684103893]]]}

File: libreCalphad/models/martensite_start/experimental_data/training/3-ternary/Fe-Ni-V/['BCC_A2'].json
{"components": ["FE", "NI", "V", "VA"], "reference": ["Ishida1974"], "phases": ["BCC_A2"], "output": "MS", "conditions": {"P": 101325, "N": 1, "T": [559.15, 540.15, 544.15]}, "solver": {"mode": "manual", "sublattice_site_ratios": [1, 3], "sublattice_configurations": [[["FE", "NI", "V"], "VA"], [["FE", "NI", "V"], "VA"], [["FE", "NI", "V"], "VA"]], "sublattice_occupancies": [[[0.80502294, 0.1859778742, 0.0089991857], 1.0], [[0.7924238140000001, 0.1879779288, 0.0195982572], 1.0], [[0.7806245997, 0.1899779715, 0.029397428700000002], 1.0]]}, "values": [[[1093.0684103893, 1093.0684103893, 1093.0684103893], [1212.6611518873, 1212.6611518873, 1212.6611518873], [1166.1068165246, 1166.1068165246, 1166.1068165246]]]}

File: libreCalphad/models/martensite_start/experimental_data/training/3-ternary/Fe-Ni-W/BCT_LATH.json
{"components": ["FE", "NI", "W", "VA"], "reference": ["Ishida1974"], "phases": ["BCT_LATH"], "output": "MS", "conditions": {"P": 101325, "N": 1, "T": [503.15, 518.15, 452.15]}, "solver": {"mode": "manual", "sublattice_site_ratios": [1, 3], "sublattice_configurations": [[["FE", "NI", "W"], "VA"], [["FE", "NI", "W"], "VA"], [["FE", "NI", "W"], "VA"]], "sublattice_occupancies": [[[0.8039225886, 0.18197827760000002, 0.0140991338], 1.0], [[0.8057226493, 0.1849779219, 0.0092994288], 1.0], [[0.801876275, 0.1919337699, 0.0061899551], 1.0]]}, "values": [[[1574.2899730649, 1574.2899730649, 1574.2899730649], [1390.4666093137, 1390.4666093137, 1390.4666093137], [1698.7628009116, 1698.7628009116, 1698.7628009116]]]}

File: libreCalphad/models/martensite_start/experimental_data/training/3-ternary/Fe-Ni-W/MSL-452.15.json
{"components": ["FE", "NI", "W", "VA"], "reference": "Ishida1974", "phases": "BCT_LATH", "output": "MSL", "conditions": {"P": 101325, "N": 1, "T": 452.15}, "solver": {"mode": "manual", "sublattice_site_ratios": [1, 3], "sublattice_configurations": [[["FE", "NI", "W"], "VA"]], "sublattice_occupancies": [[[0.801876275, 0.1919337699, 0.0061899551], 1.0]]}, "values": [[[1698.7628009116]]]}

File: libreCalphad/models/martensite_start/experimental_data/training/3-ternary/Fe-Ni-W/MSL-503.15.json
{"components": ["FE", "NI", "W", "VA"], "reference": "Ishida1974", "phases": "BCT_LATH", "output": "MSL", "conditions": {"P": 101325, "N": 1, "T": 503.15}, "solver": {"mode": "manual", "sublattice_site_ratios": [1, 3], "sublattice_configurations": [[["FE", "NI", "W"], "VA"]], "sublattice_occupancies": [[[0.8039225886, 0.18197827760000002, 0.0140991338], 1.0]]}, "values": [[[1574.2899730649]]]}

File: libreCalphad/models/martensite_start/experimental_data/training/3-ternary/Fe-Ni-W/MSL-518.15.json
{"components": ["FE", "NI", "W", "VA"], "reference": "Ishida1974", "phases": "BCT_LATH", "output": "MSL", "conditions": {"P": 101325, "N": 1, "T": 518.15}, "solver": {"mode": "manual", "sublattice_site_ratios": [1, 3], "sublattice_configurations": [[["FE", "NI", "W"], "VA"]], "sublattice_occupancies": [[[0.8057226493, 0.1849779219, 0.0092994288], 1.0]]}, "values": [[[1390.4666093137]]]}

File: libreCalphad/models/martensite_start/experimental_data/training/MSE/Acet1995/Acet1995-4.json
{"components":["FE","MN","VA"],"conditions":{"N":1,"P":101325,"T":465.3114932527,"X_MN":0.1485},"reference":"Acet1995","phases":["HCP_EPS"],"output":"MSE","solver":{"mode":"manual","sublattice_site_ratios":[1,0.5],"sublattice_configurations":[["FE","MN"],["VA"]]},"values":[[[-36.9110263209]]]}

File: libreCalphad/models/martensite_start/experimental_data/training/MSE/Baik1997/Baik1997-113.json
{"components":["C","FE","MN","VA"],"conditions":{"N":1,"P":101325,"T":302.3829829095,"X_C":0.0128508259,"X_MN":0.1737864908},"reference":"Baik1997","phases":["HCP_EPS"],"output":"MSE","solver":{"mode":"manual","sublattice_site_ratios":[1,0.5],"sublattice_configurations":[["FE","MN"],["C","VA"]]},"values":[[[537.3860248791]]]}

File: libreCalphad/models/martensite_start/experimental_data/training/MSE/Baik1997/Baik1997-114.json
{"components":["C","FE","MN","VA"],"conditions":{"N":1,"P":101325,"T":330.4348351964,"X_C":0.0092048797,"X_MN":0.1797068766},"reference":"Baik1997","phases":["HCP_EPS"],"output":"MSE","solver":{"mode":"manual","sublattice_site_ratios":[1,0.5],"sublattice_configurations":[["FE","MN"],["C","VA"]]},"values":[[[419.7616019725]]]}

File: libreCalphad/models/martensite_start/experimental_data/training/MSE/Baik1997/Baik1997-115.json
{"components":["C","FE","MN","VA"],"conditions":{"N":1,"P":101325,"T":373.7575318285,"X_C":0.004619142,"X_MN":0.1801570583},"reference":"Baik1997","phases":["HCP_EPS"],"output":"MSE","solver":{"mode":"manual","sublattice_site_ratios":[1,0.5],"sublattice_configurations":[["FE","MN"],["C","VA"]]},"values":[[[258.3048661828]]]}

File: libreCalphad/models/martensite_start/experimental_data/training/MSE/Baik1997/Baik1997-116.json
{"components":["C","FE","MN","TI","VA"],"conditions":{"N":1,"P":101325,"T":375.2018358531,"X_C":0.0091983243,"X_MN":0.1797799905,"X_TI":0.0049622574},"reference":"Baik1997","phases":["HCP_EPS"],"output":"MSE","solver":{"mode":"manual","sublattice_site_ratios":[1,0.5],"sublattice_configurations":[["FE","MN","TI"],["C","VA"]]},"values":[[[246.7199888434]]]}

File: libreCalphad/models/martensite_start/experimental_data/training/MSE/Baik1997/Baik1997-118.json
{"components":["C","FE","MN","VA"],"conditions":{"N":1,"P":101325,"T":427.0509938464,"X_C":0.0009265402,"X_MN":0.1790653878},"reference":"Baik1997","phases":["HCP_EPS"],"output":"MSE","solver":{"mode":"manual","sublattice_site_ratios":[1,0.5],"sublattice_configurations":[["FE","MN"],["C","VA"]]},"values":[[[59.0760711169]]]}

File: libreCalphad/models/martensite_start/experimental_data/training/MSE/Bogachev1969/Bogachev1969-148.json
{"components":["FE","MN","VA"],"conditions":{"N":1,"P":101325,"T":324.0896145614,"X_MN":0.2615501126},"reference":"Bogachev1969","phases":["HCP_EPS"],"output":"MSE","solver":{"mode":"manual","sublattice_site_ratios":[1,0.5],"sublattice_configurations":[["FE","MN"],["VA"]]},"values":[[[133.2424771079]]]}

File: libreCalphad/models/martensite_start/experimental_data/training/MSE/Bogachev1969/Bogachev1969-149.json
{"components":["FE","MN","VA"],"conditions":{"N":1,"P":101325,"T":375.9427576111,"X_MN":0.2094987684},"reference":"Bogachev1969","phases":["HCP_EPS"],"output":"MSE","solver":{"mode":"manual","sublattice_site_ratios":[1,0.5],"sublattice_configurations":[["FE","MN"],["VA"]]},"values":[[[173.2659341278]]]}

File: libreCalphad/models/martensite_start/experimental_data/training/MSE/Bogachev1969/Bogachev1969-150.json
{"components":["FE","MN","VA"],"conditions":{"N":1,"P":101325,"T":412.596838012,"X_MN":0.1621118062},"reference":"Bogachev1969","phases":["HCP_EPS"],"output":"MSE","solver":{"mode":"manual","sublattice_site_ratios":[1,0.5],"sublattice_configurations":[["FE","MN"],["VA"]]},"values":[[[136.1884896034]]]}

File: libreCalphad/models/martensite_start/experimental_data/training/MSE/Bogachev1969/Bogachev1969-151.json
{"components":["FE","MN","VA"],"conditions":{"N":1,"P":101325,"T":430.0986499362,"X_MN":0.1321667804},"reference":"Bogachev1969","phases":["HCP_EPS"],"output":"MSE","solver":{"mode":"manual","sublattice_site_ratios":[1,0.5],"sublattice_configurations":[["FE","MN"],["VA"]]},"values":[[[122.4199787541]]]}

File: libreCalphad/models/martensite_start/experimental_data/training/MSE/Cotes1995/Cotes1995-229.json
{"components":["FE","MN","VA"],"conditions":{"N":1,"P":101325,"T":301.6134170529,"X_MN":0.254897308},"reference":"Cotes1995","phases":["HCP_EPS"],"output":"MSE","solver":{"mode":"manual","sublattice_site_ratios":[1,0.5],"sublattice_configurations":[["FE","MN"],["VA"]]},"values":[[[169.6832499597]]]}

File: libreCalphad/models/martensite_start/experimental_data/training/MSE/Cotes1995/Cotes1995-230.json
{"components":["FE","MN","VA"],"conditions":{"N":1,"P":101325,"T":303.75,"X_MN":0.2762617952},"reference":"Cotes1995","phases":["HCP_EPS"],"output":"MSE","solver":{"mode":"manual","sublattice_site_ratios":[1,0.5],"sublattice_configurations":[["FE","MN"],["VA"]]},"values":[[[99.9652540022]]]}

File: libreCalphad/models/martensite_start/experimental_data/training/MSE/Cotes1995/Cotes1995-231.json
{"components":["FE","MN","VA"],"conditions":{"N":1,"P":101325,"T":307.5,"X_MN":0.2808955203},"reference":"Cotes1995","phases":["HCP_EPS"],"output":"MSE","solver":{"mode":"manual","sublattice_site_ratios":[1,0.5],"sublattice_configurations":[["FE","MN"],["VA"]]},"values":[[[84.5781742812]]]}

File: libreCalphad/models/martensite_start/experimental_data/training/MSE/Cotes1995/Cotes1995-232.json
{"components":["FE","MN","VA"],"conditions":{"N":1,"P":101325,"T":315.4497528492,"X_MN":0.254897308},"reference":"Cotes1995","phases":["HCP_EPS"],"output":"MSE","solver":{"mode":"manual","sublattice_site_ratios":[1,0.5],"sublattice_configurations":[["FE","MN"],["VA"]]},"values":[[[160.7087104564]]]}

File: libreCalphad/models/martensite_start/experimental_data/training/MSE/Cotes1995/Cotes1995-233.json
{"components":["FE","MN","VA"],"conditions":{"N":1,"P":101325,"T":330.0,"X_MN":0.254292436},"reference":"Cotes1995","phases":["HCP_EPS"],"output":"MSE","solver":{"mode":"manual","sublattice_site_ratios":[1,0.5],"sublattice_configurations":[["FE","MN"],["VA"]]},"values":[[[149.8165185531]]]}

File: libreCalphad/models/martensite_start/experimental_data/training/MSE/Cotes1995/Cotes1995-234.json
{"components":["FE","MN","VA"],"conditions":{"N":1,"P":101325,"T":335.0,"X_MN":0.254292436},"reference":"Cotes1995","phases":["HCP_EPS"],"output":"MSE","solver":{"mode":"manual","sublattice_site_ratios":[1,0.5],"sublattice_configurations":[["FE","MN"],["VA"]]},"values":[[[144.5528061207]]]}

File: libreCalphad/models/martensite_start/experimental_data/training/MSE/Cotes1995/Cotes1995-235.json
{"components":["FE","MN","VA"],"conditions":{"N":1,"P":101325,"T":363.2623909402,"X_MN":0.2510662504},"reference":"Cotes1995","phases":["HCP_EPS"],"output":"MSE","solver":{"mode":"manual","sublattice_site_ratios":[1,0.5],"sublattice_configurations":[["FE","MN"],["VA"]]},"values":[[[113.2471474742]]]}

File: libreCalphad/models/martensite_start/experimental_data/training/MSE/Cotes1995/Cotes1995-236.json
{"components":["FE","MN","VA"],"conditions":{"N":1,"P":101325,"T":371.25,"X_MN":0.2506629534},"reference":"Cotes1995","phases":["HCP_EPS"],"output":"MSE","solver":{"mode":"manual","sublattice_site_ratios":[1,0.5],"sublattice_configurations":[["FE","MN"],["VA"]]},"values":[[[99.2127356777]]]}

File: libreCalphad/models/martensite_start/experimental_data/training/MSE/Cotes1995/Cotes1995-237.json
{"components":["FE","MN","VA"],"conditions":{"N":1,"P":101325,"T":374.583029319,"X_MN":0.2510662504},"reference":"Cotes1995","phases":["HCP_EPS"],"output":"MSE","solver":{"mode":"manual","sublattice_site_ratios":[1,0.5],"sublattice_configurations":[["FE","MN"],["VA"]]},"values":[[[91.5440191719]]]}

File: libreCalphad/models/martensite_start/experimental_data/training/MSE/Cotes1995/Cotes1995-238.json
{"components":["FE","MN","VA"],"conditions":{"N":1,"P":101325,"T":376.25,"X_MN":0.2223180525},"reference":"Cotes1995","phases":["HCP_EPS"],"output":"MSE","solver":{"mode":"manual","sublattice_site_ratios":[1,0.5],"sublattice_configurations":[["FE","MN"],["VA"]]},"values":[[[147.1913307844]]]}

File: libreCalphad/models/martensite_start/experimental_data/training/MSE/Cotes1995/Cotes1995-239.json
{"components":["FE","MN","VA"],"conditions":{"N":1,"P":101325,"T":381.25,"X_MN":0.2506629534},"reference":"Cotes1995","phases":["HCP_EPS"],"output":"MSE","solver":{"mode":"manual","sublattice_site_ratios":[1,0.5],"sublattice_configurations":[["FE","MN"],["VA"]]},"values":[[[77.9148033245]]]}

File: libreCalphad/models/martensite_start/experimental_data/training/MSE/Cotes1995/Cotes1995-240.json
{"components":["FE","MN","VA"],"conditions":{"N":1,"P":101325,"T":394.8997523353,"X_MN":0.1974821358},"reference":"Cotes1995","phases":["HCP_EPS"],"output":"MSE","solver":{"mode":"manual","sublattice_site_ratios":[1,0.5],"sublattice_configurations":[["FE","MN"],["VA"]]},"values":[[[135.8331590509]]]}

File: libreCalphad/models/martensite_start/experimental_data/training/MSE/Cotes1995/Cotes1995-241.json
{"components":["FE","MN","VA"],"conditions":{"N":1,"P":101325,"T":396.25,"X_MN":0.2223180525},"reference":"Cotes1995","phases":["HCP_EPS"],"output":"MSE","solver":{"mode":"manual","sublattice_site_ratios":[1,0.5],"sublattice_configurations":[["FE","MN"],["VA"]]},"values":[[[88.1920891754]]]}
