Repository: mfrichtl/librecalphad

# About
Welcome to the LibreCalphad project. The purpose is to create a set of open CALPHAD databases and property models for use with open-source modeling software, such as [pycalphad](https://pycalphad.org/docs/latest/#). It is currently (and probably always will be) a work in progress. User discretion is advised. I make no assertions as to the accuracy of the results and highly recommend you validate them versus other CALPHAD software or reliable references.  If you want to help make this software better, please do. See the contributing section below for more information.

# Steel Database
- The steel database file (mf-steel.tdb) is decent, but there are too many opportunities for improvement to list. Known errors are documented in the frontmatter, though other issues probably exist.
- The mobility and molar volume databases (mf-mobility.tdb and mf-volume.tdb) are designed to be used in conjunction with mf-steel.tdb. Therefore, things like phase definitions are not contained in these support databases, which will likely cause errors if you try to use them standalone.

The rest of the files don't really do much for now. More will be added to this at a later date.

# Property Models
A martensite-start temperature model for steels is currently available. It still needs much work, but is a good start for collaboration. See the README in it's folder or the notebook in the examples folder for more information.

# Heat-capacity fitting

Numerical Debye fitting is available through the standard Cp fitting interface:

```python
from libreCalphad.models.heat_capacity import fit_heat_capacity
from libreCalphad.plotting import plot_heat_capacity_from_models

models = {"debye": {"theta": [250, [200, 400], "fit"]}}
fits, fitted_models = fit_heat_capacity(cpm_datasets, models)
fig, ax = plot_heat_capacity_from_models(fitted_models, cpm_datasets)
```

Here `cpm_datasets` is a list of ESPEI CPM datasets. Fitting also accepts a DataFrame
with `temperature`, `Cp`, and `reference` columns. Debye temperatures are in kelvin:
use `[300, "fix"]` for a fixed value or `[250, "fit"]` for default bounds
`(1e-6, 2500)`. Custom bounds must be positive, ordered, and contain the initial
value. Select only one lattice model: `einstein`, `holzapfel`, or `debye`.

Numerical Debye supports Cp fitting and plotting, plus the exact energy functions
below, but **not pycalphad Gibbs reference-state or database export**. Those export
functions reject Debye models explicitly. For the existing pycalphad export
workflow, fit an Einstein model separately rather than reusing a Debye temperature
as an Einstein temperature. See the
[Fe fitting workflow](libreCalphad/databases/LC-steels_validation/FE/README.md) for
experimental-data selection and output review.

## Debye Gibbs energy, enthalpy, and entropy

For a constant Debye temperature, define $y=\theta_D/T$ and

$$D_3(y)=\frac{3}{y^3}\int_0^y\frac{x^3}{e^x-1}\,dx.$$

The corresponding molar lattice energies are

$$G_D=\frac{9}{8}R\theta_D+RT\left[3\ln(1-e^{-y})-D_3(y)\right],$$
$$H_D=\frac{9}{8}R\theta_D+3RTD_3(y),\qquad
S_D=R\left[4D_3(y)-3\ln(1-e^{-y})\right].$$

These satisfy $G_D=H_D-TS_D$ and $C_p=-T\,d^2G_D/dT^2$ for the same fixed-theta
lattice model used by `_debye_Cp`. No thermal-expansion or separate $C_p-C_v$
correction is included. The convention includes zero-point energy
$H_D(0)=G_D(0)=9R\theta_D/8$ and $S_D(0)=0$; add $H_0-TS_0$ to Gibbs energy for

# Martensite Start Model

## What is this?
This model is intended to be useful for predicting the martensite-start (Ms) temperature for steels. It is far from perfect. I have done  my best to be transparent about its accuracy and limitations, but I'm sure even that falls short. All of the commercial models use proprietary thermodynamic databases, so this one is intended to be an open-source alternative that can be much more collaboratively developed. The references for the experimental data currently incorporated in the model are contained in the references.bib file. I'm sure there are more publications out there that can be incorporated. Please share them if you (yes you) are aware of them.

The most recent fitting parameters can be quickly viewed in model_parameters.md in this folder.

## Want to help?
Great! Unsolicited pull requests are _gladly_ accepted. If you don't know where to get started, but want to contribute, please just ask questions or open issues. I want to make it as easy as possible for others to contribute. If you would rather just provide a new paper with experimental data or applicable thermodynamic assessments, feel free to do that as well. I recognize the current state of this project may make it hard to know what to do, but I promise I will respond to questions.

## What's not helpful?
Unconstructive criticism in general is unhelpful. Don't just tell the model sucks because I already know it does. Tell me _how_ it sucks as specifically as possible so that I can have a chance to improve it.

File: libreCalphad/models/martensite_start/experimental_data/ASM1977/ASM1977-15.json
{"index":15,"components":["C","CR","FE","MN","MO","NI","SI","VA"],"conditions":{"N":1,"P":101325,"T":1273.15,"X_C":0.0064525399,"X_CR":0.0545092457,"X_MN":0.0041312515,"X_MO":0.0029426692,"X_NI":0.0017919889,"X_SI":0.0041391209},"reference":"ASM1977","disabled":false,"model":"martensite_start","inputs":{"martensite_start":655.0,"martensite_type":"lath","PAGS":null,"parent_phase":"gamma","predicted_type":true,"solutionizing_temperature":1273.15},"outputs":{"calculation_error":false,"DG":2008.0738897194,"error":1.4418325424,"error_message":[],"LC_martensite_start":653.5581674576,"PAGS_energy":0.0,"solutioning_conditions":{"N":1,"P":101325,"T":1273.15,"X_C":0.0064525399,"X_CR":0.0545092457,"X_MN":0.0041312515,"X_MO":0.0029426692,"X_NI":0.0017919889,"X_SI":0.0041391209},"solutionizing_phases":["FCC_A1","","","","","","",""]}}

File: libreCalphad/models/martensite_start/experimental_data/ASM1977/ASM1977-16.json
{"index":16,"components":["C","CR","FE","MN","MO","NI","V","VA"],"conditions":{"N":1,"P":101325,"T":1273.15,"X_C":0.0100961357,"X_CR":0.1320833545,"X_MN":0.0054177801,"X_MO":0.005687695,"X_NI":0.006010236,"X_V":0.0031378132},"reference":"ASM1977","disabled":false,"model":"martensite_start","inputs":{"martensite_start":553.0,"martensite_type":"lath","PAGS":null,"parent_phase":"gamma","predicted_type":true,"solutionizing_temperature":1273.15},"outputs":{"calculation_error":false,"DG":2470.1367388766,"error":113.8451390266,"error_message":[],"LC_martensite_start":439.1548609734,"PAGS_energy":0.0,"solutioning_conditions":{"N":1,"P":101325,"T":1273.15,"X_C":0.0100961357,"X_CR":0.1320833545,"X_MN":0.0054177801,"X_MO":0.005687695,"X_NI":0.006010236,"X_V":0.0031378132},"solutionizing_phases":["FCC_A1","CHI_A12","","","","","",""]}}

File: libreCalphad/models/martensite_start/experimental_data/ASM1977/ASM1977-18.json
{"index":18,"components":["AL","C","CR","FE","MN","MO","SI","VA"],"conditions":{"N":1,"P":101325,"T":1375.0,"X_AL":0.0010177657,"X_C":0.0128036634,"X_CR":0.0554540244,"X_MN":0.0069979265,"X_MO":0.0035492494,"X_SI":0.0091909464},"reference":"ASM1977","disabled":false,"model":"martensite_start","inputs":{"martensite_start":673.0,"martensite_type":"lath","PAGS":null,"parent_phase":"gamma","predicted_type":true,"solutionizing_temperature":1375.0},"outputs":{"calculation_error":false,"DG":1752.0192871878,"error":112.0298835278,"error_message":[],"LC_martensite_start":560.9701164722,"PAGS_energy":0.0,"solutioning_conditions":{"N":1,"P":101325,"T":1375.0,"X_AL":0.0010177657,"X_C":0.0128036634,"X_CR":0.0554540244,"X_MN":0.0069979265,"X_MO":0.0035492494,"X_SI":0.0091909464},"solutionizing_phases":["FCC_A1","","","","","","",""]}}

File: libreCalphad/models/martensite_start/experimental_data/ASM1977/ASM1977-19.json
{"index":19,"components":["C","CR","FE","MN","MO","NI","SI","V","VA"],"conditions":{"N":1,"P":101325,"T":1273.15,"X_C":0.0147116582,"X_CR":0.0145488868,"X_MN":0.0051259804,"X_MO":0.0027626222,"X_NI":0.0284117276,"X_SI":0.0037355229,"X_V":0.0019511055},"reference":"ASM1977","disabled":false,"model":"martensite_start","inputs":{"martensite_start":588.0,"martensite_type":"lath","PAGS":null,"parent_phase":"gamma","predicted_type":true,"solutionizing_temperature":1273.15},"outputs":{"calculation_error":false,"DG":2289.1869788826,"error":-4.7586696625,"error_message":[],"LC_martensite_start":592.7586696625,"PAGS_energy":0.0,"solutioning_conditions":{"N":1,"P":101325,"T":1273.15,"X_C":0.0147116582,"X_CR":0.0145488868,"X_MN":0.0051259804,"X_MO":0.0027626222,"X_NI":0.0284117276,"X_SI":0.0037355229,"X_V":0.0019511055},"solutionizing_phases":["FCC_A1","","","","","","","",""]}}

File: libreCalphad/models/martensite_start/experimental_data/ASM1977/ASM1977-21.json
{"index":21,"components":["C","CR","FE","MN","MO","NI","SI","VA"],"conditions":{"N":1,"P":101325,"T":1273.15,"X_C":0.0155860367,"X_CR":0.0024354665,"X_MN":0.0106232588,"X_MO":0.0001147771,"X_NI":0.0070355344,"X_SI":0.0039207841},"reference":"ASM1977","disabled":false,"model":"martensite_start","inputs":{"martensite_start":598.0,"martensite_type":"lath","PAGS":null,"parent_phase":"gamma","predicted_type":true,"solutionizing_temperature":1273.15},"outputs":{"calculation_error":false,"DG":2496.6791428905,"error":-43.4441602707,"error_message":[],"LC_martensite_start":641.4441602707,"PAGS_energy":0.0,"solutioning_conditions":{"N":1,"P":101325,"T":1273.15,"X_C":0.0155860367,"X_CR":0.0024354665,"X_MN":0.0106232588,"X_MO":0.0001147771,"X_NI":0.0070355344,"X_SI":0.0039207841},"solutionizing_phases":["FCC_A1","","","","","","",""]}}

File: libreCalphad/models/martensite_start/experimental_data/ASM1977/ASM1977-25.json
{"index":25,"components":["C","CR","FE","MN","MO","NI","SI","VA"],"conditions":{"N":1,"P":101325,"T":1273.15,"X_C":0.0173112449,"X_CR":0.004209226,"X_MN":0.0107563166,"X_MO":0.0006273444,"X_NI":0.003169587,"X_SI":0.0136373159},"reference":"ASM1977","disabled":false,"model":"martensite_start","inputs":{"martensite_start":594.0,"martensite_type":"lath","PAGS":null,"parent_phase":"gamma","predicted_type":true,"solutionizing_temperature":1273.15},"outputs":{"calculation_error":false,"DG":2559.1868890515,"error":-42.5648752213,"error_message":[],"LC_martensite_start":636.5648752213,"PAGS_energy":0.0,"solutioning_conditions":{"N":1,"P":101325,"T":1273.15,"X_C":0.0173112449,"X_CR":0.004209226,"X_MN":0.0107563166,"X_MO":0.0006273444,"X_NI":0.003169587,"X_SI":0.0136373159},"solutionizing_phases":["FCC_A1","","","","","","",""]}}

File: libreCalphad/models/martensite_start/experimental_data/ASM1977/ASM1977-30.json
{"index":30,"components":["B","C","CR","FE","MN","MO","NI","VA"],"conditions":{"N":1,"P":101325,"T":1273.15,"X_B":0.0000457778,"X_C":0.0196869539,"X_CR":0.0050763184,"X_MN":0.0102095208,"X_MO":0.0007451128,"X_NI":0.0029043625},"reference":"ASM1977","disabled":false,"model":"martensite_start","inputs":{"martensite_start":583.0,"martensite_type":"lath","PAGS":null,"parent_phase":"gamma","predicted_type":true,"solutionizing_temperature":1273.15},"outputs":{"calculation_error":false,"DG":2629.7904677256,"error":-41.3011523247,"error_message":[],"LC_martensite_start":624.3011523247,"PAGS_energy":0.0,"solutioning_conditions":{"N":1,"P":101325,"T":1273.15,"X_B":0.0000457778,"X_C":0.0196869539,"X_CR":0.0050763184,"X_MN":0.0102095208,"X_MO":0.0007451128,"X_NI":0.0029043625},"solutionizing_phases":["FCC_A1","","","","","","",""]}}

File: libreCalphad/models/martensite_start/experimental_data/ASM1977/ASM1977-31.json
{"index":31,"components":["C","CR","FE","MN","MO","NI","SI","VA"],"conditions":{"N":1,"P":101325,"T":1273.15,"X_C":0.0196412284,"X_CR":0.001266132,"X_MN":0.0156781553,"X_MO":0.0004002827,"X_NI":0.0018694301,"X_SI":0.00449277},"reference":"ASM1977","disabled":false,"model":"martensite_start","inputs":{"martensite_start":574.0,"martensite_type":"lath","PAGS":null,"parent_phase":"gamma","predicted_type":true,"solutionizing_temperature":1273.15},"outputs":{"calculation_error":false,"DG":2684.1146535433,"error":-19.6216997623,"error_message":[],"LC_martensite_start":593.6216997623,"PAGS_energy":0.0,"solutioning_conditions":{"N":1,"P":101325,"T":1273.15,"X_C":0.0196412284,"X_CR":0.001266132,"X_MN":0.0156781553,"X_MO":0.0004002827,"X_NI":0.0018694301,"X_SI":0.00449277},"solutionizing_phases":["FCC_A1","","","","","","",""]}}

File: libreCalphad/models/martensite_start/experimental_data/ASM1977/ASM1977-32.json
{"index":32,"components":["C","CR","FE","MN","MO","NI","SI","V","VA"],"conditions":{"N":1,"P":101325,"T":1273.15,"X_C":0.0201417154,"X_CR":0.0173414408,"X_MN":0.0164128026,"X_MO":0.0022923049,"X_NI":0.0172361654,"X_SI":0.0011745762,"X_V":0.0016189433},"reference":"ASM1977","disabled":false,"model":"martensite_start","inputs":{"martensite_start":566.0,"martensite_type":"lath","PAGS":null,"parent_phase":"gamma","predicted_type":true,"solutionizing_temperature":1273.15},"outputs":{"calculation_error":false,"DG":2418.9029289403,"error":85.0886529922,"error_message":[],"LC_martensite_start":480.9113470078,"PAGS_energy":0.0,"solutioning_conditions":{"N":1,"P":101325,"T":1273.15,"X_C":0.0201417154,"X_CR":0.0173414408,"X_MN":0.0164128026,"X_MO":0.0022923049,"X_NI":0.0172361654,"X_SI":0.0011745762,"X_V":0.0016189433},"solutionizing_phases":["FCC_A1","","","","","","","",""]}}

File: libreCalphad/models/martensite_start/experimental_data/ASM1977/ASM1977-34.json
{"index":34,"components":["B","C","CR","FE","MN","MO","NI","VA"],"conditions":{"N":1,"P":101325,"T":1273.15,"X_B":0.0000762384,"X_C":0.0205869643,"X_CR":0.0069746318,"X_MN":0.0089015354,"X_MO":0.0006872736,"X_NI":0.0055234555},"reference":"ASM1977","disabled":false,"model":"martensite_start","inputs":{"martensite_start":573.0,"martensite_type":"lath","PAGS":null,"parent_phase":"gamma","predicted_type":true,"solutionizing_temperature":1273.15},"outputs":{"calculation_error":false,"DG":2705.6532826803,"error":-45.7824691772,"error_message":[],"LC_martensite_start":618.7824691772,"PAGS_energy":0.0,"solutioning_conditions":{"N":1,"P":101325,"T":1273.15,"X_B":0.0000762384,"X_C":0.0205869643,"X_CR":0.0069746318,"X_MN":0.0089015354,"X_MO":0.0006872736,"X_NI":0.0055234555},"solutionizing_phases":["FCC_A1","AL2CU_C16","","","","","",""]}}

File: libreCalphad/models/martensite_start/experimental_data/ASM1977/ASM1977-35.json
{"index":35,"components":["C","CR","FE","MN","MO","NI","SI","V","VA"],"conditions":{"N":1,"P":101325,"T":1273.15,"X_C":0.0206042732,"X_CR":0.0121629851,"X_MN":0.0080081074,"X_MO":0.0057320951,"X_NI":0.0051533131,"X_SI":0.0048952058,"X_V":0.0005397733},"reference":"ASM1977","disabled":false,"model":"martensite_start","inputs":{"martensite_start":560.0,"martensite_type":"lath","PAGS":null,"parent_phase":"gamma","predicted_type":true,"solutionizing_temperature":1273.15},"outputs":{"calculation_error":false,"DG":2633.8445914765,"error":-33.236328125,"error_message":[],"LC_martensite_start":593.236328125,"PAGS_energy":0.0,"solutioning_conditions":{"N":1,"P":101325,"T":1273.15,"X_C":0.0206042732,"X_CR":0.0121629851,"X_MN":0.0080081074,"X_MO":0.0057320951,"X_NI":0.0051533131,"X_SI":0.0048952058,"X_V":0.0005397733},"solutionizing_phases":["FCC_A1","","","","","","","",""]}}

File: libreCalphad/models/martensite_start/experimental_data/ASM1977/ASM1977-51.json
{"index":51,"components":["B","C","CR","FE","MN","MO","NI","VA"],"conditions":{"N":1,"P":101325,"T":1273.15,"X_B":0.0000812162,"X_C":0.0228449647,"X_CR":0.0052770115,"X_MN":0.0076914165,"X_MO":0.0012011808,"X_NI":0.005609844},"reference":"ASM1977","disabled":false,"model":"martensite_start","inputs":{"martensite_start":561.0,"martensite_type":"lath","PAGS":null,"parent_phase":"gamma","predicted_type":true,"solutionizing_temperature":1273.15},"outputs":{"calculation_error":false,"DG":2809.5316505435,"error":-61.2242846489,"error_message":[],"LC_martensite_start":622.2242846489,"PAGS_energy":0.0,"solutioning_conditions":{"N":1,"P":101325,"T":1273.15,"X_B":0.0000812162,"X_C":0.0228449647,"X_CR":0.0052770115,"X_MN":0.0076914165,"X_MO":0.0012011808,"X_NI":0.005609844},"solutionizing_phases":["FCC_A1","AL2CU_C16","","","","","",""]}}

File: libreCalphad/models/martensite_start/experimental_data/ASM1977/ASM1977-56.json
{"index":56,"components":["C","CO","CR","FE","MN","SI","V","W","VA"],"conditions":{"N":1,"P":101325,"T":1273.15,"X_C":0.0370195988,"X_CO":0.0494594796,"X_CR":0.0479819755,"X_MN":0.0025853668,"X_SI":0.0094548322,"X_V":0.0150320249,"X_W":0.06174091},"reference":"ASM1977","disabled":false,"model":"martensite_start","inputs":{"martensite_start":450.0,"martensite_type":"plate","PAGS":null,"parent_phase":"gamma","predicted_type":true,"solutionizing_temperature":1273.15},"outputs":{"calculation_error":false,"DG":4204.3724822052,"error":-208.3176898956,"error_message":[],"LC_martensite_start":658.3176898956,"PAGS_energy":0.0,"solutioning_conditions":{"N":1,"P":101325,"T":1273.15,"X_C":0.0370195988,"X_CO":0.0494594796,"X_CR":0.0479819755,"X_MN":0.0025853668,"X_SI":0.0094548322,"X_V":0.0150320249,"X_W":0.06174091},"solutionizing_phases":["M6C_E93","FCC_A1","FCC_A1","","","","","",""]}}

File: libreCalphad/models/martensite_start/experimental_data/ASM1977/ASM1977-61.json
{"index":61,"components":["C","CR","CU","FE","MN","MO","NI","SI","VA"],"conditions":{"N":1,"P":101325,"T":1273.15,"X_C":0.0343683308,"X_CR":0.0013579562,"X_CU":0.0010256666,"X_MN":0.0040534407,"X_MO":0.0004529012,"X_NI":0.0231347019,"X_SI":0.0038677732},"reference":"ASM1977","disabled":false,"model":"martensite_start","inputs":{"martensite_start":473.0,"martensite_type":"plate","PAGS":null,"parent_phase":"gamma","predicted_type":true,"solutionizing_temperature":1273.15},"outputs":{"calculation_error":false,"DG":2928.6855847017,"error":-68.299971056,"error_message":[],"LC_martensite_start":541.299971056,"PAGS_energy":0.0,"solutioning_conditions":{"N":1,"P":101325,"T":1273.15,"X_C":0.0343683308,"X_CR":0.0013579562,"X_CU":0.0010256666,"X_MN":0.0040534407,"X_MO":0.0004529012,"X_NI":0.0231347019,"X_SI":0.0038677732},"solutionizing_phases":["FCC_A1","","","","","","","",""]}}

File: libreCalphad/models/martensite_start/experimental_data/ASM1977/ASM1977-62.json
{"index":62,"components":["B","C","CR","FE","MN","MO","NI","VA"],"conditions":{"N":1,"P":101325,"T":1400.0,"X_B":0.0001256327,"X_C":0.035282125,"X_CR":0.005119809,"X_MN":0.0085045963,"X_MO":0.0011891812,"X_NI":0.0054612391},"reference":"ASM1977","disabled":false,"model":"martensite_start","inputs":{"martensite_start":485.0,"martensite_type":"plate","PAGS":null,"parent_phase":"gamma","predicted_type":true,"solutionizing_temperature":1400.0},"outputs":{"calculation_error":false,"DG":3486.1508880185,"error":-68.4667913914,"error_message":[],"LC_martensite_start":553.4667913914,"PAGS_energy":0.0,"solutioning_conditions":{"N":1,"P":101325,"T":1400.0,"X_B":0.0001256327,"X_C":0.035282125,"X_CR":0.005119809,"X_MN":0.0085045963,"X_MO":0.0011891812,"X_NI":0.0054612391},"solutionizing_phases":["FCC_A1","AL2CU_C16","","","","","",""]}}

File: libreCalphad/models/martensite_start/experimental_data/ASM1977/ASM1977-63.json
{"index":63,"components":["C","CR","FE","MN","MO","SI","V","W","VA"],"conditions":{"N":1,"P":101325,"T":1500.0,"X_C":0.0385974433,"X_CR":0.0451289183,"X_MN":0.0025002295,"X_MO":0.0279778905,"X_SI":0.0052982571,"X_V":0.0184252741,"X_W":0.0185233184},"reference":"ASM1977","disabled":false,"model":"martensite_start","inputs":{"martensite_start":483.0,"martensite_type":"lath","PAGS":null,"parent_phase":"gamma","predicted_type":true,"solutionizing_temperature":1500.0},"outputs":{"calculation_error":false,"DG":2335.8730194913,"error":95.2843637466,"error_message":[],"LC_martensite_start":387.7156362534,"PAGS_energy":0.0,"solutioning_conditions":{"N":1,"P":101325,"T":1500.0,"X_C":0.0385974433,"X_CR":0.0451289183,"X_MN":0.0025002295,"X_MO":0.0279778905,"X_SI":0.0052982571,"X_V":0.0184252741,"X_W":0.0185233184},"solutionizing_phases":["FCC_A1","M6C_E93","FCC_A1","CHI_A12","BCC_A2","","","",""]}}

File: libreCalphad/models/martensite_start/experimental_data/ASM1977/ASM1977-64.json
{"index":64,"components":["C","CO","CR","FE","MN","MO","SI","V","W","VA"],"conditions":{"N":1,"P":101325,"T":1450.0,"X_C":0.0384855887,"X_CO":0.0505466003,"X_CR":0.0451078873,"X_MN":0.0042588475,"X_MO":0.0253985893,"X_SI":0.0062988457,"X_V":0.0169155706,"X_W":0.0169486092},"reference":"ASM1977","disabled":false,"model":"martensite_start","inputs":{"martensite_start":450.0,"martensite_type":"plate","PAGS":null,"parent_phase":"gamma","predicted_type":true,"solutionizing_temperature":1450.0},"outputs":{"calculation_error":false,"DG":3300.2264827776,"error":-24.0737915039,"error_message":[],"LC_martensite_start":474.0737915039,"PAGS_energy":0.0,"solutioning_conditions":{"N":1,"P":101325,"T":1450.0,"X_C":0.0384855887,"X_CO":0.0505466003,"X_CR":0.0451078873,"X_MN":0.0042588475,"X_MO":0.0253985893,"X_SI":0.0062988457,"X_V":0.0169155706,"X_W":0.0169486092},"solutionizing_phases":["FCC_A1","CHI_A12","FCC_A1","M6C_E93","","","","","",""]}}

File: libreCalphad/models/martensite_start/experimental_data/ASM1977/ASM1977-65.json
{"index":65,"components":["C","CR","FE","MN","MO","SI","V","W","VA"],"conditions":{"N":1,"P":101325,"T":1273.15,"X_C":0.039433051,"X_CR":0.0426903228,"X_MN":0.0033237426,"X_MO":0.0255752183,"X_SI":0.0050793537,"X_V":0.0145620404,"X_W":0.0179717},"reference":"ASM1977","disabled":false,"model":"martensite_start","inputs":{"martensite_start":450.0,"martensite_type":"lath","PAGS":null,"parent_phase":"gamma","predicted_type":true,"solutionizing_temperature":1273.15},"outputs":{"calculation_error":false,"DG":3176.7761386814,"error":-92.3987102509,"error_message":[],"LC_martensite_start":542.3987102509,"PAGS_energy":0.0,"solutioning_conditions":{"N":1,"P":101325,"T":1273.15,"X_C":0.039433051,"X_CR":0.0426903228,"X_MN":0.0033237426,"X_MO":0.0255752183,"X_SI":0.0050793537,"X_V":0.0145620404,"X_W":0.0179717},"solutionizing_phases":["FCC_A1","CHI_A12","M6C_E93","FCC_A1","M6C_E93","","","",""]}}

File: libreCalphad/models/martensite_start/experimental_data/ASM1977/ASM1977-72.json
{"index":72,"components":["C","CR","FE","MN","MO","SI","V","VA"],"conditions":{"N":1,"P":101325,"T":1273.15,"X_C":0.0434200016,"X_CR":0.0473566669,"X_MN":0.0046973666,"X_MO":0.0058280067,"X_SI":0.0076570988,"X_V":0.0026384854},"reference":"ASM1977","disabled":false,"model":"martensite_start","inputs":{"martensite_start":438.0,"martensite_type":"lath","PAGS":null,"parent_phase":"gamma","predicted_type":true,"solutionizing_temperature":1273.15},"outputs":{"calculation_error":false,"DG":3441.4045803992,"error":97.309236145,"error_message":[],"LC_martensite_start":340.690763855,"PAGS_energy":0.0,"solutioning_conditions":{"N":1,"P":101325,"T":1273.15,"X_C":0.0434200016,"X_CR":0.0473566669,"X_MN":0.0046973666,"X_MO":0.0058280067,"X_SI":0.0076570988,"X_V":0.0026384854},"solutionizing_phases":["FCC_A1","FCC_A1","M7C3_D101","","","","",""]}}

File: libreCalphad/models/martensite_start/experimental_data/Arlazarov2020/Arlazarov2020-100.json
{"index":100,"components":["C","FE","MN","SI","VA"],"conditions":{"N":1,"P":101325,"T":1273.15,"X_C":0.0095374109,"X_MN":0.0178722332,"X_SI":0.0310754439},"reference":"Arlazarov2020","disabled":false,"model":"martensite_start","inputs":{"martensite_start":628.3313471503,"martensite_type":"lath","PAGS":6.9668404012,"parent_phase":"gamma","predicted_type":true,"solutionizing_temperature":1273.15},"outputs":{"calculation_error":false,"DG":2467.6661953088,"error":5.2000762356,"error_message":[],"LC_martensite_start":623.1312709147,"PAGS_energy":204.4370844448,"solutioning_conditions":{"N":1,"P":101325,"T":1273.15,"X_C":0.0095374109,"X_MN":0.0178722332,"X_SI":0.0310754439},"solutionizing_phases":["FCC_A1","","","",""]}}

File: libreCalphad/models/martensite_start/experimental_data/Arlazarov2020/Arlazarov2020-101.json
{"index":101,"components":["C","CR","FE","MN","SI","VA"],"conditions":{"N":1,"P":101325,"T":1273.15,"X_C":0.0095353426,"X_CR":0.0031465585,"X_MN":0.0178683573,"X_SI":0.0310687047},"reference":"Arlazarov2020","disabled":false,"model":"martensite_start","inputs":{"martensite_start":628.9116580311,"martensite_type":"lath","PAGS":8.7039675923,"parent_phase":"gamma","predicted_type":true,"solutionizing_temperature":1273.15},"outputs":{"calculation_error":false,"DG":2445.9312641613,"error":9.2924633982,"error_message":[],"LC_martensite_start":619.6191946329,"PAGS_energy":189.8253693781,"solutioning_conditions":{"N":1,"P":101325,"T":1273.15,"X_C":0.0095353426,"X_CR":0.0031465585,"X_MN":0.0178683573,"X_SI":0.0310687047},"solutionizing_phases":["FCC_A1","","","","",""]}}

File: libreCalphad/models/martensite_start/experimental_data/Arlazarov2020/Arlazarov2020-105.json
{"index":105,"components":["C","CR","FE","MN","SI","VA"],"conditions":{"N":1,"P":101325,"T":1273.15,"X_C":0.0095353426,"X_CR":0.0031465585,"X_MN":0.0178683573,"X_SI":0.0310687047},"reference":"Arlazarov2020","disabled":false,"model":"martensite_start","inputs":{"martensite_start":631.8132124352,"martensite_type":"lath","PAGS":23.1546578418,"parent_phase":"gamma","predicted_type":true,"solutionizing_temperature":1273.15},"outputs":{"calculation_error":false,"DG":2357.3875564358,"error":4.573911758,"error_message":[],"LC_martensite_start":627.2393006772,"PAGS_energy":125.6059244827,"solutioning_conditions":{"N":1,"P":101325,"T":1273.15,"X_C":0.0095353426,"X_CR":0.0031465585,"X_MN":0.0178683573,"X_SI":0.0310687047},"solutionizing_phases":["FCC_A1","","","","",""]}}

File: libreCalphad/models/martensite_start/experimental_data/Arlazarov2020/Arlazarov2020-106.json
{"index":106,"components":["C","CR","FE","MN","SI","VA"],"conditions":{"N":1,"P":101325,"T":1273.15,"X_C":0.0095332751,"X_CR":0.0062917525,"X_MN":0.0178644832,"X_SI":0.0310619685},"reference":"Arlazarov2020","disabled":false,"model":"martensite_start","inputs":{"martensite_start":633.2225388601,"martensite_type":"lath","PAGS":24.1806157261,"parent_phase":"gamma","predicted_type":true,"solutionizing_temperature":1273.15},"outputs":{"calculation_error":false,"DG":2340.526598579,"error":10.9013874736,"error_message":[],"LC_martensite_start":622.3211513865,"PAGS_energy":122.7602500154,"solutioning_conditions":{"N":1,"P":101325,"T":1273.15,"X_C":0.0095332751,"X_CR":0.0062917525,"X_MN":0.0178644832,"X_SI":0.0310619685},"solutionizing_phases":["FCC_A1","","","","",""]}}

File: libreCalphad/models/martensite_start/experimental_data/Arlazarov2020/Arlazarov2020-107.json
{"index":107,"components":["C","FE","MN","SI","VA"],"conditions":{"N":1,"P":101325,"T":1273.15,"X_C":0.0095374109,"X_MN":0.0178722332,"X_SI":0.0310754439},"reference":"Arlazarov2020","disabled":false,"model":"martensite_start","inputs":{"martensite_start":633.3883419689,"martensite_type":"lath","PAGS":8.7807313218,"parent_phase":"gamma","predicted_type":true,"solutionizing_temperature":1273.15},"outputs":{"calculation_error":false,"DG":2410.0497215154,"error":8.4562389855,"error_message":[],"LC_martensite_start":624.9321029834,"PAGS_energy":189.2490366888,"solutioning_conditions":{"N":1,"P":101325,"T":1273.15,"X_C":0.0095374109,"X_MN":0.0178722332,"X_SI":0.0310754439},"solutionizing_phases":["FCC_A1","","","",""]}}

File: libreCalphad/models/martensite_start/experimental_data/Arlazarov2020/Arlazarov2020-108.json
{"index":108,"components":["C","CR","FE","MN","SI","VA"],"conditions":{"N":1,"P":101325,"T":1273.15,"X_C":0.0086381025,"X_CR":0.0094515886,"X_MN":0.0168969684,"X_SI":0.0291636696},"reference":"Arlazarov2020","disabled":false,"model":"martensite_start","inputs":{"martensite_start":634.3002590674,"martensite_type":"lath","PAGS":22.9165102374,"parent_phase":"gamma","predicted_type":true,"solutionizing_temperature":1273.15},"outputs":{"calculation_error":false,"DG":2343.5677215686,"error":5.4226624201,"error_message":[],"LC_martensite_start":628.8775966473,"PAGS_energy":126.2844925472,"solutioning_conditions":{"N":1,"P":101325,"T":1273.15,"X_C":0.0086381025,"X_CR":0.0094515886,"X_MN":0.0168969684,"X_SI":0.0291636696},"solutionizing_phases":["FCC_A1","","","","",""]}}

File: libreCalphad/models/martensite_start/experimental_data/Arlazarov2020/Arlazarov2020-112.json
{"index":112,"components":["C","FE","MN","SI","VA"],"conditions":{"N":1,"P":101325,"T":1273.15,"X_C":0.0095374109,"X_MN":0.0178722332,"X_SI":0.0310754439},"reference":"Arlazarov2020","disabled":false,"model":"martensite_start","inputs":{"martensite_start":644.1655440415,"martensite_type":"lath","PAGS":28.4792618243,"parent_phase":"gamma","predicted_type":true,"solutionizing_temperature":1273.15},"outputs":{"calculation_error":false,"DG":2242.9661957322,"error":10.0380870799,"error_message":[],"LC_martensite_start":634.1274569616,"PAGS_energy":112.020557643,"solutioning_conditions":{"N":1,"P":101325,"T":1273.15,"X_C":0.0095374109,"X_MN":0.0178722332,"X_SI":0.0310754439},"solutionizing_phases":["FCC_A1","","","",""]}}

File: libreCalphad/models/martensite_start/experimental_data/Arlazarov2020/Arlazarov2020-51.json
{"index":51,"components":["C","FE","MN","SI","VA"],"conditions":{"N":1,"P":101325,"T":1273.15,"X_C":0.0108245717,"X_MN":0.0236649636,"X_SI":0.0424334478},"reference":"Arlazarov2020","disabled":false,"model":"martensite_start","inputs":{"martensite_start":593.4181992337,"martensite_type":"lath","PAGS":13.8571428571,"parent_phase":"gamma","predicted_type":true,"solutionizing_temperature":1273.15},"outputs":{"calculation_error":false,"DG":2674.1226165165,"error":8.9826024576,"error_message":[],"LC_martensite_start":584.4355967761,"PAGS_energy":159.3031625884,"solutioning_conditions":{"N":1,"P":101325,"T":1273.15,"X_C":0.0108245717,"X_MN":0.0236649636,"X_SI":0.0424334478},"solutionizing_phases":["FCC_A1","","","",""]}}

File: libreCalphad/models/martensite_start/experimental_data/Arlazarov2020/Arlazarov2020-56.json
{"index":56,"components":["C","FE","MN","SI","VA"],"conditions":{"N":1,"P":101325,"T":1273.15,"X_C":0.0115138271,"X_MN":0.0241649586,"X_SI":0.0000984772},"reference":"Arlazarov2020","disabled":false,"model":"martensite_start","inputs":{"martensite_start":598.4756704981,"martensite_type":"lath","PAGS":7.2857142857,"parent_phase":"gamma","predicted_type":true,"solutionizing_temperature":1273.15},"outputs":{"calculation_error":false,"DG":2550.6177828557,"error":40.4839303819,"error_message":[],"LC_martensite_start":557.9917401162,"PAGS_energy":201.4996291246,"solutioning_conditions":{"N":1,"P":101325,"T":1273.15,"X_C":0.0115138271,"X_MN":0.0241649586,"X_SI":0.0000984772},"solutionizing_phases":["FCC_A1","","","",""]}}

File: libreCalphad/models/martensite_start/experimental_data/Arlazarov2020/Arlazarov2020-63.json
{"index":63,"components":["AL","C","FE","MN","VA"],"conditions":{"N":1,"P":101325,"T":1273.15,"X_AL":0.0122236618,"X_C":0.0114416452,"X_MN":0.0240134648},"reference":"Arlazarov2020","disabled":false,"model":"martensite_start","inputs":{"martensite_start":601.7807053942,"martensite_type":"lath","PAGS":8.5429141717,"parent_phase":"gamma","predicted_type":true,"solutionizing_temperature":1273.15},"outputs":{"calculation_error":false,"DG":2605.0328342182,"error":30.5960497009,"error_message":[],"LC_martensite_start":571.1846556933,"PAGS_energy":191.0512397419,"solutioning_conditions":{"N":1,"P":101325,"T":1273.15,"X_AL":0.0122236618,"X_C":0.0114416452,"X_MN":0.0240134648},"solutionizing_phases":["FCC_A1","","","",""]}}

File: libreCalphad/models/martensite_start/experimental_data/Arlazarov2020/Arlazarov2020-64.json
{"index":64,"components":["C","FE","MN","SI","VA"],"conditions":{"N":1,"P":101325,"T":1273.15,"X_C":0.0114304565,"X_MN":0.0239899822,"X_SI":0.0146646259},"reference":"Arlazarov2020","disabled":false,"model":"martensite_start","inputs":{"martensite_start":603.9929118774,"martensite_type":"lath","PAGS":38.3571428571,"parent_phase":"gamma","predicted_type":true,"solutionizing_temperature":1273.15},"outputs":{"calculation_error":false,"DG":2416.6501005103,"error":29.4362273907,"error_message":[],"LC_martensite_start":574.5566844867,"PAGS_energy":92.4764601329,"solutioning_conditions":{"N":1,"P":101325,"T":1273.15,"X_C":0.0114304565,"X_MN":0.0239899822,"X_SI":0.0146646259},"solutionizing_phases":["FCC_A1","","","",""]}}

File: libreCalphad/models/martensite_start/experimental_data/Arlazarov2020/Arlazarov2020-66.json
{"index":66,"components":["AL","C","FE","MN","VA"],"conditions":{"N":1,"P":101325,"T":1273.15,"X_AL":0.0122236618,"X_C":0.0114416452,"X_MN":0.0240134648},"reference":"Arlazarov2020","disabled":false,"model":"martensite_start","inputs":{"martensite_start":605.9300829876,"martensite_type":"lath","PAGS":10.5389221557,"parent_phase":"gamma","predicted_type":true,"solutionizing_temperature":1273.15},"outputs":{"calculation_error":false,"DG":2555.6511542686,"error":33.169566073,"error_message":[],"LC_martensite_start":572.7605169146,"PAGS_energy":177.2694317655,"solutioning_conditions":{"N":1,"P":101325,"T":1273.15,"X_AL":0.0122236618,"X_C":0.0114416452,"X_MN":0.0240134648},"solutionizing_phases":["FCC_A1","","","",""]}}

File: libreCalphad/models/martensite_start/experimental_data/Arlazarov2020/Arlazarov2020-67.json
{"index":67,"components":["C","FE","MN","SI","VA"],"conditions":{"N":1,"P":101325,"T":1273.15,"X_C":0.0115138271,"X_MN":0.0241649586,"X_SI":0.0000984772},"reference":"Arlazarov2020","disabled":false,"model":"martensite_start","inputs":{"martensite_start":606.4450191571,"martensite_type":"lath","PAGS":10.0714285714,"parent_phase":"gamma","predicted_type":true,"solutionizing_temperature":1273.15},"outputs":{"calculation_error":false,"DG":2461.0066252799,"error":46.0377548253,"error_message":[],"LC_martensite_start":560.4072643318,"PAGS_energy":180.2475183818,"solutioning_conditions":{"N":1,"P":101325,"T":1273.15,"X_C":0.0115138271,"X_MN":0.0241649586,"X_SI":0.0000984772},"solutionizing_phases":["FCC_A1","","","",""]}}

File: libreCalphad/models/martensite_start/experimental_data/Arlazarov2020/Arlazarov2020-69.json
{"index":69,"components":["AL","C","FE","MN","VA"],"conditions":{"N":1,"P":101325,"T":1273.15,"X_AL":0.0122236618,"X_C":0.0114416452,"X_MN":0.0240134648},"reference":"Arlazarov2020","disabled":false,"model":"martensite_start","inputs":{"martensite_start":608.8346473029,"martensite_type":"lath","PAGS":13.1736526946,"parent_phase":"gamma","predicted_type":true,"solutionizing_temperature":1273.15},"outputs":{"calculation_error":false,"DG":2516.1425374447,"error":34.397912702,"error_message":[],"LC_martensite_start":574.4367346009,"PAGS_energy":162.6231663659,"solutioning_conditions":{"N":1,"P":101325,"T":1273.15,"X_AL":0.0122236618,"X_C":0.0114416452,"X_MN":0.0240134648},"solutionizing_phases":["FCC_A1","","","",""]}}

File: libreCalphad/models/martensite_start/experimental_data/Arlazarov2020/Arlazarov2020-70.json
{"index":70,"components":["C","CR","FE","MN","SI","VA"],"conditions":{"N":1,"P":101325,"T":1273.15,"X_C":0.0086381025,"X_CR":0.0094515886,"X_MN":0.0168969684,"X_SI":0.0291636696},"reference":"Arlazarov2020","disabled":false,"model":"martensite_start","inputs":{"martensite_start":610.2588082902,"martensite_type":"lath","PAGS":4.4091269456,"parent_phase":"gamma","predicted_type":true,"solutionizing_temperature":1273.15},"outputs":{"calculation_error":false,"DG":2652.7530348556,"error":-5.6792440814,"error_message":[],"LC_martensite_start":615.9380523716,"PAGS_energy":234.4646083972,"solutioning_conditions":{"N":1,"P":101325,"T":1273.15,"X_C":0.0086381025,"X_CR":0.0094515886,"X_MN":0.0168969684,"X_SI":0.0291636696},"solutionizing_phases":["FCC_A1","","","","",""]}}

File: libreCalphad/models/martensite_start/experimental_data/Arlazarov2020/Arlazarov2020-72.json
{"index":72,"components":["C","FE","MN","SI","VA"],"conditions":{"N":1,"P":101325,"T":1273.15,"X_C":0.0115138271,"X_MN":0.0241649586,"X_SI":0.0000984772},"reference":"Arlazarov2020","disabled":false,"model":"martensite_start","inputs":{"martensite_start":611.3492337165,"martensite_type":"lath","PAGS":17.2142857143,"parent_phase":"gamma","predicted_type":true,"solutionizing_temperature":1273.15},"outputs":{"calculation_error":false,"DG":2383.9352792341,"error":46.9362660559,"error_message":[],"LC_martensite_start":564.4129676606,"PAGS_energy":145.0641543487,"solutioning_conditions":{"N":1,"P":101325,"T":1273.15,"X_C":0.0115138271,"X_MN":0.0241649586,"X_SI":0.0000984772},"solutionizing_phases":["FCC_A1","","","",""]}}

File: libreCalphad/models/martensite_start/experimental_data/Arlazarov2020/Arlazarov2020-73.json
{"index":73,"components":["C","FE","MN","SI","VA"],"conditions":{"N":1,"P":101325,"T":1273.15,"X_C":0.0115138271,"X_MN":0.0241649586,"X_SI":0.0000984772},"reference":"Arlazarov2020","disabled":false,"model":"martensite_start","inputs":{"martensite_start":611.425862069,"martensite_type":"lath","PAGS":33.9285714286,"parent_phase":"gamma","predicted_type":true,"solutionizing_temperature":1273.15},"outputs":{"calculation_error":false,"DG":2338.7466390594,"error":41.9300450208,"error_message":[],"LC_martensite_start":569.4958170482,"PAGS_energy":100.5289089793,"solutioning_conditions":{"N":1,"P":101325,"T":1273.15,"X_C":0.0115138271,"X_MN":0.0241649586,"X_SI":0.0000984772},"solutionizing_phases":["FCC_A1","","","",""]}}

File: libreCalphad/models/martensite_start/experimental_data/Arlazarov2020/Arlazarov2020-74.json
{"index":74,"components":["C","FE","MN","SI","VA"],"conditions":{"N":1,"P":101325,"T":1273.15,"X_C":0.0115138271,"X_MN":0.0241649586,"X_SI":0.0000984772},"reference":"Arlazarov2020","disabled":false,"model":"martensite_start","inputs":{"martensite_start":612.3454022989,"martensite_type":"lath","PAGS":38.5714285714,"parent_phase":"gamma","predicted_type":true,"solutionizing_temperature":1273.15},"outputs":{"calculation_error":false,"DG":2322.4904363996,"error":41.8872003475,"error_message":[],"LC_martensite_start":570.4582019514,"PAGS_energy":92.1107986389,"solutioning_conditions":{"N":1,"P":101325,"T":1273.15,"X_C":0.0115138271,"X_MN":0.0241649586,"X_SI":0.0000984772},"solutionizing_phases":["FCC_A1","","","",""]}}

File: libreCalphad/models/martensite_start/experimental_data/Arlazarov2020/Arlazarov2020-76.json
{"index":76,"components":["AL","C","FE","MN","VA"],"conditions":{"N":1,"P":101325,"T":1273.15,"X_AL":0.0122236618,"X_C":0.0114416452,"X_MN":0.0240134648},"reference":"Arlazarov2020","disabled":false,"model":"martensite_start","inputs":{"martensite_start":613.8139004149,"martensite_type":"lath","PAGS":25.628742515,"parent_phase":"gamma","predicted_type":true,"solutionizing_temperature":1273.15},"outputs":{"calculation_error":false,"DG":2429.9530024495,"error":34.3686870001,"error_message":[],"LC_martensite_start":579.4452134148,"PAGS_energy":118.9426484055,"solutioning_conditions":{"N":1,"P":101325,"T":1273.15,"X_AL":0.0122236618,"X_C":0.0114416452,"X_MN":0.0240134648},"solutionizing_phases":["FCC_A1","","","",""]}}

File: libreCalphad/models/martensite_start/experimental_data/Arlazarov2020/Arlazarov2020-78.json
{"index":78,"components":["AL","C","FE","MN","VA"],"conditions":{"N":1,"P":101325,"T":1273.15,"X_AL":0.0222926795,"X_C":0.0113817224,"X_MN":0.0238877002},"reference":"Arlazarov2020","disabled":false,"model":"martensite_start","inputs":{"martensite_start":615.3076763485,"martensite_type":"lath","PAGS":10.8582834331,"parent_phase":"gamma","predicted_type":true,"solutionizing_temperature":1273.15},"outputs":{"calculation_error":false,"DG":2531.3662969008,"error":34.6117609584,"error_message":[],"LC_martensite_start":580.6959153901,"PAGS_energy":175.3100006342,"solutioning_conditions":{"N":1,"P":101325,"T":1273.15,"X_AL":0.0222926795,"X_C":0.0113817224,"X_MN":0.0238877002},"solutionizing_phases":["FCC_A1","","","",""]}}

File: libreCalphad/models/martensite_start/experimental_data/Arlazarov2020/Arlazarov2020-79.json
{"index":79,"components":["AL","C","FE","MN","VA"],"conditions":{"N":1,"P":101325,"T":1273.15,"X_AL":0.0122236618,"X_C":0.0114416452,"X_MN":0.0240134648},"reference":"Arlazarov2020","disabled":false,"model":"martensite_start","inputs":{"martensite_start":616.7184647303,"martensite_type":"lath","PAGS":46.5469061876,"parent_phase":"gamma","predicted_type":true,"solutionizing_temperature":1273.15},"outputs":{"calculation_error":false,"DG":2366.0544278618,"error":32.7698145175,"error_message":[],"LC_martensite_start":583.9486502128,"PAGS_energy":79.7745829757,"solutioning_conditions":{"N":1,"P":101325,"T":1273.15,"X_AL":0.0122236618,"X_C":0.0114416452,"X_MN":0.0240134648},"solutionizing_phases":["FCC_A1","","","",""]}}

File: libreCalphad/models/martensite_start/experimental_data/Arlazarov2020/Arlazarov2020-80.json
{"index":80,"components":["AL","C","FE","MN","VA"],"conditions":{"N":1,"P":101325,"T":1273.15,"X_AL":0.0222926795,"X_C":0.0113817224,"X_MN":0.0238877002},"reference":"Arlazarov2020","disabled":false,"model":"martensite_start","inputs":{"martensite_start":617.2163900415,"martensite_type":"lath","PAGS":12.2954091816,"parent_phase":"gamma","predicted_type":true,"solutionizing_temperature":1273.15},"outputs":{"calculation_error":false,"DG":2506.9802723388,"error":35.5819324953,"error_message":[],"LC_martensite_start":581.6344575462,"PAGS_energy":167.1515871989,"solutioning_conditions":{"N":1,"P":101325,"T":1273.15,"X_AL":0.0222926795,"X_C":0.0113817224,"X_MN":0.0238877002},"solutionizing_phases":["FCC_A1","","","",""]}}

File: libreCalphad/models/martensite_start/experimental_data/Arlazarov2020/Arlazarov2020-81.json
{"index":81,"components":["C","CR","FE","MN","SI","VA"],"conditions":{"N":1,"P":101325,"T":1273.15,"X_C":0.0095332751,"X_CR":0.0062917525,"X_MN":0.0178644832,"X_SI":0.0310619685},"reference":"Arlazarov2020","disabled":false,"model":"martensite_start","inputs":{"martensite_start":617.2225388601,"martensite_type":"lath","PAGS":5.0769632089,"parent_phase":"gamma","predicted_type":true,"solutionizing_temperature":1273.15},"outputs":{"calculation_error":false,"DG":2577.4655212516,"error":7.0082202412,"error_message":[],"LC_martensite_start":610.2143186189,"PAGS_energy":225.2075210634,"solutioning_conditions":{"N":1,"P":101325,"T":1273.15,"X_C":0.0095332751,"X_CR":0.0062917525,"X_MN":0.0178644832,"X_SI":0.0310619685},"solutionizing_phases":["FCC_A1","","","","",""]}}

File: libreCalphad/models/martensite_start/experimental_data/Arlazarov2020/Arlazarov2020-85.json
{"index":85,"components":["C","CR","FE","MN","SI","VA"],"conditions":{"N":1,"P":101325,"T":1273.15,"X_C":0.0086381025,"X_CR":0.0094515886,"X_MN":0.0168969684,"X_SI":0.0291636696},"reference":"Arlazarov2020","disabled":false,"model":"martensite_start","inputs":{"martensite_start":621.2847150259,"martensite_type":"lath","PAGS":6.496478423,"parent_phase":"gamma","predicted_type":true,"solutionizing_temperature":1273.15},"outputs":{"calculation_error":false,"DG":2534.6790042519,"error":2.3150584247,"error_message":[],"LC_martensite_start":618.9696566012,"PAGS_energy":209.0251479504,"solutioning_conditions":{"N":1,"P":101325,"T":1273.15,"X_C":0.0086381025,"X_CR":0.0094515886,"X_MN":0.0168969684,"X_SI":0.0291636696},"solutionizing_phases":["FCC_A1","","","","",""]}}

File: libreCalphad/models/martensite_start/experimental_data/Arlazarov2020/Arlazarov2020-86.json
{"index":86,"components":["AL","C","FE","MN","VA"],"conditions":{"N":1,"P":101325,"T":1273.15,"X_AL":0.0222926795,"X_C":0.0113817224,"X_MN":0.0238877002},"reference":"Arlazarov2020","disabled":false,"model":"martensite_start","inputs":{"martensite_start":622.1956431535,"martensite_type":"lath","PAGS":26.4271457086,"parent_phase":"gamma","predicted_type":true,"solutionizing_temperature":1273.15},"outputs":{"calculation_error":false,"DG":2414.525969555,"error":34.7721928448,"error_message":[],"LC_martensite_start":587.4234503087,"PAGS_energy":116.9291141783,"solutioning_conditions":{"N":1,"P":101325,"T":1273.15,"X_AL":0.0222926795,"X_C":0.0113817224,"X_MN":0.0238877002},"solutionizing_phases":["FCC_A1","","","",""]}}

File: libreCalphad/models/martensite_start/experimental_data/Arlazarov2020/Arlazarov2020-87.json
{"index":87,"components":["C","CR","FE","MN","SI","VA"],"conditions":{"N":1,"P":101325,"T":1273.15,"X_C":0.0095332751,"X_CR":0.0062917525,"X_MN":0.0178644832,"X_SI":0.0310619685},"reference":"Arlazarov2020","disabled":false,"model":"martensite_start","inputs":{"martensite_start":622.3624352332,"martensite_type":"lath","PAGS":6.6144064979,"parent_phase":"gamma","predicted_type":true,"solutionizing_temperature":1273.15},"outputs":{"calculation_error":false,"DG":2516.7204064082,"error":10.1036200511,"error_message":[],"LC_martensite_start":612.2588151821,"PAGS_energy":207.8443666393,"solutioning_conditions":{"N":1,"P":101325,"T":1273.15,"X_C":0.0095332751,"X_CR":0.0062917525,"X_MN":0.0178644832,"X_SI":0.0310619685},"solutionizing_phases":["FCC_A1","","","","",""]}}

File: libreCalphad/models/martensite_start/experimental_data/Arlazarov2020/Arlazarov2020-89.json
{"index":89,"components":["C","CR","FE","MN","SI","VA"],"conditions":{"N":1,"P":101325,"T":1273.15,"X_C":0.0095353426,"X_CR":0.0031465585,"X_MN":0.0178683573,"X_SI":0.0310687047},"reference":"Arlazarov2020","disabled":false,"model":"martensite_start","inputs":{"martensite_start":624.8494818653,"martensite_type":"lath","PAGS":5.7839587947,"parent_phase":"gamma","predicted_type":true,"solutionizing_temperature":1273.15},"outputs":{"calculation_error":false,"DG":2506.9014642233,"error":8.4005326016,"error_message":[],"LC_martensite_start":616.4489492637,"PAGS_energy":216.6502139513,"solutioning_conditions":{"N":1,"P":101325,"T":1273.15,"X_C":0.0095353426,"X_CR":0.0031465585,"X_MN":0.0178683573,"X_SI":0.0310687047},"solutionizing_phases":["FCC_A1","","","","",""]}}

File: libreCalphad/models/martensite_start/experimental_data/Arlazarov2020/Arlazarov2020-91.json
{"index":91,"components":["C","CR","FE","MN","SI","VA"],"conditions":{"N":1,"P":101325,"T":1273.15,"X_C":0.0095332751,"X_CR":0.0062917525,"X_MN":0.0178644832,"X_SI":0.0310619685},"reference":"Arlazarov2020","disabled":false,"model":"martensite_start","inputs":{"martensite_start":625.2639896373,"martensite_type":"lath","PAGS":10.0878015846,"parent_phase":"gamma","predicted_type":true,"solutionizing_temperature":1273.15},"outputs":{"calculation_error":false,"DG":2464.6004669324,"error":9.7369534366,"error_message":[],"LC_martensite_start":615.5270362007,"PAGS_energy":180.1409011705,"solutioning_conditions":{"N":1,"P":101325,"T":1273.15,"X_C":0.0095332751,"X_CR":0.0062917525,"X_MN":0.0178644832,"X_SI":0.0310619685},"solutionizing_phases":["FCC_A1","","","","",""]}}

File: libreCalphad/models/martensite_start/experimental_data/Arlazarov2020/Arlazarov2020-94.json
{"index":94,"components":["C","CR","FE","MN","SI","VA"],"conditions":{"N":1,"P":101325,"T":1273.15,"X_C":0.0086381025,"X_CR":0.0094515886,"X_MN":0.0168969684,"X_SI":0.0291636696},"reference":"Arlazarov2020","disabled":false,"model":"martensite_start","inputs":{"martensite_start":626.3417098446,"martensite_type":"lath","PAGS":10.6795697385,"parent_phase":"gamma","predicted_type":true,"solutionizing_temperature":1273.15},"outputs":{"calculation_error":false,"DG":2459.8185115089,"error":3.4740480275,"error_message":[],"LC_martensite_start":622.8676618171,"PAGS_energy":176.3992766555,"solutioning_conditions":{"N":1,"P":101325,"T":1273.15,"X_C":0.0086381025,"X_CR":0.0094515886,"X_MN":0.0168969684,"X_SI":0.0291636696},"solutionizing_phases":["FCC_A1","","","","",""]}}
