Repository: mfrichtl/librecalphad

# Martensite Start Model

## What is this?
This model is intended to be useful for predicting the martensite-start (Ms) temperature for steels. It is far from perfect. I have done  my best to be transparent about its accuracy and limitations, but I'm sure even that falls short. All of the commercial models use proprietary thermodynamic databases, so this one is intended to be an open-source alternative that can be much more collaboratively developed. The references for the experimental data currently incorporated in the model are contained in the references.bib file. I'm sure there are more publications out there that can be incorporated.

File: libreCalphad/models/martensite_start/experimental_data/Arlazarov2020/Arlazarov2020-99.json
{"index":99,"components":["C","CR","FE","MN","SI","VA"],"conditions":{"N":1,"P":101325,"T":1273.15,"X_C":0.0095353426,"X_CR":0.0031465585,"X_MN":0.0178683573,"X_SI":0.0310687047},"reference":"Arlazarov2020","disabled":false,"model":"martensite_start","inputs":{"martensite_start":627.9168393782,"martensite_type":"lath","PAGS":11.4685257456,"parent_phase":"gamma","predicted_type":true,"solutionizing_temperature":1273.15},"outputs":{"calculation_error":false,"DG":2436.1793594924,"error":6.1538276711,"error_message":[],"LC_martensite_start":621.7630117071,"PAGS_energy":171.7211416574,"solutioning_conditions":{"N":1,"P":101325,"T":1273.15,"X_C":0.0095353426,"X_CR":0.0031465585,"X_MN":0.0178683573,"X_SI":0.0310687047},"solutionizing_phases":["FCC_A1","","","","",""]}}

File: libreCalphad/models/martensite_start/experimental_data/Atkins1980/Atkins1980-100.json
{"index":100,"components":["C","CR","FE","MN","MO","NI","SI","VA"],"conditions":{"N":1,"P":101325,"T":1273.15,"X_C":0.007380132,"X_CR":0.0175802741,"X_MN":0.0050420747,"X_MO":0.0011548957,"X_NI":0.0146303561,"X_SI":0.004931401},"reference":"Atkins1980","disabled":false,"model":"martensite_start","inputs":{"martensite_start":674.0,"martensite_type":"lath","PAGS":null,"parent_phase":"gamma","predicted_type":true,"solutionizing_temperature":1273.15},"outputs":{"calculation_error":false,"DG":1869.4013322845,"error":-5.2807784557,"error_message":[],"LC_martensite_start":679.2807784557,"PAGS_energy":0.0,"solutioning_conditions":{"N":1,"P":101325,"T":1273.15,"X_C":0.007380132,"X_CR":0.0175802741,"X_MN":0.0050420747,"X_MO":0.0011548957,"X_NI":0.0146303561,"X_SI":0.004931401},"solutionizing_phases":["FCC_A1","","","","","","",""]}}

File: libreCalphad/models/martensite_start/experimental_data/Atkins1980/Atkins1980-101.json
{"index":101,"components":["AL","C","CR","FE","MN","MO","NI","SI","VA"],"conditions":{"N":1,"P":101325,"T":1273.15,"X_AL":0.0006149932,"X_C":0.0073683021,"X_CR":0.0207433839,"X_MN":0.0050339925,"X_MO":0.0001729567,"X_NI":0.019036095,"X_SI":0.0061051354},"reference":"Atkins1980","disabled":false,"model":"martensite_start","inputs":{"martensite_start":725.0,"martensite_type":"lath","PAGS":null,"parent_phase":"gamma","predicted_type":true,"solutionizing_temperature":1273.15},"outputs":{"calculation_error":false,"DG":1444.4016451491,"error":58.0708146095,"error_message":[],"LC_martensite_start":666.9291853905,"PAGS_energy":0.0,"solutioning_conditions":{"N":1,"P":101325,"T":1273.15,"X_AL":0.0006149932,"X_C":0.0073683021,"X_CR":0.0207433839,"X_MN":0.0050339925,"X_MO":0.0001729567,"X_NI":0.019036095,"X_SI":0.0061051354},"solutionizing_phases":["FCC_A1","","","","","","","",""]}}

File: libreCalphad/models/martensite_start/experimental_data/Atkins1980/Atkins1980-102.json
{"index":102,"components":["C","CR","FE","MN","MO","NI","SI","VA"],"conditions":{"N":1,"P":101325,"T":1273.15,"X_C":0.0073831034,"X_CR":0.0021318003,"X_MN":0.0060529256,"X_MO":0.0002888402,"X_NI":0.0141641095,"X_SI":0.0049333864},"reference":"Atkins1980","disabled":false,"model":"martensite_start","inputs":{"martensite_start":645.0,"martensite_type":"lath","PAGS":null,"parent_phase":"gamma","predicted_type":true,"solutionizing_temperature":1273.15},"outputs":{"calculation_error":false,"DG":2147.0648470216,"error":-58.1685705185,"error_message":[],"LC_martensite_start":703.1685705185,"PAGS_energy":0.0,"solutioning_conditions":{"N":1,"P":101325,"T":1273.15,"X_C":0.0073831034,"X_CR":0.0021318003,"X_MN":0.0060529256,"X_MO":0.0002888402,"X_NI":0.0141641095,"X_SI":0.0049333864},"solutionizing_phases":["FCC_A1","","","","","","",""]}}

File: libreCalphad/models/martensite_start/experimental_data/Atkins1980/Atkins1980-103.json
{"index":103,"components":["C","CR","FE","MN","MO","NI","SI","VA"],"conditions":{"N":1,"P":101325,"T":1273.15,"X_C":0.0073817127,"X_CR":0.0090584446,"X_MN":0.0080690473,"X_MO":0.0002887858,"X_NI":0.0108571053,"X_SI":0.0039459658},"reference":"Atkins1980","disabled":false,"model":"martensite_start","inputs":{"martensite_start":690.0,"martensite_type":"lath","PAGS":null,"parent_phase":"gamma","predicted_type":true,"solutionizing_temperature":1273.15},"outputs":{"calculation_error":false,"DG":1760.6822337663,"error":6.1374950409,"error_message":[],"LC_martensite_start":683.8625049591,"PAGS_energy":0.0,"solutioning_conditions":{"N":1,"P":101325,"T":1273.15,"X_C":0.0073817127,"X_CR":0.0090584446,"X_MN":0.0080690473,"X_MO":0.0002887858,"X_NI":0.0108571053,"X_SI":0.0039459658},"solutionizing_phases":["FCC_A1","","","","","","",""]}}

File: libreCalphad/models/martensite_start/experimental_data/Atkins1980/Atkins1980-104.json
{"index":104,"components":["C","CR","FE","MN","MO","NI","SI","VA"],"conditions":{"N":1,"P":101325,"T":1273.15,"X_C":0.0073845792,"X_CR":0.0111941885,"X_MN":0.0080721807,"X_MO":0.0008666937,"X_NI":0.0132224781,"X_SI":0.003947498},"reference":"Atkins1980","disabled":false,"model":"martensite_start","inputs":{"martensite_start":689.0,"martensite_type":"lath","PAGS":null,"parent_phase":"gamma","predicted_type":true,"solutionizing_temperature":1273.15},"outputs":{"calculation_error":false,"DG":1740.8762781212,"error":14.2940546513,"error_message":[],"LC_martensite_start":674.7059453487,"PAGS_energy":0.0,"solutioning_conditions":{"N":1,"P":101325,"T":1273.15,"X_C":0.0073845792,"X_CR":0.0111941885,"X_MN":0.0080721807,"X_MO":0.0008666937,"X_NI":0.0132224781,"X_SI":0.003947498},"solutionizing_phases":["FCC_A1","","","","","","",""]}}

File: libreCalphad/models/martensite_start/experimental_data/Atkins1980/Atkins1980-105.json
{"index":105,"components":["C","CR","FE","MN","MO","NI","SI","VA"],"conditions":{"N":1,"P":101325,"T":1273.15,"X_C":0.0073860024,"X_CR":0.011196346,"X_MN":0.0080737364,"X_MO":0.0008668607,"X_NI":0.0170036054,"X_SI":0.0039482588},"reference":"Atkins1980","disabled":false,"model":"martensite_start","inputs":{"martensite_start":673.0,"martensite_type":"lath","PAGS":null,"parent_phase":"gamma","predicted_type":true,"solutionizing_temperature":1273.15},"outputs":{"calculation_error":false,"DG":1836.4481236601,"error":5.787926054,"error_message":[],"LC_martensite_start":667.212073946,"PAGS_energy":0.0,"solutioning_conditions":{"N":1,"P":101325,"T":1273.15,"X_C":0.0073860024,"X_CR":0.011196346,"X_MN":0.0080737364,"X_MO":0.0008668607,"X_NI":0.0170036054,"X_SI":0.0039482588},"solutionizing_phases":["FCC_A1","","","","","","",""]}}

File: libreCalphad/models/martensite_start/experimental_data/Atkins1980/Atkins1980-107.json
{"index":107,"components":["C","CR","FE","MN","MO","NI","SI","VA"],"conditions":{"N":1,"P":101325,"T":1273.15,"X_C":0.0073821358,"X_CR":0.0021315209,"X_MN":0.0141216421,"X_MO":0.0002888023,"X_NI":0.0141622533,"X_SI":0.0049327399},"reference":"Atkins1980","disabled":false,"model":"martensite_start","inputs":{"martensite_start":627.0,"martensite_type":"lath","PAGS":null,"parent_phase":"gamma","predicted_type":true,"solutionizing_temperature":1273.15},"outputs":{"calculation_error":false,"DG":2169.8342566692,"error":-23.7510536671,"error_message":[],"LC_martensite_start":650.7510536671,"PAGS_energy":0.0,"solutioning_conditions":{"N":1,"P":101325,"T":1273.15,"X_C":0.0073821358,"X_CR":0.0021315209,"X_MN":0.0141216421,"X_MO":0.0002888023,"X_NI":0.0141622533,"X_SI":0.0049327399},"solutionizing_phases":["FCC_A1","","","","","","",""]}}

File: libreCalphad/models/martensite_start/experimental_data/Atkins1980/Atkins1980-108.json
{"index":108,"components":["C","CR","FE","MN","MO","NI","SI","VA"],"conditions":{"N":1,"P":101325,"T":1273.15,"X_C":0.007853268,"X_CR":0.0021341702,"X_MN":0.0055546833,"X_MO":0.0014458063,"X_NI":0.0170158267,"X_SI":0.0039510966},"reference":"Atkins1980","disabled":false,"model":"martensite_start","inputs":{"martensite_start":705.0,"martensite_type":"lath","PAGS":null,"parent_phase":"gamma","predicted_type":true,"solutionizing_temperature":1273.15},"outputs":{"calculation_error":false,"DG":1633.8330043564,"error":8.0731272697,"error_message":[],"LC_martensite_start":696.9268727303,"PAGS_energy":0.0,"solutioning_conditions":{"N":1,"P":101325,"T":1273.15,"X_C":0.007853268,"X_CR":0.0021341702,"X_MN":0.0055546833,"X_MO":0.0014458063,"X_NI":0.0170158267,"X_SI":0.0039510966},"solutionizing_phases":["FCC_A1","","","","","","",""]}}

File: libreCalphad/models/martensite_start/experimental_data/Atkins1980/Atkins1980-111.json
{"index":111,"components":["C","CR","FE","MN","MO","NI","SI","VA"],"conditions":{"N":1,"P":101325,"T":1273.15,"X_C":0.0078445431,"X_CR":0.0165214431,"X_MN":0.0060529223,"X_MO":0.00115536,"X_NI":0.0188854692,"X_SI":0.003946707},"reference":"Atkins1980","disabled":false,"model":"martensite_start","inputs":{"martensite_start":675.0,"martensite_type":"lath","PAGS":null,"parent_phase":"gamma","predicted_type":true,"solutionizing_temperature":1273.15},"outputs":{"calculation_error":false,"DG":1808.7589906955,"error":12.6341056824,"error_message":[],"LC_martensite_start":662.3658943176,"PAGS_energy":0.0,"solutioning_conditions":{"N":1,"P":101325,"T":1273.15,"X_C":0.0078445431,"X_CR":0.0165214431,"X_MN":0.0060529223,"X_MO":0.00115536,"X_NI":0.0188854692,"X_SI":0.003946707},"solutionizing_phases":["FCC_A1","","","","","","",""]}}

File: libreCalphad/models/martensite_start/experimental_data/Atkins1980/Atkins1980-112.json
{"index":112,"components":["C","CR","FE","MN","MO","NI","SI","VA"],"conditions":{"N":1,"P":101325,"T":1273.15,"X_C":0.0083121702,"X_CR":0.0019200475,"X_MN":0.0047449856,"X_MO":0.0013296531,"X_NI":0.0314677149,"X_SI":0.0053320209},"reference":"Atkins1980","disabled":false,"model":"martensite_start","inputs":{"martensite_start":664.0,"martensite_type":"lath","PAGS":null,"parent_phase":"gamma","predicted_type":true,"solutionizing_temperature":1273.15},"outputs":{"calculation_error":false,"DG":1842.3240961556,"error":-7.4908937454,"error_message":[],"LC_martensite_start":671.4908937454,"PAGS_energy":0.0,"solutioning_conditions":{"N":1,"P":101325,"T":1273.15,"X_C":0.0083121702,"X_CR":0.0019200475,"X_MN":0.0047449856,"X_MO":0.0013296531,"X_NI":0.0314677149,"X_SI":0.0053320209},"solutionizing_phases":["FCC_A1","","","","","","",""]}}

File: libreCalphad/models/martensite_start/experimental_data/Atkins1980/Atkins1980-118.json
{"index":118,"components":["AL","C","CR","CU","FE","MN","NI","SI","VA"],"conditions":{"N":1,"P":101325,"T":1273.15,"X_AL":0.0009267815,"X_C":0.0046266138,"X_CR":0.0005343561,"X_CU":0.0006121268,"X_MN":0.0053608572,"X_NI":0.0345569311,"X_SI":0.0051442582},"reference":"Atkins1980","disabled":false,"model":"martensite_start","inputs":{"martensite_start":733.0,"martensite_type":"lath","PAGS":null,"parent_phase":"gamma","predicted_type":true,"solutionizing_temperature":1273.15},"outputs":{"calculation_error":false,"DG":1341.5915841082,"error":44.5667699337,"error_message":[],"LC_martensite_start":688.4332300663,"PAGS_energy":0.0,"solutioning_conditions":{"N":1,"P":101325,"T":1273.15,"X_AL":0.0009267815,"X_C":0.0046266138,"X_CR":0.0005343561,"X_CU":0.0006121268,"X_MN":0.0053608572,"X_NI":0.0345569311,"X_SI":0.0051442582},"solutionizing_phases":["FCC_A1","","","","","","","",""]}}

File: libreCalphad/models/martensite_start/experimental_data/Atkins1980/Atkins1980-120.json
{"index":120,"components":["C","CR","FE","MN","MO","NI","SI","V","VA"],"conditions":{"N":1,"P":101325,"T":1273.15,"X_C":0.0101320057,"X_CR":0.0122339904,"X_MN":0.006041143,"X_MO":0.0034593348,"X_NI":0.0012251666,"X_SI":0.0059085397,"X_V":0.0023888672},"reference":"Atkins1980","disabled":false,"model":"martensite_start","inputs":{"martensite_start":705.0,"martensite_type":"lath","PAGS":null,"parent_phase":"gamma","predicted_type":true,"solutionizing_temperature":1273.15},"outputs":{"calculation_error":false,"DG":1601.4489434067,"error":24.5946822166,"error_message":[],"LC_martensite_start":680.4053177834,"PAGS_energy":0.0,"solutioning_conditions":{"N":1,"P":101325,"T":1273.15,"X_C":0.0101320057,"X_CR":0.0122339904,"X_MN":0.006041143,"X_MO":0.0034593348,"X_NI":0.0012251666,"X_SI":0.0059085397,"X_V":0.0023888672},"solutionizing_phases":["FCC_A1","","","","","","","",""]}}

File: libreCalphad/models/martensite_start/experimental_data/Atkins1980/Atkins1980-123.json
{"index":123,"components":["C","CR","FE","MN","MO","NI","SI","VA"],"conditions":{"N":1,"P":101325,"T":1273.15,"X_C":0.0110470847,"X_CR":0.0053162329,"X_MN":0.0080504758,"X_MO":0.0011524844,"X_NI":0.0051805776,"X_SI":0.0039368838},"reference":"Atkins1980","disabled":false,"model":"martensite_start","inputs":{"martensite_start":671.0,"martensite_type":"lath","PAGS":null,"parent_phase":"gamma","predicted_type":true,"solutionizing_temperature":1273.15},"outputs":{"calculation_error":false,"DG":1916.905366939,"error":-8.5977762222,"error_message":[],"LC_martensite_start":679.5977762222,"PAGS_energy":0.0,"solutioning_conditions":{"N":1,"P":101325,"T":1273.15,"X_C":0.0110470847,"X_CR":0.0053162329,"X_MN":0.0080504758,"X_MO":0.0011524844,"X_NI":0.0051805776,"X_SI":0.0039368838},"solutionizing_phases":["FCC_A1","","","","","","",""]}}

File: libreCalphad/models/martensite_start/experimental_data/Atkins1980/Atkins1980-129.json
{"index":129,"components":["C","CR","FE","MN","MO","NI","SI","VA"],"conditions":{"N":1,"P":101325,"T":1273.15,"X_C":0.0124101933,"X_CR":0.0047777657,"X_MN":0.0135657457,"X_MO":0.0011508359,"X_NI":0.007054319,"X_SI":0.004717503},"reference":"Atkins1980","disabled":false,"model":"martensite_start","inputs":{"martensite_start":628.0,"martensite_type":"lath","PAGS":null,"parent_phase":"gamma","predicted_type":true,"solutionizing_temperature":1273.15},"outputs":{"calculation_error":false,"DG":2176.4787581338,"error":-0.316103363,"error_message":[],"LC_martensite_start":628.316103363,"PAGS_energy":0.0,"solutioning_conditions":{"N":1,"P":101325,"T":1273.15,"X_C":0.0124101933,"X_CR":0.0047777657,"X_MN":0.0135657457,"X_MO":0.0011508359,"X_NI":0.007054319,"X_SI":0.004717503},"solutionizing_phases":["FCC_A1","","","","","","",""]}}

File: libreCalphad/models/martensite_start/experimental_data/Atkins1980/Atkins1980-139.json
{"index":139,"components":["C","CR","FE","MN","MO","NI","SI","VA"],"conditions":{"N":1,"P":101325,"T":1273.15,"X_C":0.0092010201,"X_CR":0.0122208489,"X_MN":0.0125721953,"X_MO":0.0001151873,"X_NI":0.0014121353,"X_SI":0.0049184941},"reference":"Atkins1980","disabled":false,"model":"martensite_start","inputs":{"martensite_start":653.0,"martensite_type":"lath","PAGS":null,"parent_phase":"gamma","predicted_type":true,"solutionizing_temperature":1273.15},"outputs":{"calculation_error":false,"DG":2036.8370507936,"error":-0.5529079914,"error_message":[],"LC_martensite_start":653.5529079914,"PAGS_energy":0.0,"solutioning_conditions":{"N":1,"P":101325,"T":1273.15,"X_C":0.0092010201,"X_CR":0.0122208489,"X_MN":0.0125721953,"X_MO":0.0001151873,"X_NI":0.0014121353,"X_SI":0.0049184941},"solutionizing_phases":["FCC_A1","","","","","","",""]}}

File: libreCalphad/models/martensite_start/experimental_data/Atkins1980/Atkins1980-140.json
{"index":140,"components":["C","CR","FE","MN","MO","NI","SI","VA"],"conditions":{"N":1,"P":101325,"T":1273.15,"X_C":0.0142424824,"X_CR":0.0111432236,"X_MN":0.0055243579,"X_MO":0.0016104626,"X_NI":0.0282048831,"X_SI":0.0049119073},"reference":"Atkins1980","disabled":false,"model":"martensite_start","inputs":{"martensite_start":587.0,"martensite_type":"lath","PAGS":null,"parent_phase":"gamma","predicted_type":true,"solutionizing_temperature":1273.15},"outputs":{"calculation_error":false,"DG":2416.0375948308,"error":-27.6098124981,"error_message":[],"LC_martensite_start":614.6098124981,"PAGS_energy":0.0,"solutioning_conditions":{"N":1,"P":101325,"T":1273.15,"X_C":0.0142424824,"X_CR":0.0111432236,"X_MN":0.0055243579,"X_MO":0.0016104626,"X_NI":0.0282048831,"X_SI":0.0049119073},"solutionizing_phases":["FCC_A1","","","","","","",""]}}

File: libreCalphad/models/martensite_start/experimental_data/Atkins1980/Atkins1980-141.json
{"index":141,"components":["AL","C","CR","FE","MN","MO","SI","VA"],"conditions":{"N":1,"P":101325,"T":1273.15,"X_AL":0.0221797908,"X_C":0.0140418667,"X_CR":0.0167409725,"X_MN":0.0054465433,"X_MO":0.0011341272,"X_SI":0.0058112635},"reference":"Atkins1980","disabled":false,"model":"martensite_start","inputs":{"martensite_start":630.0,"martensite_type":"lath","PAGS":null,"parent_phase":"gamma","predicted_type":true,"solutionizing_temperature":1273.15},"outputs":{"calculation_error":false,"DG":2409.6537231131,"error":-52.259894371,"error_message":[],"LC_martensite_start":682.259894371,"PAGS_energy":0.0,"solutioning_conditions":{"N":1,"P":101325,"T":1273.15,"X_AL":0.0221797908,"X_C":0.0140418667,"X_CR":0.0167409725,"X_MN":0.0054465433,"X_MO":0.0011341272,"X_SI":0.0058112635},"solutionizing_phases":["FCC_A1","","","","","","",""]}}

File: libreCalphad/models/martensite_start/experimental_data/Atkins1980/Atkins1980-142.json
{"index":142,"components":["C","CR","FE","MN","MO","NI","SI","VA"],"conditions":{"N":1,"P":101325,"T":1273.15,"X_C":0.0142593597,"X_CR":0.0069063604,"X_MN":0.0060337137,"X_MO":0.0031671572,"X_NI":0.0240025599,"X_SI":0.0049177279},"reference":"Atkins1980","disabled":false,"model":"martensite_start","inputs":{"martensite_start":602.0,"martensite_type":"lath","PAGS":null,"parent_phase":"gamma","predicted_type":true,"solutionizing_temperature":1273.15},"outputs":{"calculation_error":false,"DG":2294.8904818693,"error":-25.6475896835,"error_message":[],"LC_martensite_start":627.6475896835,"PAGS_energy":0.0,"solutioning_conditions":{"N":1,"P":101325,"T":1273.15,"X_C":0.0142593597,"X_CR":0.0069063604,"X_MN":0.0060337137,"X_MO":0.0031671572,"X_NI":0.0240025599,"X_SI":0.0049177279},"solutionizing_phases":["FCC_A1","","","","","","",""]}}

File: libreCalphad/models/martensite_start/experimental_data/Atkins1980/Atkins1980-143.json
{"index":143,"components":["C","CR","FE","MN","MO","NI","SI","VA"],"conditions":{"N":1,"P":101325,"T":1273.15,"X_C":0.0146634596,"X_CR":0.0322837412,"X_MN":0.0055099071,"X_MO":0.0022946427,"X_NI":0.0028131104,"X_SI":0.0048990586},"reference":"Atkins1980","disabled":false,"model":"martensite_start","inputs":{"martensite_start":614.0,"martensite_type":"lath","PAGS":null,"parent_phase":"gamma","predicted_type":true,"solutionizing_temperature":1273.15},"outputs":{"calculation_error":false,"DG":2281.4500197142,"error":4.8786478996,"error_message":[],"LC_martensite_start":609.1213521004,"PAGS_energy":0.0,"solutioning_conditions":{"N":1,"P":101325,"T":1273.15,"X_C":0.0146634596,"X_CR":0.0322837412,"X_MN":0.0055099071,"X_MO":0.0022946427,"X_NI":0.0028131104,"X_SI":0.0048990586},"solutionizing_phases":["FCC_A1","","","","","","",""]}}

File: libreCalphad/models/martensite_start/experimental_data/Atkins1980/Atkins1980-147.json
{"index":147,"components":["AL","C","CR","FE","MN","MO","SI","VA"],"conditions":{"N":1,"P":101325,"T":1273.15,"X_AL":0.0201763486,"X_C":0.0149573586,"X_CR":0.0120402736,"X_MN":0.0064409428,"X_MO":0.0011348529,"X_SI":0.0058149821},"reference":"Atkins1980","disabled":false,"model":"martensite_start","inputs":{"martensite_start":623.0,"martensite_type":"lath","PAGS":null,"parent_phase":"gamma","predicted_type":true,"solutionizing_temperature":1273.15},"outputs":{"calculation_error":false,"DG":2458.1347486399,"error":-57.3708289385,"error_message":[],"LC_martensite_start":680.3708289385,"PAGS_energy":0.0,"solutioning_conditions":{"N":1,"P":101325,"T":1273.15,"X_AL":0.0201763486,"X_C":0.0149573586,"X_CR":0.0120402736,"X_MN":0.0064409428,"X_MO":0.0011348529,"X_SI":0.0058149821},"solutionizing_phases":["FCC_A1","","","","","","",""]}}

File: libreCalphad/models/martensite_start/experimental_data/Atkins1980/Atkins1980-148.json
{"index":148,"components":["C","CR","FE","MN","MO","NI","SI","VA"],"conditions":{"N":1,"P":101325,"T":1273.15,"X_C":0.0151565515,"X_CR":0.0007426463,"X_MN":0.0074304189,"X_MO":0.0006324814,"X_NI":0.032613318,"X_SI":0.0045175239},"reference":"Atkins1980","disabled":false,"model":"martensite_start","inputs":{"martensite_start":593.0,"martensite_type":"lath","PAGS":null,"parent_phase":"gamma","predicted_type":true,"solutionizing_temperature":1273.15},"outputs":{"calculation_error":false,"DG":2368.6938479152,"error":-25.9271800041,"error_message":[],"LC_martensite_start":618.9271800041,"PAGS_energy":0.0,"solutioning_conditions":{"N":1,"P":101325,"T":1273.15,"X_C":0.0151565515,"X_CR":0.0007426463,"X_MN":0.0074304189,"X_MO":0.0006324814,"X_NI":0.032613318,"X_SI":0.0045175239},"solutionizing_phases":["FCC_A1","","","","","","",""]}}

File: libreCalphad/models/martensite_start/experimental_data/Atkins1980/Atkins1980-150.json
{"index":150,"components":["C","CR","FE","MN","MO","NI","SI","VA"],"conditions":{"N":1,"P":101325,"T":1273.15,"X_C":0.015615082,"X_CR":0.0190956922,"X_MN":0.0050203093,"X_MO":0.002012343,"X_NI":0.0375927757,"X_SI":0.0039280907},"reference":"Atkins1980","disabled":false,"model":"martensite_start","inputs":{"martensite_start":550.0,"martensite_type":"lath","PAGS":null,"parent_phase":"gamma","predicted_type":true,"solutionizing_temperature":1273.15},"outputs":{"calculation_error":false,"DG":2607.8640794494,"error":-14.4897317886,"error_message":[],"LC_martensite_start":564.4897317886,"PAGS_energy":0.0,"solutioning_conditions":{"N":1,"P":101325,"T":1273.15,"X_C":0.015615082,"X_CR":0.0190956922,"X_MN":0.0050203093,"X_MO":0.002012343,"X_NI":0.0375927757,"X_SI":0.0039280907},"solutionizing_phases":["FCC_A1","","","","","","",""]}}

File: libreCalphad/models/martensite_start/experimental_data/Atkins1980/Atkins1980-152.json
{"index":152,"components":["C","CR","FE","MN","MO","NI","SI","VA"],"conditions":{"N":1,"P":101325,"T":1273.15,"X_C":0.0160450647,"X_CR":0.0130249507,"X_MN":0.0055122796,"X_MO":0.0029269292,"X_NI":0.0013133501,"X_SI":0.0052932615},"reference":"Atkins1980","disabled":false,"model":"martensite_start","inputs":{"martensite_start":650.0,"martensite_type":"lath","PAGS":null,"parent_phase":"gamma","predicted_type":true,"solutionizing_temperature":1273.15},"outputs":{"calculation_error":false,"DG":2034.8854982912,"error":-5.911564827,"error_message":[],"LC_martensite_start":655.911564827,"PAGS_energy":0.0,"solutioning_conditions":{"N":1,"P":101325,"T":1273.15,"X_C":0.0160450647,"X_CR":0.0130249507,"X_MN":0.0055122796,"X_MO":0.0029269292,"X_NI":0.0013133501,"X_SI":0.0052932615},"solutionizing_phases":["FCC_A1","","","","","","",""]}}

File: libreCalphad/models/martensite_start/experimental_data/Atkins1980/Atkins1980-156.json
{"index":156,"components":["C","CR","FE","MN","MO","NI","SI","VA"],"conditions":{"N":1,"P":101325,"T":1273.15,"X_C":0.0164901878,"X_CR":0.0158712784,"X_MN":0.0070099716,"X_MO":0.0014336123,"X_NI":0.0140602619,"X_SI":0.0048972161},"reference":"Atkins1980","disabled":false,"model":"martensite_start","inputs":{"martensite_start":594.0,"martensite_type":"lath","PAGS":null,"parent_phase":"gamma","predicted_type":true,"solutionizing_temperature":1273.15},"outputs":{"calculation_error":false,"DG":2429.1729626602,"error":-14.0362761497,"error_message":[],"LC_martensite_start":608.0362761497,"PAGS_energy":0.0,"solutioning_conditions":{"N":1,"P":101325,"T":1273.15,"X_C":0.0164901878,"X_CR":0.0158712784,"X_MN":0.0070099716,"X_MO":0.0014336123,"X_NI":0.0140602619,"X_SI":0.0048972161},"solutionizing_phases":["FCC_A1","","","","","","",""]}}

File: libreCalphad/models/martensite_start/experimental_data/Atkins1980/Atkins1980-161.json
{"index":161,"components":["C","CR","FE","MN","MO","NI","SI","V","VA"],"conditions":{"N":1,"P":101325,"T":1273.15,"X_C":0.0169486935,"X_CR":0.0125915448,"X_MN":0.006208995,"X_MO":0.0033834138,"X_NI":0.001218588,"X_SI":0.0056809198,"X_V":0.0023760401},"reference":"Atkins1980","disabled":false,"model":"martensite_start","inputs":{"martensite_start":614.0,"martensite_type":"lath","PAGS":null,"parent_phase":"gamma","predicted_type":true,"solutionizing_temperature":1273.15},"outputs":{"calculation_error":false,"DG":2245.9822340677,"error":-24.0448043823,"error_message":[],"LC_martensite_start":638.0448043823,"PAGS_energy":0.0,"solutioning_conditions":{"N":1,"P":101325,"T":1273.15,"X_C":0.0169486935,"X_CR":0.0125915448,"X_MN":0.006208995,"X_MO":0.0033834138,"X_NI":0.001218588,"X_SI":0.0056809198,"X_V":0.0023760401},"solutionizing_phases":["FCC_A1","FCC_A1","","","","","","",""]}}

File: libreCalphad/models/martensite_start/experimental_data/Atkins1980/Atkins1980-163.json
{"index":163,"components":["C","CR","FE","MN","MO","NI","SI","VA"],"conditions":{"N":1,"P":101325,"T":1273.15,"X_C":0.0169454252,"X_CR":0.0047605903,"X_MN":0.0135169789,"X_MO":0.0011466988,"X_NI":0.0070289598,"X_SI":0.0047005443},"reference":"Atkins1980","disabled":false,"model":"martensite_start","inputs":{"martensite_start":593.0,"martensite_type":"lath","PAGS":null,"parent_phase":"gamma","predicted_type":true,"solutionizing_temperature":1273.15},"outputs":{"calculation_error":false,"DG":2467.4381125566,"error":-9.4489694595,"error_message":[],"LC_martensite_start":602.4489694595,"PAGS_energy":0.0,"solutioning_conditions":{"N":1,"P":101325,"T":1273.15,"X_C":0.0169454252,"X_CR":0.0047605903,"X_MN":0.0135169789,"X_MO":0.0011466988,"X_NI":0.0070289598,"X_SI":0.0047005443},"solutionizing_phases":["FCC_A1","","","","","","",""]}}

File: libreCalphad/models/martensite_start/experimental_data/Atkins1980/Atkins1980-168.json
{"index":168,"components":["C","CR","FE","MN","MO","NI","SI","VA"],"conditions":{"N":1,"P":101325,"T":1273.15,"X_C":0.0173946875,"X_CR":0.0052868938,"X_MN":0.0140105824,"X_MO":0.0011461241,"X_NI":0.0070254371,"X_SI":0.0048939463},"reference":"Atkins1980","disabled":false,"model":"martensite_start","inputs":{"martensite_start":573.0,"martensite_type":"lath","PAGS":null,"parent_phase":"gamma","predicted_type":true,"solutionizing_temperature":1273.15},"outputs":{"calculation_error":false,"DG":2637.6964894883,"error":-21.3425253868,"error_message":[],"LC_martensite_start":594.3425253868,"PAGS_energy":0.0,"solutioning_conditions":{"N":1,"P":101325,"T":1273.15,"X_C":0.0173946875,"X_CR":0.0052868938,"X_MN":0.0140105824,"X_MO":0.0011461241,"X_NI":0.0070254371,"X_SI":0.0048939463},"solutionizing_phases":["FCC_A1","","","","","","",""]}}

File: libreCalphad/models/martensite_start/experimental_data/Atkins1980/Atkins1980-171.json
{"index":171,"components":["AL","C","CR","FE","MN","MO","SI","VA"],"conditions":{"N":1,"P":101325,"T":1273.15,"X_AL":0.0221168826,"X_C":0.0176154697,"X_CR":0.0166934904,"X_MN":0.0054310954,"X_MO":0.0011309105,"X_SI":0.0057947811},"reference":"Atkins1980","disabled":false,"model":"martensite_start","inputs":{"martensite_start":598.0,"martensite_type":"lath","PAGS":null,"parent_phase":"gamma","predicted_type":true,"solutionizing_temperature":1273.15},"outputs":{"calculation_error":false,"DG":2645.3026479656,"error":-60.950403595,"error_message":[],"LC_martensite_start":658.950403595,"PAGS_energy":0.0,"solutioning_conditions":{"N":1,"P":101325,"T":1273.15,"X_AL":0.0221168826,"X_C":0.0176154697,"X_CR":0.0166934904,"X_MN":0.0054310954,"X_MO":0.0011309105,"X_SI":0.0057947811},"solutionizing_phases":["FCC_A1","","","","","","",""]}}

File: libreCalphad/models/martensite_start/experimental_data/Atkins1980/Atkins1980-172.json
{"index":172,"components":["C","CR","FE","MN","MO","SI","V","VA"],"conditions":{"N":1,"P":101325,"T":1273.15,"X_C":0.0178752808,"X_CR":0.0344087722,"X_MN":0.0060122168,"X_MO":0.0054510539,"X_SI":0.0029401243,"X_V":0.002161299},"reference":"Atkins1980","disabled":false,"model":"martensite_start","inputs":{"martensite_start":577.0,"martensite_type":"lath","PAGS":null,"parent_phase":"gamma","predicted_type":true,"solutionizing_temperature":1273.15},"outputs":{"calculation_error":false,"DG":2410.4848622111,"error":16.494565773,"error_message":[],"LC_martensite_start":560.505434227,"PAGS_energy":0.0,"solutioning_conditions":{"N":1,"P":101325,"T":1273.15,"X_C":0.0178752808,"X_CR":0.0344087722,"X_MN":0.0060122168,"X_MO":0.0054510539,"X_SI":0.0029401243,"X_V":0.002161299},"solutionizing_phases":["FCC_A1","","","","","","",""]}}

File: libreCalphad/models/martensite_start/experimental_data/Atkins1980/Atkins1980-174.json
{"index":174,"components":["C","CR","FE","MN","MO","NI","SI","VA"],"conditions":{"N":1,"P":101325,"T":1273.15,"X_C":0.01377882,"X_CR":0.0212186777,"X_MN":0.004819779,"X_MO":0.0022999552,"X_NI":0.0187974881,"X_SI":0.0049104008},"reference":"Atkins1980","disabled":false,"model":"martensite_start","inputs":{"martensite_start":615.0,"martensite_type":"lath","PAGS":null,"parent_phase":"gamma","predicted_type":true,"solutionizing_temperature":1273.15},"outputs":{"calculation_error":false,"DG":2208.2246353363,"error":1.143576622,"error_message":[],"LC_martensite_start":613.856423378,"PAGS_energy":0.0,"solutioning_conditions":{"N":1,"P":101325,"T":1273.15,"X_C":0.01377882,"X_CR":0.0212186777,"X_MN":0.004819779,"X_MO":0.0022999552,"X_NI":0.0187974881,"X_SI":0.0049104008},"solutionizing_phases":["FCC_A1","","","","","","",""]}}

File: libreCalphad/models/martensite_start/experimental_data/Atkins1980/Atkins1980-175.json
{"index":175,"components":["AL","C","CR","FE","MN","NI","SI","TI","VA"],"conditions":{"N":1,"P":101325,"T":1273.15,"X_AL":0.0006537331,"X_C":0.0137679763,"X_CR":0.0007420693,"X_MN":0.0051169851,"X_NI":0.0284557827,"X_SI":0.0062803666,"X_TI":0.0001036391},"reference":"Atkins1980","disabled":false,"model":"martensite_start","inputs":{"martensite_start":611.0,"martensite_type":"lath","PAGS":null,"parent_phase":"gamma","predicted_type":true,"solutionizing_temperature":1273.15},"outputs":{"calculation_error":false,"DG":2283.4895525652,"error":-40.4135406017,"error_message":[],"LC_martensite_start":651.4135406017,"PAGS_energy":0.0,"solutioning_conditions":{"N":1,"P":101325,"T":1273.15,"X_AL":0.0006537331,"X_C":0.0137679763,"X_CR":0.0007420693,"X_MN":0.0051169851,"X_NI":0.0284557827,"X_SI":0.0062803666,"X_TI":0.0001036391},"solutionizing_phases":["FCC_A1","FCC_A1","","","","","","",""]}}

File: libreCalphad/models/martensite_start/experimental_data/Atkins1980/Atkins1980-178.json
{"index":178,"components":["C","CR","FE","MN","MO","NI","SI","VA"],"conditions":{"N":1,"P":101325,"T":1273.15,"X_C":0.0137943072,"X_CR":0.0132765795,"X_MN":0.0060314955,"X_MO":0.0017269052,"X_NI":0.0385781633,"X_SI":0.00491592},"reference":"Atkins1980","disabled":false,"model":"martensite_start","inputs":{"martensite_start":577.0,"martensite_type":"lath","PAGS":null,"parent_phase":"gamma","predicted_type":true,"solutionizing_temperature":1273.15},"outputs":{"calculation_error":false,"DG":2394.0286405149,"error":-8.517190361,"error_message":[],"LC_martensite_start":585.517190361,"PAGS_energy":0.0,"solutioning_conditions":{"N":1,"P":101325,"T":1273.15,"X_C":0.0137943072,"X_CR":0.0132765795,"X_MN":0.0060314955,"X_MO":0.0017269052,"X_NI":0.0385781633,"X_SI":0.00491592},"solutionizing_phases":["FCC_A1","","","","","","",""]}}

File: libreCalphad/models/martensite_start/experimental_data/Atkins1980/Atkins1980-179.json
{"index":179,"components":["C","CR","FE","MN","MO","NI","SI","V","VA"],"conditions":{"N":1,"P":101325,"T":1273.15,"X_C":0.0137486152,"X_CR":0.0264652049,"X_MN":0.0060115169,"X_MO":0.0011474567,"X_NI":0.0028134423,"X_SI":0.0048996366,"X_V":0.0019449426},"reference":"Atkins1980","disabled":false,"model":"martensite_start","inputs":{"martensite_start":630.0,"martensite_type":"lath","PAGS":null,"parent_phase":"gamma","predicted_type":true,"solutionizing_temperature":1273.15},"outputs":{"calculation_error":false,"DG":2136.53862836,"error":6.4945077896,"error_message":[],"LC_martensite_start":623.5054922104,"PAGS_energy":0.0,"solutioning_conditions":{"N":1,"P":101325,"T":1273.15,"X_C":0.0137486152,"X_CR":0.0264652049,"X_MN":0.0060115169,"X_MO":0.0011474567,"X_NI":0.0028134423,"X_SI":0.0048996366,"X_V":0.0019449426},"solutionizing_phases":["FCC_A1","","","","","","","",""]}}

File: libreCalphad/models/martensite_start/experimental_data/Atkins1980/Atkins1980-182.json
{"index":182,"components":["C","CR","FE","MN","MO","NI","SI","VA"],"conditions":{"N":1,"P":101325,"T":1273.15,"X_C":0.0137722626,"X_CR":0.0053021449,"X_MN":0.0080291421,"X_MO":0.0011494303,"X_NI":0.0051668491,"X_SI":0.0049080639},"reference":"Atkins1980","disabled":false,"model":"martensite_start","inputs":{"martensite_start":624.0,"martensite_type":"lath","PAGS":null,"parent_phase":"gamma","predicted_type":true,"solutionizing_temperature":1273.15},"outputs":{"calculation_error":false,"DG":2291.1042230634,"error":-41.2135665894,"error_message":[],"LC_martensite_start":665.2135665894,"PAGS_energy":0.0,"solutioning_conditions":{"N":1,"P":101325,"T":1273.15,"X_C":0.0137722626,"X_CR":0.0053021449,"X_MN":0.0080291421,"X_MO":0.0011494303,"X_NI":0.0051668491,"X_SI":0.0049080639},"solutionizing_phases":["FCC_A1","","","","","","",""]}}

File: libreCalphad/models/martensite_start/experimental_data/Atkins1980/Atkins1980-185.json
{"index":185,"components":["C","CR","FE","MN","MO","NI","SI","VA"],"conditions":{"N":1,"P":101325,"T":1273.15,"X_C":0.0187590346,"X_CR":0.0084550108,"X_MN":0.0070019626,"X_MO":0.0014319744,"X_NI":0.0168530374,"X_SI":0.004891621},"reference":"Atkins1980","disabled":false,"model":"martensite_start","inputs":{"martensite_start":574.0,"martensite_type":"lath","PAGS":null,"parent_phase":"gamma","predicted_type":true,"solutionizing_temperature":1273.15},"outputs":{"calculation_error":false,"DG":2607.734364554,"error":-37.6444997787,"error_message":[],"LC_martensite_start":611.6444997787,"PAGS_energy":0.0,"solutioning_conditions":{"N":1,"P":101325,"T":1273.15,"X_C":0.0187590346,"X_CR":0.0084550108,"X_MN":0.0070019626,"X_MO":0.0014319744,"X_NI":0.0168530374,"X_SI":0.004891621},"solutionizing_phases":["FCC_A1","","","","","","",""]}}

File: libreCalphad/models/martensite_start/experimental_data/Atkins1980/Atkins1980-186.json
{"index":186,"components":["C","CR","FE","MN","MO","NI","SI","VA"],"conditions":{"N":1,"P":101325,"T":1273.15,"X_C":0.0187514818,"X_CR":0.0052822541,"X_MN":0.0084989599,"X_MO":0.0014313978,"X_NI":0.0051474659,"X_SI":0.0048896515},"reference":"Atkins1980","disabled":false,"model":"martensite_start","inputs":{"martensite_start":594.0,"martensite_type":"lath","PAGS":null,"parent_phase":"gamma","predicted_type":true,"solutionizing_temperature":1273.15},"outputs":{"calculation_error":false,"DG":2518.0217493117,"error":-42.1747386932,"error_message":[],"LC_martensite_start":636.1747386932,"PAGS_energy":0.0,"solutioning_conditions":{"N":1,"P":101325,"T":1273.15,"X_C":0.0187514818,"X_CR":0.0052822541,"X_MN":0.0084989599,"X_MO":0.0014313978,"X_NI":0.0051474659,"X_SI":0.0048896515},"solutionizing_phases":["FCC_A1","","","","","","",""]}}

File: libreCalphad/models/martensite_start/experimental_data/Atkins1980/Atkins1980-187.json
{"index":187,"components":["AL","C","CR","FE","MN","MO","SI","VA"],"conditions":{"N":1,"P":101325,"T":1273.15,"X_AL":0.0201153363,"X_C":0.0189790723,"X_CR":0.0172229358,"X_MN":0.0064214657,"X_MO":0.0018668449,"X_SI":0.0057973978},"reference":"Atkins1980","disabled":false,"model":"martensite_start","inputs":{"martensite_start":590.0,"martensite_type":"lath","PAGS":null,"parent_phase":"gamma","predicted_type":true,"solutionizing_temperature":1273.15},"outputs":{"calculation_error":false,"DG":2676.8313042957,"error":-49.8479261398,"error_message":[],"LC_martensite_start":639.8479261398,"PAGS_energy":0.0,"solutioning_conditions":{"N":1,"P":101325,"T":1273.15,"X_AL":0.0201153363,"X_C":0.0189790723,"X_CR":0.0172229358,"X_MN":0.0064214657,"X_MO":0.0018668449,"X_SI":0.0057973978},"solutionizing_phases":["FCC_A1","","","","","","",""]}}

File: libreCalphad/models/martensite_start/experimental_data/Atkins1980/Atkins1980-191.json
{"index":191,"components":["C","CR","FE","MN","MO","NI","SI","VA"],"conditions":{"N":1,"P":101325,"T":1273.15,"X_C":0.0196509467,"X_CR":0.0047503443,"X_MN":0.0134878867,"X_MO":0.0011442308,"X_NI":0.0070138317,"X_SI":0.0046904275},"reference":"Atkins1980","disabled":false,"model":"martensite_start","inputs":{"martensite_start":568.0,"martensite_type":"lath","PAGS":null,"parent_phase":"gamma","predicted_type":true,"solutionizing_temperature":1273.15},"outputs":{"calculation_error":false,"DG":2693.8703887258,"error":-20.3134254456,"error_message":[],"LC_martensite_start":588.3134254456,"PAGS_energy":0.0,"solutioning_conditions":{"N":1,"P":101325,"T":1273.15,"X_C":0.0196509467,"X_CR":0.0047503443,"X_MN":0.0134878867,"X_MO":0.0011442308,"X_NI":0.0070138317,"X_SI":0.0046904275},"solutionizing_phases":["FCC_A1","","","","","","",""]}}

File: libreCalphad/models/martensite_start/experimental_data/Atkins1980/Atkins1980-192.json
{"index":192,"components":["C","CR","CU","FE","MN","MO","NI","SI","VA"],"conditions":{"N":1,"P":101325,"T":1273.15,"X_C":0.0200831505,"X_CR":0.0014760625,"X_CU":0.0010352387,"X_MN":0.008082753,"X_MO":0.000228564,"X_NI":0.0014010366,"X_SI":0.0054654177},"reference":"Atkins1980","disabled":false,"model":"martensite_start","inputs":{"martensite_start":591.0,"martensite_type":"lath","PAGS":null,"parent_phase":"gamma","predicted_type":true,"solutionizing_temperature":1273.15},"outputs":{"calculation_error":false,"DG":2612.0671567458,"error":-63.675310421,"error_message":[],"LC_martensite_start":654.675310421,"PAGS_energy":0.0,"solutioning_conditions":{"N":1,"P":101325,"T":1273.15,"X_C":0.0200831505,"X_CR":0.0014760625,"X_CU":0.0010352387,"X_MN":0.008082753,"X_MO":0.000228564,"X_NI":0.0014010366,"X_SI":0.0054654177},"solutionizing_phases":["FCC_A1","","","","","","","",""]}}

File: libreCalphad/models/martensite_start/experimental_data/Atkins1980/Atkins1980-197.json
{"index":197,"components":["C","CR","FE","MN","MO","NI","SI","VA"],"conditions":{"N":1,"P":101325,"T":1273.15,"X_C":0.0218739542,"X_CR":0.0061053646,"X_MN":0.007472096,"X_MO":0.0011409974,"X_NI":0.0055952096,"X_SI":0.0066259955},"reference":"Atkins1980","disabled":false,"model":"martensite_start","inputs":{"martensite_start":591.0,"martensite_type":"lath","PAGS":null,"parent_phase":"gamma","predicted_type":true,"solutionizing_temperature":1273.15},"outputs":{"calculation_error":false,"DG":2539.9975769144,"error":-36.005551815,"error_message":[],"LC_martensite_start":627.005551815,"PAGS_energy":0.0,"solutioning_conditions":{"N":1,"P":101325,"T":1273.15,"X_C":0.0218739542,"X_CR":0.0061053646,"X_MN":0.007472096,"X_MO":0.0011409974,"X_NI":0.0055952096,"X_SI":0.0066259955},"solutionizing_phases":["FCC_A1","","","","","","",""]}}

File: libreCalphad/models/martensite_start/experimental_data/Atkins1980/Atkins1980-199.json
{"index":199,"components":["C","CR","FE","MN","MO","NI","SI","VA"],"conditions":{"N":1,"P":101325,"T":1273.15,"X_C":0.018334813,"X_CR":0.0015882004,"X_MN":0.0048100861,"X_MO":0.0014345811,"X_NI":0.0164147243,"X_SI":0.0029403153},"reference":"Atkins1980","disabled":false,"model":"martensite_start","inputs":{"martensite_start":591.0,"martensite_type":"lath","PAGS":null,"parent_phase":"gamma","predicted_type":true,"solutionizing_temperature":1273.15},"outputs":{"calculation_error":false,"DG":2481.286120768,"error":-59.2502333164,"error_message":[],"LC_martensite_start":650.2502333164,"PAGS_energy":0.0,"solutioning_conditions":{"N":1,"P":101325,"T":1273.15,"X_C":0.018334813,"X_CR":0.0015882004,"X_MN":0.0048100861,"X_MO":0.0014345811,"X_NI":0.0164147243,"X_SI":0.0029403153},"solutionizing_phases":["FCC_A1","","","","","","",""]}}

File: libreCalphad/models/martensite_start/experimental_data/Atkins1980/Atkins1980-200.json
{"index":200,"components":["C","CR","FE","MN","MO","NI","SI","VA"],"conditions":{"N":1,"P":101325,"T":1273.15,"X_C":0.0183172713,"X_CR":0.0024329107,"X_MN":0.0062070836,"X_MO":0.0005732834,"X_NI":0.0323294959,"X_SI":0.0050916705},"reference":"Atkins1980","disabled":false,"model":"martensite_start","inputs":{"martensite_start":554.0,"martensite_type":"lath","PAGS":null,"parent_phase":"gamma","predicted_type":true,"solutionizing_temperature":1273.15},"outputs":{"calculation_error":false,"DG":2718.2859683871,"error":-52.9911596298,"error_message":[],"LC_martensite_start":606.9911596298,"PAGS_energy":0.0,"solutioning_conditions":{"N":1,"P":101325,"T":1273.15,"X_C":0.0183172713,"X_CR":0.0024329107,"X_MN":0.0062070836,"X_MO":0.0005732834,"X_NI":0.0323294959,"X_SI":0.0050916705},"solutionizing_phases":["FCC_A1","","","","","","",""]}}

File: libreCalphad/models/martensite_start/experimental_data/Atkins1980/Atkins1980-201.json
{"index":201,"components":["C","CR","FE","MN","MO","NI","SI","VA"],"conditions":{"N":1,"P":101325,"T":1273.15,"X_C":0.0183005822,"X_CR":0.0079261763,"X_MN":0.0065014974,"X_MO":0.0014319028,"X_NI":0.0079579809,"X_SI":0.0048913764},"reference":"Atkins1980","disabled":false,"model":"martensite_start","inputs":{"martensite_start":592.0,"martensite_type":"lath","PAGS":null,"parent_phase":"gamma","predicted_type":true,"solutionizing_temperature":1273.15},"outputs":{"calculation_error":false,"DG":2519.969665878,"error":-47.261831665,"error_message":[],"LC_martensite_start":639.261831665,"PAGS_energy":0.0,"solutioning_conditions":{"N":1,"P":101325,"T":1273.15,"X_C":0.0183005822,"X_CR":0.0079261763,"X_MN":0.0065014974,"X_MO":0.0014319028,"X_NI":0.0079579809,"X_SI":0.0048913764},"solutionizing_phases":["FCC_A1","","","","","","",""]}}
