Repository: mfrichtl/librecalphad

# Martensite Start Model

## What is this?
This model is intended to be useful for predicting the martensite-start (Ms) temperature for steels. It is far from perfect. I have done  my best to be transparent about its accuracy and limitations, but I'm sure even that falls short. All of the commercial models use proprietary thermodynamic databases, so this one is intended to be an open-source alternative that can be much more collaboratively developed. The references for the experimental data currently incorporated in the model are contained in the references.bib file. I'm sure there are more publications out there that can be incorporated.

File: libreCalphad/models/martensite_start/experimental_data/Atkins1980/Atkins1980-203.json
{"index":203,"components":["C","CR","FE","MN","MO","NI","SI","VA"],"conditions":{"N":1,"P":101325,"T":1273.15,"X_C":0.0182928905,"X_CR":0.0126765519,"X_MN":0.0059988598,"X_MO":0.0008587806,"X_NI":0.0140375932,"X_SI":0.0048893205},"reference":"Atkins1980","disabled":false,"model":"martensite_start","inputs":{"martensite_start":590.0,"martensite_type":"lath","PAGS":null,"parent_phase":"gamma","predicted_type":true,"solutionizing_temperature":1273.15},"outputs":{"calculation_error":false,"DG":2483.7780343972,"error":-25.5095596313,"error_message":[],"LC_martensite_start":615.5095596313,"PAGS_energy":0.0,"solutioning_conditions":{"N":1,"P":101325,"T":1273.15,"X_C":0.0182928905,"X_CR":0.0126765519,"X_MN":0.0059988598,"X_MO":0.0008587806,"X_NI":0.0140375932,"X_SI":0.0048893205},"solutionizing_phases":["FCC_A1","","","","","","",""]}}

File: libreCalphad/models/martensite_start/experimental_data/Atkins1980/Atkins1980-204.json
{"index":204,"components":["C","CR","FE","MN","MO","NI","SI","VA"],"conditions":{"N":1,"P":101325,"T":1273.15,"X_C":0.0183041764,"X_CR":0.0126843728,"X_MN":0.0060025608,"X_MO":0.0017186208,"X_NI":0.0140462538,"X_SI":0.0048923371},"reference":"Atkins1980","disabled":false,"model":"martensite_start","inputs":{"martensite_start":574.0,"martensite_type":"lath","PAGS":null,"parent_phase":"gamma","predicted_type":true,"solutionizing_temperature":1273.15},"outputs":{"calculation_error":false,"DG":2610.176516698,"error":-39.6436923981,"error_message":[],"LC_martensite_start":613.6436923981,"PAGS_energy":0.0,"solutioning_conditions":{"N":1,"P":101325,"T":1273.15,"X_C":0.0183041764,"X_CR":0.0126843728,"X_MN":0.0060025608,"X_MO":0.0017186208,"X_NI":0.0140462538,"X_SI":0.0048923371},"solutionizing_phases":["FCC_A1","","","","","","",""]}}

File: libreCalphad/models/martensite_start/experimental_data/Atkins1980/Atkins1980-212.json
{"index":212,"components":["C","CR","FE","MN","MO","NI","SI","VA"],"conditions":{"N":1,"P":101325,"T":1273.15,"X_C":0.0241761045,"X_CR":0.0010341657,"X_MN":0.0083196798,"X_MO":0.0001120963,"X_NI":0.001465857,"X_SI":0.0363774561},"reference":"Atkins1980","disabled":false,"model":"martensite_start","inputs":{"martensite_start":561.0,"martensite_type":"lath","PAGS":null,"parent_phase":"gamma","predicted_type":true,"solutionizing_temperature":1273.15},"outputs":{"calculation_error":false,"DG":3013.3309604596,"error":-90.4089098454,"error_message":[],"LC_martensite_start":651.4089098454,"PAGS_energy":0.0,"solutioning_conditions":{"N":1,"P":101325,"T":1273.15,"X_C":0.0241761045,"X_CR":0.0010341657,"X_MN":0.0083196798,"X_MO":0.0001120963,"X_NI":0.001465857,"X_SI":0.0363774561},"solutionizing_phases":["FCC_A1","","","","","","",""]}}

File: libreCalphad/models/martensite_start/experimental_data/Atkins1980/Atkins1980-218.json
{"index":218,"components":["C","CR","FE","MN","MO","NI","SI","V","VA"],"conditions":{"N":1,"P":101325,"T":1273.15,"X_C":0.0227596709,"X_CR":0.0099888876,"X_MN":0.0074636687,"X_MO":0.0002849276,"X_NI":0.0013972248,"X_SI":0.0048665607,"X_V":0.0021464588},"reference":"Atkins1980","disabled":false,"model":"martensite_start","inputs":{"martensite_start":586.0,"martensite_type":"lath","PAGS":null,"parent_phase":"gamma","predicted_type":true,"solutionizing_temperature":1273.15},"outputs":{"calculation_error":false,"DG":2536.6906935386,"error":-28.1910676956,"error_message":[],"LC_martensite_start":614.1910676956,"PAGS_energy":0.0,"solutioning_conditions":{"N":1,"P":101325,"T":1273.15,"X_C":0.0227596709,"X_CR":0.0099888876,"X_MN":0.0074636687,"X_MO":0.0002849276,"X_NI":0.0013972248,"X_SI":0.0048665607,"X_V":0.0021464588},"solutionizing_phases":["FCC_A1","FCC_A1","","","","","","",""]}}

File: libreCalphad/models/martensite_start/experimental_data/Atkins1980/Atkins1980-224.json
{"index":224,"components":["C","CR","CU","FE","MN","MO","NI","SI","VA"],"conditions":{"N":1,"P":101325,"T":1273.15,"X_C":0.0272503937,"X_CR":0.001783479,"X_CU":0.0010301083,"X_MN":0.0071490634,"X_MO":0.0001705734,"X_NI":0.0018587911,"X_SI":0.0038845229},"reference":"Atkins1980","disabled":false,"model":"martensite_start","inputs":{"martensite_start":543.0,"martensite_type":"plate","PAGS":null,"parent_phase":"gamma","predicted_type":true,"solutionizing_temperature":1273.15},"outputs":{"calculation_error":false,"DG":2961.6453335755,"error":-45.4728374004,"error_message":[],"LC_martensite_start":588.4728374004,"PAGS_energy":0.0,"solutioning_conditions":{"N":1,"P":101325,"T":1273.15,"X_C":0.0272503937,"X_CR":0.001783479,"X_CU":0.0010301083,"X_MN":0.0071490634,"X_MO":0.0001705734,"X_NI":0.0018587911,"X_SI":0.0038845229},"solutionizing_phases":["FCC_A1","","","","","","","",""]}}

File: libreCalphad/models/martensite_start/experimental_data/Atkins1980/Atkins1980-225.json
{"index":225,"components":["C","CR","FE","MN","MO","NI","SI","VA"],"conditions":{"N":1,"P":101325,"T":1273.15,"X_C":0.0272497271,"X_CR":0.0052453982,"X_MN":0.00843966,"X_MO":0.0011371284,"X_NI":0.0051115504,"X_SI":0.0048555348},"reference":"Atkins1980","disabled":false,"model":"martensite_start","inputs":{"martensite_start":514.0,"martensite_type":"plate","PAGS":null,"parent_phase":"gamma","predicted_type":true,"solutionizing_temperature":1273.15},"outputs":{"calculation_error":false,"DG":3268.8751564876,"error":-58.0433300018,"error_message":[],"LC_martensite_start":572.0433300018,"PAGS_energy":0.0,"solutioning_conditions":{"N":1,"P":101325,"T":1273.15,"X_C":0.0272497271,"X_CR":0.0052453982,"X_MN":0.00843966,"X_MO":0.0011371284,"X_NI":0.0051115504,"X_SI":0.0048555348},"solutionizing_phases":["FCC_A1","","","","","","",""]}}

File: libreCalphad/models/martensite_start/experimental_data/Atkins1980/Atkins1980-82.json
{"index":82,"components":["AL","C","CR","FE","MN","MO","NI","SI","VA"],"conditions":{"N":1,"P":101325,"T":1273.15,"X_AL":0.000619877,"X_C":0.0041775837,"X_CR":0.0010722108,"X_MN":0.0045665717,"X_MO":0.0002324402,"X_NI":0.085487813,"X_SI":0.0049625948},"reference":"Atkins1980","disabled":false,"model":"martensite_start","inputs":{"martensite_start":612.0,"martensite_type":"lath","PAGS":null,"parent_phase":"gamma","predicted_type":true,"solutionizing_temperature":1273.15},"outputs":{"calculation_error":false,"DG":1789.3747388532,"error":1.3719829559,"error_message":[],"LC_martensite_start":610.6280170441,"PAGS_energy":0.0,"solutioning_conditions":{"N":1,"P":101325,"T":1273.15,"X_AL":0.000619877,"X_C":0.0041775837,"X_CR":0.0010722108,"X_MN":0.0045665717,"X_MO":0.0002324402,"X_NI":0.085487813,"X_SI":0.0049625948},"solutionizing_phases":["FCC_A1","","","","","","","",""]}}

File: libreCalphad/models/martensite_start/experimental_data/Atkins1980/Atkins1980-83.json
{"index":83,"components":["C","CR","FE","MN","MO","NI","SI","VA"],"conditions":{"N":1,"P":101325,"T":1273.15,"X_C":0.0055492094,"X_CR":0.0090795922,"X_MN":0.0045494354,"X_MO":0.0034735194,"X_NI":0.0015140803,"X_SI":0.0059327669},"reference":"Atkins1980","disabled":false,"model":"martensite_start","inputs":{"martensite_start":738.0,"martensite_type":"lath","PAGS":null,"parent_phase":"gamma","predicted_type":true,"solutionizing_temperature":1273.15},"outputs":{"calculation_error":false,"DG":1532.4474486921,"error":1.8152709961,"error_message":[],"LC_martensite_start":736.1847290039,"PAGS_energy":0.0,"solutioning_conditions":{"N":1,"P":101325,"T":1273.15,"X_C":0.0055492094,"X_CR":0.0090795922,"X_MN":0.0045494354,"X_MO":0.0034735194,"X_NI":0.0015140803,"X_SI":0.0059327669},"solutionizing_phases":["FCC_A1","","","","","","",""]}}

File: libreCalphad/models/martensite_start/experimental_data/Atkins1980/Atkins1980-84.json
{"index":84,"components":["C","CR","FE","MN","MO","NI","SI","VA"],"conditions":{"N":1,"P":101325,"T":1273.15,"X_C":0.0055502471,"X_CR":0.006196645,"X_MN":0.0053592258,"X_MO":0.0011580563,"X_NI":0.030287268,"X_SI":0.0055382845},"reference":"Atkins1980","disabled":false,"model":"martensite_start","inputs":{"martensite_start":714.0,"martensite_type":"lath","PAGS":null,"parent_phase":"gamma","predicted_type":true,"solutionizing_temperature":1273.15},"outputs":{"calculation_error":false,"DG":1490.7098361737,"error":33.74765625,"error_message":[],"LC_martensite_start":680.25234375,"PAGS_energy":0.0,"solutioning_conditions":{"N":1,"P":101325,"T":1273.15,"X_C":0.0055502471,"X_CR":0.006196645,"X_MN":0.0053592258,"X_MO":0.0011580563,"X_NI":0.030287268,"X_SI":0.0055382845},"solutionizing_phases":["FCC_A1","","","","","","",""]}}

File: libreCalphad/models/martensite_start/experimental_data/Atkins1980/Atkins1980-88.json
{"index":88,"components":["C","CR","FE","MN","MO","NI","SI","VA"],"conditions":{"N":1,"P":101325,"T":1273.15,"X_C":0.0060142294,"X_CR":0.0090834977,"X_MN":0.0050571025,"X_MO":0.001042504,"X_NI":0.0321880452,"X_SI":0.0039568792},"reference":"Atkins1980","disabled":false,"model":"martensite_start","inputs":{"martensite_start":690.0,"martensite_type":"lath","PAGS":null,"parent_phase":"gamma","predicted_type":true,"solutionizing_temperature":1273.15},"outputs":{"calculation_error":false,"DG":1644.2355776684,"error":19.9923949242,"error_message":[],"LC_martensite_start":670.0076050758,"PAGS_energy":0.0,"solutioning_conditions":{"N":1,"P":101325,"T":1273.15,"X_C":0.0060142294,"X_CR":0.0090834977,"X_MN":0.0050571025,"X_MO":0.001042504,"X_NI":0.0321880452,"X_SI":0.0039568792},"solutionizing_phases":["FCC_A1","","","","","","",""]}}

File: libreCalphad/models/martensite_start/experimental_data/Atkins1980/Atkins1980-89.json
{"index":89,"components":["C","CR","FE","MN","MO","NI","SI","VA"],"conditions":{"N":1,"P":101325,"T":1273.15,"X_C":0.0064526649,"X_CR":0.0496128919,"X_MN":0.0045343883,"X_MO":0.0032312288,"X_NI":0.0012261214,"X_SI":0.0051247252},"reference":"Atkins1980","disabled":false,"model":"martensite_start","inputs":{"martensite_start":721.0,"martensite_type":"lath","PAGS":null,"parent_phase":"gamma","predicted_type":true,"solutionizing_temperature":1273.15},"outputs":{"calculation_error":false,"DG":1536.0570093107,"error":60.2455838203,"error_message":[],"LC_martensite_start":660.7544161797,"PAGS_energy":0.0,"solutioning_conditions":{"N":1,"P":101325,"T":1273.15,"X_C":0.0064526649,"X_CR":0.0496128919,"X_MN":0.0045343883,"X_MO":0.0032312288,"X_NI":0.0012261214,"X_SI":0.0051247252},"solutionizing_phases":["FCC_A1","","","","","","",""]}}

File: libreCalphad/models/martensite_start/experimental_data/Atkins1980/Atkins1980-90.json
{"index":90,"components":["C","CR","FE","MN","MO","NI","SI","VA"],"conditions":{"N":1,"P":101325,"T":1273.15,"X_C":0.0064792759,"X_CR":0.0243742259,"X_MN":0.004654268,"X_MO":0.0060835396,"X_NI":0.001988826,"X_SI":0.0045521067},"reference":"Atkins1980","disabled":false,"model":"martensite_start","inputs":{"martensite_start":694.0,"martensite_type":"lath","PAGS":null,"parent_phase":"gamma","predicted_type":true,"solutionizing_temperature":1273.15},"outputs":{"calculation_error":false,"DG":1772.5334286736,"error":-5.0756612778,"error_message":[],"LC_martensite_start":699.0756612778,"PAGS_energy":0.0,"solutioning_conditions":{"N":1,"P":101325,"T":1273.15,"X_C":0.0064792759,"X_CR":0.0243742259,"X_MN":0.004654268,"X_MO":0.0060835396,"X_NI":0.001988826,"X_SI":0.0045521067},"solutionizing_phases":["FCC_A1","","","","","","",""]}}

File: libreCalphad/models/martensite_start/experimental_data/Atkins1980/Atkins1980-94.json
{"index":94,"components":["C","CR","FE","MN","MO","NI","SI","VA"],"conditions":{"N":1,"P":101325,"T":1273.15,"X_C":0.0069325535,"X_CR":0.0122771444,"X_MN":0.0040416349,"X_MO":0.0011571791,"X_NI":0.0387761674,"X_SI":0.0049411512},"reference":"Atkins1980","disabled":false,"model":"martensite_start","inputs":{"martensite_start":645.0,"martensite_type":"lath","PAGS":null,"parent_phase":"gamma","predicted_type":true,"solutionizing_temperature":1273.15},"outputs":{"calculation_error":false,"DG":1929.9556152272,"error":-5.440551281,"error_message":[],"LC_martensite_start":650.440551281,"PAGS_energy":0.0,"solutioning_conditions":{"N":1,"P":101325,"T":1273.15,"X_C":0.0069325535,"X_CR":0.0122771444,"X_MN":0.0040416349,"X_MO":0.0011571791,"X_NI":0.0387761674,"X_SI":0.0049411512},"solutionizing_phases":["FCC_A1","","","","","","",""]}}

File: libreCalphad/models/martensite_start/experimental_data/Atkins1980/Atkins1980-97.json
{"index":97,"components":["C","CR","FE","MN","MO","NI","SI","VA"],"conditions":{"N":1,"P":101325,"T":1273.15,"X_C":0.0069269522,"X_CR":0.005333576,"X_MN":0.0080767388,"X_MO":0.0011562441,"X_NI":0.0051974782,"X_SI":0.0039497271},"reference":"Atkins1980","disabled":false,"model":"martensite_start","inputs":{"martensite_start":707.0,"martensite_type":"lath","PAGS":null,"parent_phase":"gamma","predicted_type":true,"solutionizing_temperature":1273.15},"outputs":{"calculation_error":false,"DG":1684.8025244535,"error":2.8310988426,"error_message":[],"LC_martensite_start":704.1689011574,"PAGS_energy":0.0,"solutioning_conditions":{"N":1,"P":101325,"T":1273.15,"X_C":0.0069269522,"X_CR":0.005333576,"X_MN":0.0080767388,"X_MO":0.0011562441,"X_NI":0.0051974782,"X_SI":0.0039497271},"solutionizing_phases":["FCC_A1","","","","","","",""]}}

File: libreCalphad/models/martensite_start/experimental_data/Atkins1980/Atkins1980-98.json
{"index":98,"components":["C","CR","FE","MN","MO","NI","SI","VA"],"conditions":{"N":1,"P":101325,"T":1273.15,"X_C":0.0069229813,"X_CR":0.0067164533,"X_MN":0.0080721087,"X_MO":0.0002888953,"X_NI":0.0080278616,"X_SI":0.0039474629},"reference":"Atkins1980","disabled":false,"model":"martensite_start","inputs":{"martensite_start":701.0,"martensite_type":"lath","PAGS":null,"parent_phase":"gamma","predicted_type":true,"solutionizing_temperature":1273.15},"outputs":{"calculation_error":false,"DG":1709.1392171184,"error":4.3482248306,"error_message":[],"LC_martensite_start":696.6517751694,"PAGS_energy":0.0,"solutioning_conditions":{"N":1,"P":101325,"T":1273.15,"X_C":0.0069229813,"X_CR":0.0067164533,"X_MN":0.0080721087,"X_MO":0.0002888953,"X_NI":0.0080278616,"X_SI":0.0039474629},"solutionizing_phases":["FCC_A1","","","","","","",""]}}

File: libreCalphad/models/martensite_start/experimental_data/BISRA1949/BISRA1949-247.json
{"index":247,"components":["C","CR","FE","MN","MO","NI","SI","VA"],"conditions":{"N":1,"P":101325,"T":1273.15,"X_C":0.00877175,"X_CR":0.0021328494,"X_MN":0.0138276484,"X_MO":0.0017916903,"X_NI":0.0052905366,"X_SI":0.002764056},"reference":"BISRA1949","disabled":false,"model":"martensite_start","inputs":{"martensite_start":653.0,"martensite_type":"lath","PAGS":null,"parent_phase":"gamma","predicted_type":true,"solutionizing_temperature":1273.15},"outputs":{"calculation_error":false,"DG":2002.5246958234,"error":-4.5840266705,"error_message":[],"LC_martensite_start":657.5840266705,"PAGS_energy":0.0,"solutioning_conditions":{"N":1,"P":101325,"T":1273.15,"X_C":0.00877175,"X_CR":0.0021328494,"X_MN":0.0138276484,"X_MO":0.0017916903,"X_NI":0.0052905366,"X_SI":0.002764056},"solutionizing_phases":["FCC_A1","","","","","","",""]}}

File: libreCalphad/models/martensite_start/experimental_data/BISRA1949/BISRA1949-248.json
{"index":248,"components":["C","CR","CU","FE","MN","MO","NI","SI","VA"],"conditions":{"N":1,"P":101325,"T":1273.15,"X_C":0.0109209149,"X_CR":0.1400069369,"X_CU":0.0007740525,"X_MN":0.002686004,"X_MO":0.0003417965,"X_NI":0.0029797293,"X_SI":0.0072000525},"reference":"BISRA1949","disabled":false,"model":"martensite_start","inputs":{"martensite_start":553.0,"martensite_type":"plate","PAGS":null,"parent_phase":"gamma","predicted_type":true,"solutionizing_temperature":1273.15},"outputs":{"calculation_error":false,"DG":2631.2436696699,"error":121.3070127487,"error_message":[],"LC_martensite_start":431.6929872513,"PAGS_energy":0.0,"solutioning_conditions":{"N":1,"P":101325,"T":1273.15,"X_C":0.0109209149,"X_CR":0.1400069369,"X_CU":0.0007740525,"X_MN":0.002686004,"X_MO":0.0003417965,"X_NI":0.0029797293,"X_SI":0.0072000525},"solutionizing_phases":["M7C3_D101","BCC_A2","FCC_A1","","","","","",""]}}

File: libreCalphad/models/martensite_start/experimental_data/BISRA1949/BISRA1949-249.json
{"index":249,"components":["C","CR","FE","MN","MO","NI","SI","V","VA"],"conditions":{"N":1,"P":101325,"T":1273.15,"X_C":0.0115391078,"X_CR":0.0121544307,"X_MN":0.0052472371,"X_MO":0.0037559014,"X_NI":0.0314525244,"X_SI":0.0029608039,"X_V":0.0017412006},"reference":"BISRA1949","disabled":false,"model":"martensite_start","inputs":{"martensite_start":613.0,"martensite_type":"lath","PAGS":null,"parent_phase":"gamma","predicted_type":true,"solutionizing_temperature":1273.15},"outputs":{"calculation_error":false,"DG":2076.9096423645,"error":1.8949885368,"error_message":[],"LC_martensite_start":611.1050114632,"PAGS_energy":0.0,"solutioning_conditions":{"N":1,"P":101325,"T":1273.15,"X_C":0.0115391078,"X_CR":0.0121544307,"X_MN":0.0052472371,"X_MO":0.0037559014,"X_NI":0.0314525244,"X_SI":0.0029608039,"X_V":0.0017412006},"solutionizing_phases":["FCC_A1","","","","","","","",""]}}

File: libreCalphad/models/martensite_start/experimental_data/BISRA1949/BISRA1949-250.json
{"index":250,"components":["C","CR","FE","MN","MO","NI","SI","VA"],"conditions":{"N":1,"P":101325,"T":1273.15,"X_C":0.0119485787,"X_CR":0.0354557697,"X_MN":0.0055258706,"X_MO":0.0031067426,"X_NI":0.0023510505,"X_SI":0.004127132},"reference":"BISRA1949","disabled":false,"model":"martensite_start","inputs":{"martensite_start":623.0,"martensite_type":"lath","PAGS":null,"parent_phase":"gamma","predicted_type":true,"solutionizing_temperature":1273.15},"outputs":{"calculation_error":false,"DG":2209.7009504232,"error":0.6002587318,"error_message":[],"LC_martensite_start":622.3997412682,"PAGS_energy":0.0,"solutioning_conditions":{"N":1,"P":101325,"T":1273.15,"X_C":0.0119485787,"X_CR":0.0354557697,"X_MN":0.0055258706,"X_MO":0.0031067426,"X_NI":0.0023510505,"X_SI":0.004127132},"solutionizing_phases":["FCC_A1","","","","","","",""]}}

File: libreCalphad/models/martensite_start/experimental_data/BISRA1949/BISRA1949-251.json
{"index":251,"components":["C","CR","CU","FE","MN","MO","NI","SI","VA"],"conditions":{"N":1,"P":101325,"T":1273.15,"X_C":0.0133092898,"X_CR":0.0012721423,"X_CU":0.0009541786,"X_MN":0.0167559275,"X_MO":0.0002298188,"X_NI":0.0019722194,"X_SI":0.0051028922},"reference":"BISRA1949","disabled":false,"model":"martensite_start","inputs":{"martensite_start":573.0,"martensite_type":"plate","PAGS":null,"parent_phase":"gamma","predicted_type":true,"solutionizing_temperature":1273.15},"outputs":{"calculation_error":false,"DG":2667.8586759178,"error":16.1700519562,"error_message":[],"LC_martensite_start":556.8299480438,"PAGS_energy":0.0,"solutioning_conditions":{"N":1,"P":101325,"T":1273.15,"X_C":0.0133092898,"X_CR":0.0012721423,"X_CU":0.0009541786,"X_MN":0.0167559275,"X_MO":0.0002298188,"X_NI":0.0019722194,"X_SI":0.0051028922},"solutionizing_phases":["FCC_A1","","","","","","","",""]}}

File: libreCalphad/models/martensite_start/experimental_data/BISRA1949/BISRA1949-252.json
{"index":252,"components":["C","CR","FE","MN","MO","NI","SI","VA"],"conditions":{"N":1,"P":101325,"T":1273.15,"X_C":0.0142687114,"X_CR":0.0068045684,"X_MN":0.0062389265,"X_MO":0.0033421017,"X_NI":0.0247718168,"X_SI":0.0039367625},"reference":"BISRA1949","disabled":false,"model":"martensite_start","inputs":{"martensite_start":589.0,"martensite_type":"lath","PAGS":null,"parent_phase":"gamma","predicted_type":true,"solutionizing_temperature":1273.15},"outputs":{"calculation_error":false,"DG":2391.1876181112,"error":-35.0470042706,"error_message":[],"LC_martensite_start":624.0470042706,"PAGS_energy":0.0,"solutioning_conditions":{"N":1,"P":101325,"T":1273.15,"X_C":0.0142687114,"X_CR":0.0068045684,"X_MN":0.0062389265,"X_MO":0.0033421017,"X_NI":0.0247718168,"X_SI":0.0039367625},"solutionizing_phases":["FCC_A1","","","","","","",""]}}

File: libreCalphad/models/martensite_start/experimental_data/BISRA1949/BISRA1949-253.json
{"index":253,"components":["C","CR","CU","FE","MN","MO","NI","SI","V","W","VA"],"conditions":{"N":1,"P":101325,"T":1273.15,"X_C":0.0147121159,"X_CR":0.0128501465,"X_CU":0.0013034564,"X_MN":0.0047240897,"X_MO":0.0017266926,"X_NI":0.0388556576,"X_SI":0.005701765,"X_V":0.0001409176,"X_W":0.0003304047},"reference":"BISRA1949","disabled":false,"model":"martensite_start","inputs":{"martensite_start":568.0,"martensite_type":"lath","PAGS":null,"parent_phase":"gamma","predicted_type":true,"solutionizing_temperature":1273.15},"outputs":{"calculation_error":false,"DG":2457.412171298,"error":-17.5346794128,"error_message":[],"LC_martensite_start":585.5346794128,"PAGS_energy":0.0,"solutioning_conditions":{"N":1,"P":101325,"T":1273.15,"X_C":0.0147121159,"X_CR":0.0128501465,"X_CU":0.0013034564,"X_MN":0.0047240897,"X_MO":0.0017266926,"X_NI":0.0388556576,"X_SI":0.005701765,"X_V":0.0001409176,"X_W":0.0003304047},"solutionizing_phases":["FCC_A1","","","","","","","","","",""]}}

File: libreCalphad/models/martensite_start/experimental_data/BISRA1949/BISRA1949-254.json
{"index":254,"components":["C","CR","CU","FE","MN","MO","NI","SI","V","W","VA"],"conditions":{"N":1,"P":101325,"T":1273.15,"X_C":0.0147125423,"X_CR":0.0066907661,"X_CU":0.0010427954,"X_MN":0.0061314431,"X_MO":0.0012662779,"X_NI":0.0302951195,"X_SI":0.005505312,"X_V":0.0002710032,"X_W":0.0004806025},"reference":"BISRA1949","disabled":false,"model":"martensite_start","inputs":{"martensite_start":583.0,"martensite_type":"lath","PAGS":null,"parent_phase":"gamma","predicted_type":true,"solutionizing_temperature":1273.15},"outputs":{"calculation_error":false,"DG":2417.1695687981,"error":-28.7738157272,"error_message":[],"LC_martensite_start":611.7738157272,"PAGS_energy":0.0,"solutioning_conditions":{"N":1,"P":101325,"T":1273.15,"X_C":0.0147125423,"X_CR":0.0066907661,"X_CU":0.0010427954,"X_MN":0.0061314431,"X_MO":0.0012662779,"X_NI":0.0302951195,"X_SI":0.005505312,"X_V":0.0002710032,"X_W":0.0004806025},"solutionizing_phases":["FCC_A1","","","","","","","","","",""]}}

File: libreCalphad/models/martensite_start/experimental_data/BISRA1949/BISRA1949-255.json
{"index":255,"components":["C","CR","FE","MN","MO","NI","SI","VA"],"conditions":{"N":1,"P":101325,"T":1273.15,"X_C":0.0151370006,"X_CR":0.0010595548,"X_MN":0.0062174556,"X_MO":0.0002871207,"X_NI":0.0083540091,"X_SI":0.0041193751},"reference":"BISRA1949","disabled":false,"model":"martensite_start","inputs":{"martensite_start":633.0,"martensite_type":"lath","PAGS":null,"parent_phase":"gamma","predicted_type":true,"solutionizing_temperature":1273.15},"outputs":{"calculation_error":false,"DG":2223.8884187696,"error":-44.3236008167,"error_message":[],"LC_martensite_start":677.3236008167,"PAGS_energy":0.0,"solutioning_conditions":{"N":1,"P":101325,"T":1273.15,"X_C":0.0151370006,"X_CR":0.0010595548,"X_MN":0.0062174556,"X_MO":0.0002871207,"X_NI":0.0083540091,"X_SI":0.0041193751},"solutionizing_phases":["FCC_A1","","","","","","",""]}}

File: libreCalphad/models/martensite_start/experimental_data/BISRA1949/BISRA1949-257.json
{"index":257,"components":["C","CR","CU","FE","MN","MO","NI","SI","VA"],"conditions":{"N":1,"P":101325,"T":1273.15,"X_C":0.0151503546,"X_CR":0.0016967833,"X_CU":0.0012148342,"X_MN":0.0148547618,"X_MO":0.0015518196,"X_NI":0.0024426501,"X_SI":0.003534008},"reference":"BISRA1949","disabled":false,"model":"martensite_start","inputs":{"martensite_start":613.0,"martensite_type":"lath","PAGS":null,"parent_phase":"gamma","predicted_type":true,"solutionizing_temperature":1273.15},"outputs":{"calculation_error":false,"DG":2305.7452391303,"error":-3.4691473007,"error_message":[],"LC_martensite_start":616.4691473007,"PAGS_energy":0.0,"solutioning_conditions":{"N":1,"P":101325,"T":1273.15,"X_C":0.0151503546,"X_CR":0.0016967833,"X_CU":0.0012148342,"X_MN":0.0148547618,"X_MO":0.0015518196,"X_NI":0.0024426501,"X_SI":0.003534008},"solutionizing_phases":["FCC_A1","","","","","","","",""]}}

File: libreCalphad/models/martensite_start/experimental_data/BISRA1949/BISRA1949-258.json
{"index":258,"components":["C","CR","FE","MN","MO","NI","SI","VA"],"conditions":{"N":1,"P":101325,"T":1273.15,"X_C":0.0151260903,"X_CR":0.0015881867,"X_MN":0.0154322265,"X_MO":0.0002869137,"X_NI":0.0016883571,"X_SI":0.0045084447},"reference":"BISRA1949","disabled":false,"model":"martensite_start","inputs":{"martensite_start":593.0,"martensite_type":"lath","PAGS":null,"parent_phase":"gamma","predicted_type":true,"solutionizing_temperature":1273.15},"outputs":{"calculation_error":false,"DG":2515.1433184269,"error":-25.7837336063,"error_message":[],"LC_martensite_start":618.7837336063,"PAGS_energy":0.0,"solutioning_conditions":{"N":1,"P":101325,"T":1273.15,"X_C":0.0151260903,"X_CR":0.0015881867,"X_MN":0.0154322265,"X_MO":0.0002869137,"X_NI":0.0016883571,"X_SI":0.0045084447},"solutionizing_phases":["FCC_A1","","","","","","",""]}}

File: libreCalphad/models/martensite_start/experimental_data/BISRA1949/BISRA1949-259.json
{"index":259,"components":["C","CR","FE","MN","MO","NI","SI","VA"],"conditions":{"N":1,"P":101325,"T":1273.15,"X_C":0.0174106603,"X_CR":0.0100543222,"X_MN":0.0069115564,"X_MO":0.0014913295,"X_NI":0.0148138446,"X_SI":0.0039187522},"reference":"BISRA1949","disabled":false,"model":"martensite_start","inputs":{"martensite_start":586.0,"martensite_type":"lath","PAGS":null,"parent_phase":"gamma","predicted_type":true,"solutionizing_temperature":1273.15},"outputs":{"calculation_error":false,"DG":2511.2651682849,"error":-32.6920150757,"error_message":[],"LC_martensite_start":618.6920150757,"PAGS_energy":0.0,"solutioning_conditions":{"N":1,"P":101325,"T":1273.15,"X_C":0.0174106603,"X_CR":0.0100543222,"X_MN":0.0069115564,"X_MO":0.0014913295,"X_NI":0.0148138446,"X_SI":0.0039187522},"solutionizing_phases":["FCC_A1","","","","","","",""]}}

File: libreCalphad/models/martensite_start/experimental_data/BISRA1949/BISRA1949-261.json
{"index":261,"components":["C","CR","FE","MN","MO","NI","SI","VA"],"conditions":{"N":1,"P":101325,"T":1273.15,"X_C":0.0178482467,"X_CR":0.0117341458,"X_MN":0.0062032283,"X_MO":0.0010312692,"X_NI":0.013485669,"X_SI":0.0045013725},"reference":"BISRA1949","disabled":false,"model":"martensite_start","inputs":{"martensite_start":593.0,"martensite_type":"lath","PAGS":null,"parent_phase":"gamma","predicted_type":true,"solutionizing_temperature":1273.15},"outputs":{"calculation_error":false,"DG":2464.265903253,"error":-27.3960846901,"error_message":[],"LC_martensite_start":620.3960846901,"PAGS_energy":0.0,"solutioning_conditions":{"N":1,"P":101325,"T":1273.15,"X_C":0.0178482467,"X_CR":0.0117341458,"X_MN":0.0062032283,"X_MO":0.0010312692,"X_NI":0.013485669,"X_SI":0.0045013725},"solutionizing_phases":["FCC_A1","","","","","","",""]}}

File: libreCalphad/models/martensite_start/experimental_data/BISRA1949/BISRA1949-262.json
{"index":262,"components":["C","CR","FE","MN","MO","NI","SI","VA"],"conditions":{"N":1,"P":101325,"T":1273.15,"X_C":0.0187440412,"X_CR":0.0106659194,"X_MN":0.0066965219,"X_MO":0.0013163634,"X_NI":0.001871063,"X_SI":0.0044966943},"reference":"BISRA1949","disabled":false,"model":"martensite_start","inputs":{"martensite_start":578.0,"martensite_type":"lath","PAGS":null,"parent_phase":"gamma","predicted_type":true,"solutionizing_temperature":1273.15},"outputs":{"calculation_error":false,"DG":2679.1510233029,"error":-62.9273731232,"error_message":[],"LC_martensite_start":640.9273731232,"PAGS_energy":0.0,"solutioning_conditions":{"N":1,"P":101325,"T":1273.15,"X_C":0.0187440412,"X_CR":0.0106659194,"X_MN":0.0066965219,"X_MO":0.0013163634,"X_NI":0.001871063,"X_SI":0.0044966943},"solutionizing_phases":["FCC_A1","","","","","","",""]}}

File: libreCalphad/models/martensite_start/experimental_data/BISRA1949/BISRA1949-263.json
{"index":263,"components":["C","CR","FE","MN","MO","NI","SI","VA"],"conditions":{"N":1,"P":101325,"T":1273.15,"X_C":0.0192245488,"X_CR":0.0076126684,"X_MN":0.0067046604,"X_MO":0.002750532,"X_NI":0.0236977131,"X_SI":0.0060681278},"reference":"BISRA1949","disabled":false,"model":"martensite_start","inputs":{"martensite_start":558.0,"martensite_type":"lath","PAGS":null,"parent_phase":"gamma","predicted_type":true,"solutionizing_temperature":1273.15},"outputs":{"calculation_error":false,"DG":2663.892960427,"error":-37.4480529785,"error_message":[],"LC_martensite_start":595.4480529785,"PAGS_energy":0.0,"solutioning_conditions":{"N":1,"P":101325,"T":1273.15,"X_C":0.0192245488,"X_CR":0.0076126684,"X_MN":0.0067046604,"X_MO":0.002750532,"X_NI":0.0236977131,"X_SI":0.0060681278},"solutionizing_phases":["FCC_A1","","","","","","",""]}}

File: libreCalphad/models/martensite_start/experimental_data/BISRA1949/BISRA1949-264.json
{"index":264,"components":["C","CR","CU","FE","MN","MO","NI","SI","VA"],"conditions":{"N":1,"P":101325,"T":1273.15,"X_C":0.0218699218,"X_CR":0.0103140591,"X_CU":0.000775048,"X_MN":0.0085664239,"X_MO":0.0002281574,"X_NI":0.0016782535,"X_SI":0.0048711574},"reference":"BISRA1949","disabled":false,"model":"martensite_start","inputs":{"martensite_start":553.0,"martensite_type":"plate","PAGS":null,"parent_phase":"gamma","predicted_type":true,"solutionizing_temperature":1273.15},"outputs":{"calculation_error":false,"DG":2924.1137321186,"error":-21.3144821644,"error_message":[],"LC_martensite_start":574.3144821644,"PAGS_energy":0.0,"solutioning_conditions":{"N":1,"P":101325,"T":1273.15,"X_C":0.0218699218,"X_CR":0.0103140591,"X_CU":0.000775048,"X_MN":0.0085664239,"X_MO":0.0002281574,"X_NI":0.0016782535,"X_SI":0.0048711574},"solutionizing_phases":["FCC_A1","","","","","","","",""]}}

File: libreCalphad/models/martensite_start/experimental_data/BISRA1949/BISRA1949-265.json
{"index":265,"components":["C","CR","CU","FE","MN","MO","NI","SI","VA"],"conditions":{"N":1,"P":101325,"T":1273.15,"X_C":0.0183096486,"X_CR":0.0056039395,"X_CU":0.0006921339,"X_MN":0.0134097269,"X_MO":0.0012606987,"X_NI":0.0096479777,"X_SI":0.0041107917},"reference":"BISRA1949","disabled":false,"model":"martensite_start","inputs":{"martensite_start":558.0,"martensite_type":"lath","PAGS":null,"parent_phase":"gamma","predicted_type":true,"solutionizing_temperature":1273.15},"outputs":{"calculation_error":false,"DG":2751.8028932896,"error":-28.1124876022,"error_message":[],"LC_martensite_start":586.1124876022,"PAGS_energy":0.0,"solutioning_conditions":{"N":1,"P":101325,"T":1273.15,"X_C":0.0183096486,"X_CR":0.0056039395,"X_CU":0.0006921339,"X_MN":0.0134097269,"X_MO":0.0012606987,"X_NI":0.0096479777,"X_SI":0.0041107917},"solutionizing_phases":["FCC_A1","","","","","","","",""]}}

File: libreCalphad/models/martensite_start/experimental_data/BISRA1949/BISRA1949-266.json
{"index":266,"components":["C","CR","CU","FE","MN","MO","NI","SI","V","W","VA"],"conditions":{"N":1,"P":101325,"T":1273.15,"X_C":0.0232238985,"X_CR":0.0098875878,"X_CU":0.0012910299,"X_MN":0.0071679103,"X_MO":0.0002850385,"X_NI":0.0013977685,"X_SI":0.0052579309,"X_V":0.0021472941,"X_W":0.0003272547},"reference":"BISRA1949","disabled":false,"model":"martensite_start","inputs":{"martensite_start":548.0,"martensite_type":"plate","PAGS":null,"parent_phase":"gamma","predicted_type":true,"solutionizing_temperature":1273.15},"outputs":{"calculation_error":false,"DG":2874.1503337411,"error":-25.2675800323,"error_message":[],"LC_martensite_start":573.2675800323,"PAGS_energy":0.0,"solutioning_conditions":{"N":1,"P":101325,"T":1273.15,"X_C":0.0232238985,"X_CR":0.0098875878,"X_CU":0.0012910299,"X_MN":0.0071679103,"X_MO":0.0002850385,"X_NI":0.0013977685,"X_SI":0.0052579309,"X_V":0.0021472941,"X_W":0.0003272547},"solutionizing_phases":["FCC_A1","FCC_A1","","","","","","","","",""]}}

File: libreCalphad/models/martensite_start/experimental_data/BISRA1949/BISRA1949-270.json
{"index":270,"components":["C","CR","CU","FE","MN","MO","NI","SI","V","W","VA"],"conditions":{"N":1,"P":101325,"T":1273.15,"X_C":0.0482012413,"X_CR":0.0150516764,"X_CU":0.0007592015,"X_MN":0.0051713681,"X_MO":0.0003352388,"X_NI":0.0030138904,"X_SI":0.0047715627,"X_V":0.0002630698,"X_W":0.0003207417},"reference":"BISRA1949","disabled":false,"model":"martensite_start","inputs":{"martensite_start":478.0,"martensite_type":"lath","PAGS":null,"parent_phase":"gamma","predicted_type":true,"solutionizing_temperature":1273.15},"outputs":{"calculation_error":false,"DG":3364.2346368359,"error":-11.0370109558,"error_message":[],"LC_martensite_start":489.0370109558,"PAGS_energy":0.0,"solutioning_conditions":{"N":1,"P":101325,"T":1273.15,"X_C":0.0482012413,"X_CR":0.0150516764,"X_CU":0.0007592015,"X_MN":0.0051713681,"X_MO":0.0003352388,"X_NI":0.0030138904,"X_SI":0.0047715627,"X_V":0.0002630698,"X_W":0.0003207417},"solutionizing_phases":["FCC_A1","","","","","","","","","",""]}}

File: libreCalphad/models/martensite_start/experimental_data/BISRA1956/BISRA1956-271.json
{"index":271,"components":["C","CR","FE","MN","MO","NI","SI","VA"],"conditions":{"N":1,"P":101325,"T":1273.15,"X_C":0.0064728054,"X_CR":0.0118545491,"X_MN":0.00464962,"X_MO":0.0006945673,"X_NI":0.0335870544,"X_SI":0.0037566806},"reference":"BISRA1956","disabled":false,"model":"martensite_start","inputs":{"martensite_start":683.0,"martensite_type":"lath","PAGS":null,"parent_phase":"gamma","predicted_type":true,"solutionizing_temperature":1273.15},"outputs":{"calculation_error":false,"DG":1679.8106458195,"error":21.1719864845,"error_message":[],"LC_martensite_start":661.8280135155,"PAGS_energy":0.0,"solutioning_conditions":{"N":1,"P":101325,"T":1273.15,"X_C":0.0064728054,"X_CR":0.0118545491,"X_MN":0.00464962,"X_MO":0.0006945673,"X_NI":0.0335870544,"X_SI":0.0037566806},"solutionizing_phases":["FCC_A1","","","","","","",""]}}

File: libreCalphad/models/martensite_start/experimental_data/BISRA1956/BISRA1956-272.json
{"index":272,"components":["C","CR","FE","MN","MO","NI","SI","VA"],"conditions":{"N":1,"P":101325,"T":1273.15,"X_C":0.0069358375,"X_CR":0.0123897685,"X_MN":0.003841372,"X_MO":0.0009840682,"X_NI":0.0409708147,"X_SI":0.0039547935},"reference":"BISRA1956","disabled":false,"model":"martensite_start","inputs":{"martensite_start":635.0,"martensite_type":"lath","PAGS":null,"parent_phase":"gamma","predicted_type":true,"solutionizing_temperature":1273.15},"outputs":{"calculation_error":false,"DG":1993.75501414,"error":-12.2833163738,"error_message":[],"LC_martensite_start":647.2833163738,"PAGS_energy":0.0,"solutioning_conditions":{"N":1,"P":101325,"T":1273.15,"X_C":0.0069358375,"X_CR":0.0123897685,"X_MN":0.003841372,"X_MO":0.0009840682,"X_NI":0.0409708147,"X_SI":0.0039547935},"solutionizing_phases":["FCC_A1","","","","","","",""]}}

File: libreCalphad/models/martensite_start/experimental_data/BISRA1956/BISRA1956-273.json
{"index":273,"components":["C","CR","FE","MN","MO","NI","SI","VA"],"conditions":{"N":1,"P":101325,"T":1273.15,"X_C":0.0087615434,"X_CR":0.0115039853,"X_MN":0.0090732869,"X_MO":0.0010391258,"X_NI":0.0176460567,"X_SI":0.0041412597},"reference":"BISRA1956","disabled":false,"model":"martensite_start","inputs":{"martensite_start":683.0,"martensite_type":"lath","PAGS":null,"parent_phase":"gamma","predicted_type":true,"solutionizing_temperature":1273.15},"outputs":{"calculation_error":false,"DG":1718.2678288127,"error":34.4636947632,"error_message":[],"LC_martensite_start":648.5363052368,"PAGS_energy":0.0,"solutioning_conditions":{"N":1,"P":101325,"T":1273.15,"X_C":0.0087615434,"X_CR":0.0115039853,"X_MN":0.0090732869,"X_MO":0.0010391258,"X_NI":0.0176460567,"X_SI":0.0041412597},"solutionizing_phases":["FCC_A1","","","","","","",""]}}

File: libreCalphad/models/martensite_start/experimental_data/BISRA1956/BISRA1956-274.json
{"index":274,"components":["C","CR","FE","MN","MO","NI","SI","VA"],"conditions":{"N":1,"P":101325,"T":1273.15,"X_C":0.00877175,"X_CR":0.0021328494,"X_MN":0.0138276484,"X_MO":0.0017916903,"X_NI":0.0052905366,"X_SI":0.002764056},"reference":"BISRA1956","disabled":false,"model":"martensite_start","inputs":{"martensite_start":683.0,"martensite_type":"lath","PAGS":null,"parent_phase":"gamma","predicted_type":true,"solutionizing_temperature":1273.15},"outputs":{"calculation_error":false,"DG":1765.1714633782,"error":25.4159848213,"error_message":[],"LC_martensite_start":657.5840151787,"PAGS_energy":0.0,"solutioning_conditions":{"N":1,"P":101325,"T":1273.15,"X_C":0.00877175,"X_CR":0.0021328494,"X_MN":0.0138276484,"X_MO":0.0017916903,"X_NI":0.0052905366,"X_SI":0.002764056},"solutionizing_phases":["FCC_A1","","","","","","",""]}}

File: libreCalphad/models/martensite_start/experimental_data/BISRA1956/BISRA1956-275.json
{"index":275,"components":["C","CR","FE","MN","MO","NI","SI","VA"],"conditions":{"N":1,"P":101325,"T":1273.15,"X_C":0.0124370858,"X_CR":0.0078737956,"X_MN":0.0060422854,"X_MO":0.0031716566,"X_NI":0.0017909667,"X_SI":0.0025608514},"reference":"BISRA1956","disabled":false,"model":"martensite_start","inputs":{"martensite_start":663.0,"martensite_type":"lath","PAGS":null,"parent_phase":"gamma","predicted_type":true,"solutionizing_temperature":1273.15},"outputs":{"calculation_error":false,"DG":1967.4286116186,"error":-20.3729527473,"error_message":[],"LC_martensite_start":683.3729527473,"PAGS_energy":0.0,"solutioning_conditions":{"N":1,"P":101325,"T":1273.15,"X_C":0.0124370858,"X_CR":0.0078737956,"X_MN":0.0060422854,"X_MO":0.0031716566,"X_NI":0.0017909667,"X_SI":0.0025608514},"solutionizing_phases":["FCC_A1","","","","","","",""]}}

File: libreCalphad/models/martensite_start/experimental_data/BISRA1956/BISRA1956-276.json
{"index":276,"components":["C","CR","FE","MN","MO","NI","SI","VA"],"conditions":{"N":1,"P":101325,"T":1273.15,"X_C":0.0092150751,"X_CR":0.0175610458,"X_MN":0.0061446031,"X_MO":0.0010959509,"X_NI":0.0188572313,"X_SI":0.0045319267},"reference":"BISRA1956","disabled":false,"model":"martensite_start","inputs":{"martensite_start":663.0,"martensite_type":"lath","PAGS":null,"parent_phase":"gamma","predicted_type":true,"solutionizing_temperature":1273.15},"outputs":{"calculation_error":false,"DG":1883.6122875387,"error":13.3936210155,"error_message":[],"LC_martensite_start":649.6063789845,"PAGS_energy":0.0,"solutioning_conditions":{"N":1,"P":101325,"T":1273.15,"X_C":0.0092150751,"X_CR":0.0175610458,"X_MN":0.0061446031,"X_MO":0.0010959509,"X_NI":0.0188572313,"X_SI":0.0045319267},"solutionizing_phases":["FCC_A1","","","","","","",""]}}

File: libreCalphad/models/martensite_start/experimental_data/BISRA1956/BISRA1956-277.json
{"index":277,"components":["C","CR","FE","MN","MO","NI","SI","VA"],"conditions":{"N":1,"P":101325,"T":1273.15,"X_C":0.0146985249,"X_CR":0.0128382756,"X_MN":0.0047197256,"X_MO":0.0017250975,"X_NI":0.0388197629,"X_SI":0.0056964978},"reference":"BISRA1956","disabled":false,"model":"martensite_start","inputs":{"martensite_start":573.0,"martensite_type":"lath","PAGS":null,"parent_phase":"gamma","predicted_type":true,"solutionizing_temperature":1273.15},"outputs":{"calculation_error":false,"DG":2439.6257850854,"error":-16.636315012,"error_message":[],"LC_martensite_start":589.636315012,"PAGS_energy":0.0,"solutioning_conditions":{"N":1,"P":101325,"T":1273.15,"X_C":0.0146985249,"X_CR":0.0128382756,"X_MN":0.0047197256,"X_MO":0.0017250975,"X_NI":0.0388197629,"X_SI":0.0056964978},"solutionizing_phases":["FCC_A1","","","","","","",""]}}

File: libreCalphad/models/martensite_start/experimental_data/BISRA1956/BISRA1956-278.json
{"index":278,"components":["C","CR","FE","MN","MO","NI","SI","VA"],"conditions":{"N":1,"P":101325,"T":1273.15,"X_C":0.0169313873,"X_CR":0.0066593052,"X_MN":0.0089038113,"X_MO":0.0002864372,"X_NI":0.0116115864,"X_SI":0.0054794253},"reference":"BISRA1956","disabled":false,"model":"martensite_start","inputs":{"martensite_start":593.0,"martensite_type":"lath","PAGS":null,"parent_phase":"gamma","predicted_type":true,"solutionizing_temperature":1273.15},"outputs":{"calculation_error":false,"DG":2506.9353779734,"error":-33.5893610001,"error_message":[],"LC_martensite_start":626.5893610001,"PAGS_energy":0.0,"solutioning_conditions":{"N":1,"P":101325,"T":1273.15,"X_C":0.0169313873,"X_CR":0.0066593052,"X_MN":0.0089038113,"X_MO":0.0002864372,"X_NI":0.0116115864,"X_SI":0.0054794253},"solutionizing_phases":["FCC_A1","","","","","","",""]}}

File: libreCalphad/models/martensite_start/experimental_data/BISRA1956/BISRA1956-279.json
{"index":279,"components":["C","CR","FE","MN","MO","NI","SI","VA"],"conditions":{"N":1,"P":101325,"T":1273.15,"X_C":0.0187688899,"X_CR":0.0146982991,"X_MN":0.0058046741,"X_MO":0.0042408709,"X_NI":0.0014051576,"X_SI":0.0054814937},"reference":"BISRA1956","disabled":false,"model":"martensite_start","inputs":{"martensite_start":573.0,"martensite_type":"lath","PAGS":null,"parent_phase":"gamma","predicted_type":true,"solutionizing_temperature":1273.15},"outputs":{"calculation_error":false,"DG":2636.6078066785,"error":-57.1997254372,"error_message":[],"LC_martensite_start":630.1997254372,"PAGS_energy":0.0,"solutioning_conditions":{"N":1,"P":101325,"T":1273.15,"X_C":0.0187688899,"X_CR":0.0146982991,"X_MN":0.0058046741,"X_MO":0.0042408709,"X_NI":0.0014051576,"X_SI":0.0054814937},"solutionizing_phases":["FCC_A1","","","","","","",""]}}

File: libreCalphad/models/martensite_start/experimental_data/BISRA1956/BISRA1956-280.json
{"index":280,"components":["C","CR","FE","MN","MO","NI","SI","VA"],"conditions":{"N":1,"P":101325,"T":1273.15,"X_C":0.0245893615,"X_CR":0.0134635941,"X_MN":0.0033847573,"X_MO":0.0003990434,"X_NI":0.0365273874,"X_SI":0.0050630591},"reference":"BISRA1956","disabled":false,"model":"martensite_start","inputs":{"martensite_start":493.0,"martensite_type":"plate","PAGS":null,"parent_phase":"gamma","predicted_type":true,"solutionizing_temperature":1273.15},"outputs":{"calculation_error":false,"DG":3122.5718759702,"error":-64.0145720005,"error_message":[],"LC_martensite_start":557.0145720005,"PAGS_energy":0.0,"solutioning_conditions":{"N":1,"P":101325,"T":1273.15,"X_C":0.0245893615,"X_CR":0.0134635941,"X_MN":0.0033847573,"X_MO":0.0003990434,"X_NI":0.0365273874,"X_SI":0.0050630591},"solutionizing_phases":["FCC_A1","","","","","","",""]}}
