Repository: mfrichtl/librecalphad

# Martensite Start Model

## What is this?
This model is intended to be useful for predicting the martensite-start (Ms) temperature for steels. It is far from perfect. I have done  my best to be transparent about its accuracy and limitations, but I'm sure even that falls short. All of the commercial models use proprietary thermodynamic databases, so this one is intended to be an open-source alternative that can be much more collaboratively developed. The references for the experimental data currently incorporated in the model are contained in the references.bib file. I'm sure there are more publications out there that can be incorporated.

File: libreCalphad/models/martensite_start/experimental_data/Cool1996/Cool1996-207.json
{"index":207,"components":["C","CR","FE","MN","MO","N","NI","O","P","SI","VA"],"conditions":{"N":1,"P":101325,"T":1373.15,"X_C":0.0046471359,"X_CR":0.0980986986,"X_MN":0.0102602817,"X_MO":0.0057601342,"X_N":0.0019490521,"X_NI":0.0180777458,"X_O":0.0022934892,"X_P":0.0002141014,"X_SI":0.0033450228},"reference":"Cool1996","disabled":false,"model":"martensite_start","inputs":{"martensite_start":579.4833333333,"martensite_type":"lath","PAGS":null,"parent_phase":"gamma","predicted_type":true,"solutionizing_temperature":1373.15},"outputs":{"calculation_error":false,"DG":2295.3651398333,"error":34.8644074885,"error_message":[],"LC_martensite_start":544.6189258448,"PAGS_energy":0.0,"solutioning_conditions":{"N":1,"P":101325,"T":1373.15,"X_C":0.0046471359,"X_CR":0.0980986986,"X_MN":0.0102602817,"X_MO":0.0057601342,"X_N":0.0019490521,"X_NI":0.0180777458,"X_O":0.0022934892,"X_P":0.0002141014,"X_SI":0.0033450228},"solutionizing_phases":["FCC_A1","CHI_A12","HCP_A3","TRIDYMITE","","","","","","",""]}}

File: libreCalphad/models/martensite_start/experimental_data/Cool1996/Cool1996-208.json
{"index":208,"components":["C","CR","FE","MN","MO","N","NI","O","P","SI","VA"],"conditions":{"N":1,"P":101325,"T":1373.15,"X_C":0.0042786823,"X_CR":0.0964962608,"X_MN":0.0103599923,"X_MO":0.0056444518,"X_N":0.0020317338,"X_NI":0.0092263986,"X_O":0.0022483955,"X_P":0.0002140833,"X_SI":0.0031479892},"reference":"Cool1996","disabled":false,"model":"martensite_start","inputs":{"martensite_start":579.8166666667,"martensite_type":"lath","PAGS":null,"parent_phase":"gamma","predicted_type":true,"solutionizing_temperature":1373.15},"outputs":{"calculation_error":false,"DG":2318.6566450181,"error":14.3619883204,"error_message":[],"LC_martensite_start":565.4546783463,"PAGS_energy":0.0,"solutioning_conditions":{"N":1,"P":101325,"T":1373.15,"X_C":0.0042786823,"X_CR":0.0964962608,"X_MN":0.0103599923,"X_MO":0.0056444518,"X_N":0.0020317338,"X_NI":0.0092263986,"X_O":0.0022483955,"X_P":0.0002140833,"X_SI":0.0031479892},"solutionizing_phases":["FCC_A1","CHI_A12","HCP_A3","TRIDYMITE","","","","","","",""]}}

File: libreCalphad/models/martensite_start/experimental_data/Cool1996/Cool1996-209.json
{"index":209,"components":["C","CR","FE","MN","MO","N","NI","S","SI","V","VA"],"conditions":{"N":1,"P":101325,"T":1373.15,"X_C":0.0059959186,"X_CR":0.1086701075,"X_MN":0.0055458764,"X_MO":0.0087188243,"X_N":0.0023729912,"X_NI":0.0058517143,"X_S":0.0001036575,"X_SI":0.0003747591,"X_V":0.0022836433},"reference":"Cool1996","disabled":false,"model":"martensite_start","inputs":{"martensite_start":583.15,"martensite_type":"lath","PAGS":null,"parent_phase":"gamma","predicted_type":true,"solutionizing_temperature":1373.15},"outputs":{"calculation_error":false,"DG":2234.2154273,"error":40.9855776048,"error_message":[],"LC_martensite_start":542.1644223952,"PAGS_energy":0.0,"solutioning_conditions":{"N":1,"P":101325,"T":1373.15,"X_C":0.0059959186,"X_CR":0.1086701075,"X_MN":0.0055458764,"X_MO":0.0087188243,"X_N":0.0023729912,"X_NI":0.0058517143,"X_S":0.0001036575,"X_SI":0.0003747591,"X_V":0.0022836433},"solutionizing_phases":["FCC_A1","CHI_A12","HCP_A3","LIQUID","","","","","","",""]}}

File: libreCalphad/models/martensite_start/experimental_data/Cool1996/Cool1996-210.json
{"index":210,"components":["C","CR","FE","MN","MO","N","NI","P","V","W","VA"],"conditions":{"N":1,"P":101325,"T":1373.15,"X_C":0.0044905953,"X_CR":0.09731306,"X_MN":0.0101210905,"X_MO":0.0055638066,"X_N":0.0021000051,"X_NI":0.0088103708,"X_P":0.0002692761,"X_V":0.0020738741,"X_W":0.0029640571},"reference":"Cool1996","disabled":false,"model":"martensite_start","inputs":{"martensite_start":587.8166666667,"martensite_type":"lath","PAGS":null,"parent_phase":"gamma","predicted_type":true,"solutionizing_temperature":1373.15},"outputs":{"calculation_error":false,"DG":2188.9966391227,"error":33.2518670511,"error_message":[],"LC_martensite_start":554.5647996156,"PAGS_energy":0.0,"solutioning_conditions":{"N":1,"P":101325,"T":1373.15,"X_C":0.0044905953,"X_CR":0.09731306,"X_MN":0.0101210905,"X_MO":0.0055638066,"X_N":0.0021000051,"X_NI":0.0088103708,"X_P":0.0002692761,"X_V":0.0020738741,"X_W":0.0029640571},"solutionizing_phases":["FCC_A1","CHI_A12","HCP_A3","","","","","","","",""]}}

File: libreCalphad/models/martensite_start/experimental_data/Cool1996/Cool1996-211.json
{"index":211,"components":["C","CR","FE","MN","N","NB","NI","P","SI","V","VA"],"conditions":{"N":1,"P":101325,"T":1373.15,"X_C":0.0092804502,"X_CR":0.0227233554,"X_MN":0.0064925327,"X_N":0.0002387387,"X_NB":0.0001199753,"X_NI":0.0072165844,"X_P":0.0001619407,"X_SI":0.0016668806,"X_V":0.0035009477},"reference":"Cool1996","disabled":false,"model":"martensite_start","inputs":{"martensite_start":592.4833333333,"martensite_type":"plate","PAGS":null,"parent_phase":"gamma","predicted_type":true,"solutionizing_temperature":1373.15},"outputs":{"calculation_error":false,"DG":2432.8077929334,"error":5.7313310575,"error_message":[],"LC_martensite_start":586.7520022758,"PAGS_energy":0.0,"solutioning_conditions":{"N":1,"P":101325,"T":1373.15,"X_C":0.0092804502,"X_CR":0.0227233554,"X_MN":0.0064925327,"X_N":0.0002387387,"X_NB":0.0001199753,"X_NI":0.0072165844,"X_P":0.0001619407,"X_SI":0.0016668806,"X_V":0.0035009477},"solutionizing_phases":["FCC_A1","FCC_A1","FCC_A1","","","","","","","",""]}}

File: libreCalphad/models/martensite_start/experimental_data/Cool1996/Cool1996-214.json
{"index":214,"components":["C","CO","CR","FE","MN","MO","N","NB","V","W","VA"],"conditions":{"N":1,"P":101325,"T":1373.15,"X_C":0.0042144877,"X_CO":0.0086835949,"X_CR":0.0956397572,"X_MN":0.0100238304,"X_MO":0.0056239796,"X_N":0.0020214066,"X_NB":0.0002634383,"X_V":0.0019654975,"X_W":0.0029652259},"reference":"Cool1996","disabled":false,"model":"martensite_start","inputs":{"martensite_start":599.8166666667,"martensite_type":"plate","PAGS":null,"parent_phase":"gamma","predicted_type":true,"solutionizing_temperature":1373.15},"outputs":{"calculation_error":false,"DG":2189.6640699093,"error":52.2924427732,"error_message":[],"LC_martensite_start":547.5242238935,"PAGS_energy":0.0,"solutioning_conditions":{"N":1,"P":101325,"T":1373.15,"X_C":0.0042144877,"X_CO":0.0086835949,"X_CR":0.0956397572,"X_MN":0.0100238304,"X_MO":0.0056239796,"X_N":0.0020214066,"X_NB":0.0002634383,"X_V":0.0019654975,"X_W":0.0029652259},"solutionizing_phases":["FCC_A1","FCC_A1","CHI_A12","","","","","","","",""]}}

File: libreCalphad/models/martensite_start/experimental_data/Cool1996/Cool1996-215.json
{"index":215,"components":["C","CO","CR","FE","MN","MO","N","P","V","W","VA"],"conditions":{"N":1,"P":101325,"T":1373.15,"X_C":0.0041697402,"X_CO":0.0176569799,"X_CR":0.0984581928,"X_MN":0.0098250176,"X_MO":0.005568091,"X_N":0.0020777853,"X_P":0.0002694835,"X_V":0.0019662357,"X_W":0.0029360708},"reference":"Cool1996","disabled":false,"model":"martensite_start","inputs":{"martensite_start":599.8166666667,"martensite_type":"plate","PAGS":null,"parent_phase":"gamma","predicted_type":true,"solutionizing_temperature":1373.15},"outputs":{"calculation_error":false,"DG":2279.752338173,"error":43.9373846209,"error_message":["Removed 5 components while calculating martensite equilibrium.","Removed 6 components while calculating martensite equilibrium."],"LC_martensite_start":555.8792820458,"PAGS_energy":0.0,"solutioning_conditions":{"N":1,"P":101325,"T":1373.15,"X_C":0.0041697402,"X_CO":0.0176569799,"X_CR":0.0984581928,"X_MN":0.0098250176,"X_MO":0.005568091,"X_N":0.0020777853,"X_P":0.0002694835,"X_V":0.0019662357,"X_W":0.0029360708},"solutionizing_phases":["FCC_A1","CHI_A12","FCC_A1","","","","","","","",""]}}

File: libreCalphad/models/martensite_start/experimental_data/Cool1996/Cool1996-216.json
{"index":216,"components":["C","CR","FE","MN","MO","N","NI","O","P","SI","VA"],"conditions":{"N":1,"P":101325,"T":1373.15,"X_C":0.004550898,"X_CR":0.0987512055,"X_MN":0.0101502888,"X_MO":0.0057548037,"X_N":0.0021246293,"X_NI":0.0007525424,"X_O":0.0021878412,"X_P":0.0002139033,"X_SI":0.0033419272},"reference":"Cool1996","disabled":false,"model":"martensite_start","inputs":{"martensite_start":600.15,"martensite_type":"lath","PAGS":null,"parent_phase":"gamma","predicted_type":true,"solutionizing_temperature":1373.15},"outputs":{"calculation_error":false,"DG":2106.3836286974,"error":40.7341133078,"error_message":[],"LC_martensite_start":559.4158866922,"PAGS_energy":0.0,"solutioning_conditions":{"N":1,"P":101325,"T":1373.15,"X_C":0.004550898,"X_CR":0.0987512055,"X_MN":0.0101502888,"X_MO":0.0057548037,"X_N":0.0021246293,"X_NI":0.0007525424,"X_O":0.0021878412,"X_P":0.0002139033,"X_SI":0.0033419272},"solutionizing_phases":["FCC_A1","CHI_A12","TRIDYMITE","","","","","","","",""]}}

File: libreCalphad/models/martensite_start/experimental_data/Cool1996/Cool1996-218.json
{"index":218,"components":["C","CR","FE","MN","MO","N","P","SI","V","W","VA"],"conditions":{"N":1,"P":101325,"T":1373.15,"X_C":0.004469424,"X_CR":0.0994762956,"X_MN":0.0100765215,"X_MO":0.0053038388,"X_N":0.0020998997,"X_P":0.0002707983,"X_SI":0.0039819562,"X_V":0.0020855976,"X_W":0.0058399598},"reference":"Cool1996","disabled":false,"model":"martensite_start","inputs":{"martensite_start":609.15,"martensite_type":"lath","PAGS":null,"parent_phase":"gamma","predicted_type":true,"solutionizing_temperature":1373.15},"outputs":{"calculation_error":false,"DG":1996.0960941489,"error":68.4102551579,"error_message":[],"LC_martensite_start":540.7397448421,"PAGS_energy":0.0,"solutioning_conditions":{"N":1,"P":101325,"T":1373.15,"X_C":0.004469424,"X_CR":0.0994762956,"X_MN":0.0100765215,"X_MO":0.0053038388,"X_N":0.0020998997,"X_P":0.0002707983,"X_SI":0.0039819562,"X_V":0.0020855976,"X_W":0.0058399598},"solutionizing_phases":["FCC_A1","CHI_A12","BCC_A2","FCC_A1","","","","","","",""]}}

File: libreCalphad/models/martensite_start/experimental_data/Cool1996/Cool1996-219.json
{"index":219,"components":["C","CO","CR","FE","MN","MO","N","NI","SI","V","VA"],"conditions":{"N":1,"P":101325,"T":1373.15,"X_C":0.0042740622,"X_CO":0.0001123951,"X_CR":0.0963920659,"X_MN":0.0049232183,"X_MO":0.0052931515,"X_N":0.001379299,"X_NI":0.0021630411,"X_SI":0.0080580119,"X_V":0.0027089095},"reference":"Cool1996","disabled":false,"model":"martensite_start","inputs":{"martensite_start":616.8166666667,"martensite_type":"lath","PAGS":null,"parent_phase":"gamma","predicted_type":true,"solutionizing_temperature":1373.15},"outputs":{"calculation_error":false,"DG":2073.9554587963,"error":40.657478207,"error_message":[],"LC_martensite_start":576.1591884597,"PAGS_energy":0.0,"solutioning_conditions":{"N":1,"P":101325,"T":1373.15,"X_C":0.0042740622,"X_CO":0.0001123951,"X_CR":0.0963920659,"X_MN":0.0049232183,"X_MO":0.0052931515,"X_N":0.001379299,"X_NI":0.0021630411,"X_SI":0.0080580119,"X_V":0.0027089095},"solutionizing_phases":["CHI_A12","FCC_A1","FCC_A1","BCC_A2","","","","","","",""]}}

File: libreCalphad/models/martensite_start/experimental_data/Cool1996/Cool1996-220.json
{"index":220,"components":["C","CR","FE","MN","MO","N","P","SI","V","W","VA"],"conditions":{"N":1,"P":101325,"T":1373.15,"X_C":0.0043977448,"X_CR":0.0999805629,"X_MN":0.0105253095,"X_MO":0.005795288,"X_N":0.0021594234,"X_P":0.0002692601,"X_SI":0.0035634042,"X_V":0.002073751,"X_W":0.0031150997},"reference":"Cool1996","disabled":false,"model":"martensite_start","inputs":{"martensite_start":619.15,"martensite_type":"lath","PAGS":null,"parent_phase":"gamma","predicted_type":true,"solutionizing_temperature":1373.15},"outputs":{"calculation_error":false,"DG":1989.3360920363,"error":62.6320698281,"error_message":["Removed 5 components while calculating martensite equilibrium.","Removed 6 components while calculating martensite equilibrium."],"LC_martensite_start":556.5179301719,"PAGS_energy":0.0,"solutioning_conditions":{"N":1,"P":101325,"T":1373.15,"X_C":0.0043977448,"X_CR":0.0999805629,"X_MN":0.0105253095,"X_MO":0.005795288,"X_N":0.0021594234,"X_P":0.0002692601,"X_SI":0.0035634042,"X_V":0.002073751,"X_W":0.0031150997},"solutionizing_phases":["FCC_A1","CHI_A12","BCC_A2","FCC_A1","","","","","","",""]}}

File: libreCalphad/models/martensite_start/experimental_data/Cool1996/Cool1996-221.json
{"index":221,"components":["C","CR","FE","MN","MO","NI","P","S","SI","V","VA"],"conditions":{"N":1,"P":101325,"T":1373.15,"X_C":0.0050931324,"X_CR":0.0214973974,"X_MN":0.004453896,"X_MO":0.0054486478,"X_NI":0.0004074176,"X_P":0.000323176,"X_S":0.0000346864,"X_SI":0.005148157,"X_V":0.0000873331},"reference":"Cool1996","disabled":false,"model":"martensite_start","inputs":{"martensite_start":667.15,"martensite_type":"lath","PAGS":null,"parent_phase":"gamma","predicted_type":true,"solutionizing_temperature":1373.15},"outputs":{"calculation_error":false,"DG":2017.2267387056,"error":-54.1952486038,"error_message":[],"LC_martensite_start":721.3452486038,"PAGS_energy":0.0,"solutioning_conditions":{"N":1,"P":101325,"T":1373.15,"X_C":0.0050931324,"X_CR":0.0214973974,"X_MN":0.004453896,"X_MO":0.0054486478,"X_NI":0.0004074176,"X_P":0.000323176,"X_S":0.0000346864,"X_SI":0.005148157,"X_V":0.0000873331},"solutionizing_phases":["FCC_A1","LIQUID","","","","","","","","",""]}}

File: libreCalphad/models/martensite_start/experimental_data/Economopoulos1967/Economopoulos1967-400.json
{"index":400,"components":["AL","C","CO","CR","CU","FE","MN","MO","NI","SI","VA"],"conditions":{"N":1,"P":101325,"T":1273.15,"X_AL":0.0008087126,"X_C":0.0063585872,"X_CO":0.0009256375,"X_CR":0.1886339388,"X_CU":0.0008584454,"X_MN":0.0067520652,"X_MO":0.0003411556,"X_NI":0.0274178669,"X_SI":0.0130134833},"reference":"Economopoulos1967","disabled":false,"model":"martensite_start","inputs":{"martensite_start":513.0,"martensite_type":"plate","PAGS":null,"parent_phase":"gamma","predicted_type":true,"solutionizing_temperature":1273.15},"outputs":{"calculation_error":false,"DG":3442.440532358,"error":-91.9831618309,"error_message":["Austenite not identified as primary phase during solutionizing treatment."],"LC_martensite_start":604.9831618309,"PAGS_energy":0.0,"solutioning_conditions":{"N":1,"P":101325,"T":1273.15,"X_AL":0.0008087126,"X_C":0.0063585872,"X_CO":0.0009256375,"X_CR":0.1886339388,"X_CU":0.0008584454,"X_MN":0.0067520652,"X_MO":0.0003411556,"X_NI":0.0274178669,"X_SI":0.0130134833},"solutionizing_phases":["BCC_A2","FCC_A1","M7C3_D101","","","","","","","",""]}}

File: libreCalphad/models/martensite_start/experimental_data/Economopoulos1967/Economopoulos1967-401.json
{"index":401,"components":["AL","C","CR","FE","MN","MO","NI","SI","V","VA"],"conditions":{"N":1,"P":101325,"T":1273.15,"X_AL":0.0009859444,"X_C":0.0083058117,"X_CR":0.0027712804,"X_MN":0.0137196681,"X_MO":0.002137371,"X_NI":0.0085927074,"X_SI":0.004143955,"X_V":0.0006201275},"reference":"Economopoulos1967","disabled":false,"model":"martensite_start","inputs":{"martensite_start":673.0,"martensite_type":"lath","PAGS":null,"parent_phase":"gamma","predicted_type":true,"solutionizing_temperature":1273.15},"outputs":{"calculation_error":false,"DG":1809.0066766576,"error":20.9533968925,"error_message":[],"LC_martensite_start":652.0466031075,"PAGS_energy":0.0,"solutioning_conditions":{"N":1,"P":101325,"T":1273.15,"X_AL":0.0009859444,"X_C":0.0083058117,"X_CR":0.0027712804,"X_MN":0.0137196681,"X_MO":0.002137371,"X_NI":0.0085927074,"X_SI":0.004143955,"X_V":0.0006201275},"solutionizing_phases":["FCC_A1","","","","","","","","",""]}}

File: libreCalphad/models/martensite_start/experimental_data/Economopoulos1967/Economopoulos1967-403.json
{"index":403,"components":["AL","C","CR","FE","MN","MO","NI","SI","VA"],"conditions":{"N":1,"P":101325,"T":1273.15,"X_AL":0.0011060515,"X_C":0.0101228468,"X_CR":0.0035074499,"X_MN":0.0150690862,"X_MO":0.0011232675,"X_NI":0.0003483861,"X_SI":0.0044470763},"reference":"Economopoulos1967","disabled":false,"model":"martensite_start","inputs":{"martensite_start":673.0,"martensite_type":"lath","PAGS":null,"parent_phase":"gamma","predicted_type":true,"solutionizing_temperature":1273.15},"outputs":{"calculation_error":false,"DG":1864.0203282449,"error":23.9184257507,"error_message":[],"LC_martensite_start":649.0815742493,"PAGS_energy":0.0,"solutioning_conditions":{"N":1,"P":101325,"T":1273.15,"X_AL":0.0011060515,"X_C":0.0101228468,"X_CR":0.0035074499,"X_MN":0.0150690862,"X_MO":0.0011232675,"X_NI":0.0003483861,"X_SI":0.0044470763},"solutionizing_phases":["FCC_A1","","","","","","","",""]}}

File: libreCalphad/models/martensite_start/experimental_data/Economopoulos1967/Economopoulos1967-404.json
{"index":404,"components":["C","CR","CU","FE","MN","MO","NI","SI","VA"],"conditions":{"N":1,"P":101325,"T":1273.15,"X_C":0.0119424921,"X_CR":0.0002122018,"X_CU":0.0012154294,"X_MN":0.0148620408,"X_MO":0.000057503,"X_NI":0.0007519529,"X_SI":0.0055000395},"reference":"Economopoulos1967","disabled":false,"model":"martensite_start","inputs":{"martensite_start":673.0,"martensite_type":"lath","PAGS":null,"parent_phase":"gamma","predicted_type":true,"solutionizing_temperature":1273.15},"outputs":{"calculation_error":false,"DG":1850.3100435757,"error":28.8569314003,"error_message":[],"LC_martensite_start":644.1430685997,"PAGS_energy":0.0,"solutioning_conditions":{"N":1,"P":101325,"T":1273.15,"X_C":0.0119424921,"X_CR":0.0002122018,"X_CU":0.0012154294,"X_MN":0.0148620408,"X_MO":0.000057503,"X_NI":0.0007519529,"X_SI":0.0055000395},"solutionizing_phases":["FCC_A1","","","","","","","",""]}}

File: libreCalphad/models/martensite_start/experimental_data/Economopoulos1967/Economopoulos1967-405.json
{"index":405,"components":["C","CR","FE","MN","MO","NI","SI","V","VA"],"conditions":{"N":1,"P":101325,"T":1273.15,"X_C":0.0133122527,"X_CR":0.00816473,"X_MN":0.0052185761,"X_MO":0.001436687,"X_NI":0.0125874397,"X_SI":0.0062818808,"X_V":0.0020563818},"reference":"Economopoulos1967","disabled":false,"model":"martensite_start","inputs":{"martensite_start":698.0,"martensite_type":"lath","PAGS":null,"parent_phase":"gamma","predicted_type":true,"solutionizing_temperature":1273.15},"outputs":{"calculation_error":false,"DG":1571.5633849991,"error":41.5644516468,"error_message":[],"LC_martensite_start":656.4355483532,"PAGS_energy":0.0,"solutioning_conditions":{"N":1,"P":101325,"T":1273.15,"X_C":0.0133122527,"X_CR":0.00816473,"X_MN":0.0052185761,"X_MO":0.001436687,"X_NI":0.0125874397,"X_SI":0.0062818808,"X_V":0.0020563818},"solutionizing_phases":["FCC_A1","","","","","","","",""]}}

File: libreCalphad/models/martensite_start/experimental_data/Economopoulos1967/Economopoulos1967-406.json
{"index":406,"components":["C","CO","CR","FE","MN","MO","N","NI","V","W","VA"],"conditions":{"N":1,"P":101325,"T":1273.15,"X_C":0.0092808206,"X_CO":0.0001229442,"X_CR":0.0227242621,"X_MN":0.0064927917,"X_MO":0.0048217321,"X_N":0.0002387482,"X_NI":0.0072168723,"X_V":0.0035010874,"X_W":0.0019099642},"reference":"Economopoulos1967","disabled":false,"model":"martensite_start","inputs":{"martensite_start":622.0,"martensite_type":"lath","PAGS":null,"parent_phase":"gamma","predicted_type":true,"solutionizing_temperature":1273.15},"outputs":{"calculation_error":false,"DG":2077.8074372619,"error":-16.1329529762,"error_message":[],"LC_martensite_start":638.1329529762,"PAGS_energy":0.0,"solutioning_conditions":{"N":1,"P":101325,"T":1273.15,"X_C":0.0092808206,"X_CO":0.0001229442,"X_CR":0.0227242621,"X_MN":0.0064927917,"X_MO":0.0048217321,"X_N":0.0002387482,"X_NI":0.0072168723,"X_V":0.0035010874,"X_W":0.0019099642},"solutionizing_phases":["FCC_A1","FCC_A1","","","","","","","","",""]}}

File: libreCalphad/models/martensite_start/experimental_data/Economopoulos1967/Economopoulos1967-407.json
{"index":407,"components":["C","CR","FE","MN","MO","NI","SI","V","VA"],"conditions":{"N":1,"P":101325,"T":1273.15,"X_C":0.0092138483,"X_CR":0.0125571366,"X_MN":0.0070502452,"X_MO":0.0066325038,"X_NI":0.0021682929,"X_SI":0.0112298015,"X_V":0.0029327255},"reference":"Economopoulos1967","disabled":false,"model":"martensite_start","inputs":{"martensite_start":623.0,"martensite_type":"lath","PAGS":null,"parent_phase":"gamma","predicted_type":true,"solutionizing_temperature":1273.15},"outputs":{"calculation_error":false,"DG":2154.5199132504,"error":-46.506059742,"error_message":[],"LC_martensite_start":669.506059742,"PAGS_energy":0.0,"solutioning_conditions":{"N":1,"P":101325,"T":1273.15,"X_C":0.0092138483,"X_CR":0.0125571366,"X_MN":0.0070502452,"X_MO":0.0066325038,"X_NI":0.0021682929,"X_SI":0.0112298015,"X_V":0.0029327255},"solutionizing_phases":["FCC_A1","","","","","","","",""]}}

File: libreCalphad/models/martensite_start/experimental_data/Economopoulos1967/Economopoulos1967-408.json
{"index":408,"components":["C","CR","FE","MN","MO","NI","SI","VA"],"conditions":{"N":1,"P":101325,"T":1273.15,"X_C":0.0092123457,"X_CR":0.0052135538,"X_MN":0.0080561091,"X_MO":0.0010379617,"X_NI":0.0054669774,"X_SI":0.0053185121},"reference":"Economopoulos1967","disabled":false,"model":"martensite_start","inputs":{"martensite_start":671.0,"martensite_type":"lath","PAGS":null,"parent_phase":"gamma","predicted_type":true,"solutionizing_temperature":1273.15},"outputs":{"calculation_error":false,"DG":1938.5094746425,"error":-19.135392189,"error_message":[],"LC_martensite_start":690.135392189,"PAGS_energy":0.0,"solutioning_conditions":{"N":1,"P":101325,"T":1273.15,"X_C":0.0092123457,"X_CR":0.0052135538,"X_MN":0.0080561091,"X_MO":0.0010379617,"X_NI":0.0054669774,"X_SI":0.0053185121},"solutionizing_phases":["FCC_A1","","","","","","",""]}}

File: libreCalphad/models/martensite_start/experimental_data/Economopoulos1967/Economopoulos1967-413.json
{"index":413,"components":["C","CR","FE","MN","MO","SI","V","VA"],"conditions":{"N":1,"P":101325,"T":1273.15,"X_C":0.0149258637,"X_CR":0.0109267469,"X_MN":0.0054218187,"X_MO":0.0036221403,"X_SI":0.0043208078,"X_V":0.0018407789},"reference":"Economopoulos1967","disabled":false,"model":"martensite_start","inputs":{"martensite_start":623.0,"martensite_type":"lath","PAGS":null,"parent_phase":"gamma","predicted_type":true,"solutionizing_temperature":1273.15},"outputs":{"calculation_error":false,"DG":2218.4492929567,"error":-40.6488879681,"error_message":[],"LC_martensite_start":663.6488879681,"PAGS_energy":0.0,"solutioning_conditions":{"N":1,"P":101325,"T":1273.15,"X_C":0.0149258637,"X_CR":0.0109267469,"X_MN":0.0054218187,"X_MO":0.0036221403,"X_SI":0.0043208078,"X_V":0.0018407789},"solutionizing_phases":["FCC_A1","","","","","","",""]}}

File: libreCalphad/models/martensite_start/experimental_data/Economopoulos1967/Economopoulos1967-414.json
{"index":414,"components":["AL","C","CR","CU","FE","MN","MO","NI","SI","VA"],"conditions":{"N":1,"P":101325,"T":1273.15,"X_AL":0.0008356446,"X_C":0.0157962945,"X_CR":0.0143837652,"X_CU":0.0016442575,"X_MN":0.0042041726,"X_MO":0.0013183556,"X_NI":0.0321372935,"X_SI":0.0084195861},"reference":"Economopoulos1967","disabled":false,"model":"martensite_start","inputs":{"martensite_start":573.0,"martensite_type":"lath","PAGS":null,"parent_phase":"gamma","predicted_type":true,"solutionizing_temperature":1273.15},"outputs":{"calculation_error":false,"DG":2490.7890063014,"error":-22.4423761368,"error_message":[],"LC_martensite_start":595.4423761368,"PAGS_energy":0.0,"solutioning_conditions":{"N":1,"P":101325,"T":1273.15,"X_AL":0.0008356446,"X_C":0.0157962945,"X_CR":0.0143837652,"X_CU":0.0016442575,"X_MN":0.0042041726,"X_MO":0.0013183556,"X_NI":0.0321372935,"X_SI":0.0084195861},"solutionizing_phases":["FCC_A1","","","","","","","","",""]}}

File: libreCalphad/models/martensite_start/experimental_data/Economopoulos1967/Economopoulos1967-417.json
{"index":417,"components":["C","CR","FE","MN","MO","SI","V","VA"],"conditions":{"N":1,"P":101325,"T":1450.0,"X_C":0.0168340444,"X_CR":0.0504458599,"X_MN":0.0033819001,"X_MO":0.0076323828,"X_SI":0.0182894547,"X_V":0.0127652785},"reference":"Economopoulos1967","disabled":false,"model":"martensite_start","inputs":{"martensite_start":621.0,"martensite_type":"lath","PAGS":null,"parent_phase":"gamma","predicted_type":true,"solutionizing_temperature":1450.0},"outputs":{"calculation_error":false,"DG":1856.1885973074,"error":117.6854507446,"error_message":[],"LC_martensite_start":503.3145492554,"PAGS_energy":0.0,"solutioning_conditions":{"N":1,"P":101325,"T":1450.0,"X_C":0.0168340444,"X_CR":0.0504458599,"X_MN":0.0033819001,"X_MO":0.0076323828,"X_SI":0.0182894547,"X_V":0.0127652785},"solutionizing_phases":["FCC_A1","BCC_A2","FCC_A1","","","","",""]}}

File: libreCalphad/models/martensite_start/experimental_data/Economopoulos1967/Economopoulos1967-419.json
{"index":419,"components":["C","CR","CU","FE","MN","NI","SI","VA"],"conditions":{"N":1,"P":101325,"T":1273.15,"X_C":0.0205305441,"X_CR":0.0005269331,"X_CU":0.0012072469,"X_MN":0.0058848456,"X_NI":0.0005601679,"X_SI":0.0054630118},"reference":"Economopoulos1967","disabled":false,"model":"martensite_start","inputs":{"martensite_start":673.0,"martensite_type":"lath","PAGS":null,"parent_phase":"gamma","predicted_type":true,"solutionizing_temperature":1273.15},"outputs":{"calculation_error":false,"DG":1809.5297024282,"error":4.5565248013,"error_message":[],"LC_martensite_start":668.4434751987,"PAGS_energy":0.0,"solutioning_conditions":{"N":1,"P":101325,"T":1273.15,"X_C":0.0205305441,"X_CR":0.0005269331,"X_CU":0.0012072469,"X_MN":0.0058848456,"X_NI":0.0005601679,"X_SI":0.0054630118},"solutionizing_phases":["FCC_A1","","","","","","",""]}}

File: libreCalphad/models/martensite_start/experimental_data/Economopoulos1967/Economopoulos1967-421.json
{"index":421,"components":["C","CR","FE","MN","MO","NI","SI","W","VA"],"conditions":{"N":1,"P":101325,"T":1273.15,"X_C":0.0249949255,"X_CR":0.0122888398,"X_MN":0.0046122017,"X_MO":0.002755911,"X_NI":0.0386662106,"X_SI":0.0050993504,"X_W":0.0023970309},"reference":"Economopoulos1967","disabled":false,"model":"martensite_start","inputs":{"martensite_start":473.0,"martensite_type":"plate","PAGS":null,"parent_phase":"gamma","predicted_type":true,"solutionizing_temperature":1273.15},"outputs":{"calculation_error":false,"DG":3136.2542977676,"error":-61.4380887985,"error_message":[],"LC_martensite_start":534.4380887985,"PAGS_energy":0.0,"solutioning_conditions":{"N":1,"P":101325,"T":1273.15,"X_C":0.0249949255,"X_CR":0.0122888398,"X_MN":0.0046122017,"X_MO":0.002755911,"X_NI":0.0386662106,"X_SI":0.0050993504,"X_W":0.0023970309},"solutionizing_phases":["FCC_A1","","","","","","","",""]}}

File: libreCalphad/models/martensite_start/experimental_data/Economopoulos1967/Economopoulos1967-422.json
{"index":422,"components":["C","CR","FE","MN","MO","NI","SI","VA"],"conditions":{"N":1,"P":101325,"T":1273.15,"X_C":0.0245874964,"X_CR":0.0107279878,"X_MN":0.005275839,"X_MO":0.0019380638,"X_NI":0.0292569634,"X_SI":0.0070098578},"reference":"Economopoulos1967","disabled":false,"model":"martensite_start","inputs":{"martensite_start":523.0,"martensite_type":"lath","PAGS":null,"parent_phase":"gamma","predicted_type":true,"solutionizing_temperature":1273.15},"outputs":{"calculation_error":false,"DG":2909.1262445246,"error":-30.7179130316,"error_message":[],"LC_martensite_start":553.7179130316,"PAGS_energy":0.0,"solutioning_conditions":{"N":1,"P":101325,"T":1273.15,"X_C":0.0245874964,"X_CR":0.0107279878,"X_MN":0.005275839,"X_MO":0.0019380638,"X_NI":0.0292569634,"X_SI":0.0070098578},"solutionizing_phases":["FCC_A1","","","","","","",""]}}

File: libreCalphad/models/martensite_start/experimental_data/Economopoulos1967/Economopoulos1967-423.json
{"index":423,"components":["AL","C","CR","CU","FE","MN","MO","NI","SI","VA"],"conditions":{"N":1,"P":101325,"T":1273.15,"X_AL":0.0005057106,"X_C":0.0249932709,"X_CR":0.0082924917,"X_CU":0.0016319021,"X_MN":0.0057621362,"X_MO":0.0023893419,"X_NI":0.0018598137,"X_SI":0.0083563192},"reference":"Economopoulos1967","disabled":false,"model":"martensite_start","inputs":{"martensite_start":548.0,"martensite_type":"lath","PAGS":null,"parent_phase":"gamma","predicted_type":true,"solutionizing_temperature":1273.15},"outputs":{"calculation_error":false,"DG":2892.0537031859,"error":-73.2719579697,"error_message":[],"LC_martensite_start":621.2719579697,"PAGS_energy":0.0,"solutioning_conditions":{"N":1,"P":101325,"T":1273.15,"X_AL":0.0005057106,"X_C":0.0249932709,"X_CR":0.0082924917,"X_CU":0.0016319021,"X_MN":0.0057621362,"X_MO":0.0023893419,"X_NI":0.0018598137,"X_SI":0.0083563192},"solutionizing_phases":["FCC_A1","","","","","","","","",""]}}

File: libreCalphad/models/martensite_start/experimental_data/Economopoulos1967/Economopoulos1967-425.json
{"index":425,"components":["C","CR","CU","FE","MN","MO","NI","SI","VA"],"conditions":{"N":1,"P":101325,"T":1273.15,"X_C":0.0303322324,"X_CR":0.0177777192,"X_CU":0.0003422707,"X_MN":0.0107882546,"X_MO":0.0020403312,"X_NI":0.0069481612,"X_SI":0.0060017434},"reference":"Economopoulos1967","disabled":false,"model":"martensite_start","inputs":{"martensite_start":488.0,"martensite_type":"plate","PAGS":null,"parent_phase":"gamma","predicted_type":true,"solutionizing_temperature":1273.15},"outputs":{"calculation_error":false,"DG":3397.6348223762,"error":-15.4483505249,"error_message":[],"LC_martensite_start":503.4483505249,"PAGS_energy":0.0,"solutioning_conditions":{"N":1,"P":101325,"T":1273.15,"X_C":0.0303322324,"X_CR":0.0177777192,"X_CU":0.0003422707,"X_MN":0.0107882546,"X_MO":0.0020403312,"X_NI":0.0069481612,"X_SI":0.0060017434},"solutionizing_phases":["FCC_A1","","","","","","","",""]}}

File: libreCalphad/models/martensite_start/experimental_data/Economopoulos1967/Economopoulos1967-430.json
{"index":430,"components":["C","CR","FE","MN","MO","NI","SI","W","VA"],"conditions":{"N":1,"P":101325,"T":1273.15,"X_C":0.0519198857,"X_CR":0.0185065864,"X_MN":0.0029355678,"X_MO":0.0015128926,"X_NI":0.0065029908,"X_SI":0.0109103015,"X_W":0.0038014335},"reference":"Economopoulos1967","disabled":false,"model":"martensite_start","inputs":{"martensite_start":423.0,"martensite_type":"plate","PAGS":null,"parent_phase":"gamma","predicted_type":true,"solutionizing_temperature":1273.15},"outputs":{"calculation_error":false,"DG":3825.6912284323,"error":-114.7250181198,"error_message":[],"LC_martensite_start":537.7250181198,"PAGS_energy":0.0,"solutioning_conditions":{"N":1,"P":101325,"T":1273.15,"X_C":0.0519198857,"X_CR":0.0185065864,"X_MN":0.0029355678,"X_MO":0.0015128926,"X_NI":0.0065029908,"X_SI":0.0109103015,"X_W":0.0038014335},"solutionizing_phases":["MC_SHP","FCC_A1","","","","","","",""]}}

File: libreCalphad/models/martensite_start/experimental_data/Economopoulos1967/Economopoulos1967-431.json
{"index":431,"components":["C","CO","CR","FE","MN","MO","SI","V","W","VA"],"conditions":{"N":1,"P":101325,"T":1400.0,"X_C":0.0570420997,"X_CO":0.1198674972,"X_CR":0.0502691966,"X_MN":0.0032486682,"X_MO":0.0306046434,"X_SI":0.0059447377,"X_V":0.0371827092,"X_W":0.0248028754},"reference":"Economopoulos1967","disabled":false,"model":"martensite_start","inputs":{"martensite_start":483.0,"martensite_type":"plate","PAGS":null,"parent_phase":"gamma","predicted_type":false,"solutionizing_temperature":1400.0},"outputs":{"calculation_error":false,"DG":4118.7054870986,"error":-128.9089530945,"error_message":["Removed 5 components while calculating martensite equilibrium."],"LC_martensite_start":611.9089530945,"PAGS_energy":0.0,"solutioning_conditions":{"N":1,"P":101325,"T":1400.0,"X_C":0.0570420997,"X_CO":0.1198674972,"X_CR":0.0502691966,"X_MN":0.0032486682,"X_MO":0.0306046434,"X_SI":0.0059447377,"X_V":0.0371827092,"X_W":0.0248028754},"solutionizing_phases":["FCC_A1","CHI_A12","FCC_A1","","","","","","",""]}}

File: libreCalphad/models/martensite_start/experimental_data/Economopoulos1967/Economopoulos1967-432.json
{"index":432,"components":["C","CO","CR","FE","MN","MO","SI","V","W","VA"],"conditions":{"N":1,"P":101325,"T":1273.15,"X_C":0.0682540561,"X_CO":0.0486860838,"X_CR":0.0490749583,"X_MN":0.0045185979,"X_MO":0.0042121785,"X_SI":0.0078110583,"X_V":0.0515641791,"X_W":0.0407922424},"reference":"Economopoulos1967","disabled":false,"model":"martensite_start","inputs":{"martensite_start":508.0,"martensite_type":"plate","PAGS":null,"parent_phase":"gamma","predicted_type":false,"solutionizing_temperature":1273.15},"outputs":{"calculation_error":false,"DG":3536.6130925797,"error":-115.3187362671,"error_message":[],"LC_martensite_start":623.3187362671,"PAGS_energy":0.0,"solutioning_conditions":{"N":1,"P":101325,"T":1273.15,"X_C":0.0682540561,"X_CO":0.0486860838,"X_CR":0.0490749583,"X_MN":0.0045185979,"X_MO":0.0042121785,"X_SI":0.0078110583,"X_V":0.0515641791,"X_W":0.0407922424},"solutionizing_phases":["M6C_E93","FCC_A1","FCC_A1","","","","","","",""]}}

File: libreCalphad/models/martensite_start/experimental_data/Economopoulos1967/Economopoulos1967-433.json
{"index":433,"components":["C","CR","FE","MN","MO","NI","SI","VA"],"conditions":{"N":1,"P":101325,"T":1273.15,"X_C":0.065304632,"X_CR":0.0125961194,"X_MN":0.0076913511,"X_MO":0.0030279509,"X_NI":0.0035996193,"X_SI":0.0086509046},"reference":"Economopoulos1967","disabled":false,"model":"martensite_start","inputs":{"martensite_start":423.0,"martensite_type":"lath","PAGS":null,"parent_phase":"gamma","predicted_type":false,"solutionizing_temperature":1273.15},"outputs":{"calculation_error":false,"DG":3939.8909683944,"error":9.2129661083,"error_message":[],"LC_martensite_start":413.7870338917,"PAGS_energy":0.0,"solutioning_conditions":{"N":1,"P":101325,"T":1273.15,"X_C":0.065304632,"X_CR":0.0125961194,"X_MN":0.0076913511,"X_MO":0.0030279509,"X_NI":0.0035996193,"X_SI":0.0086509046},"solutionizing_phases":["CEMENTITE_D011","FCC_A1","","","","","",""]}}

File: libreCalphad/models/martensite_start/experimental_data/Finkler1996/Finkler1996-328.json
{"index":328,"components":["C","CR","FE","MN","MO","N","NI","P","SI","V","VA"],"conditions":{"N":1,"P":101325,"T":1348.15,"X_C":0.0036663193,"X_CR":0.1143303674,"X_MN":0.0081155962,"X_MO":0.0075158862,"X_N":0.0086456066,"X_NI":0.0001875639,"X_P":0.0003376512,"X_SI":0.0043117059,"X_V":0.0033496434},"reference":"Finkler1996","disabled":false,"model":"martensite_start","inputs":{"martensite_start":523.15,"martensite_type":"plate","PAGS":null,"parent_phase":"gamma","predicted_type":true,"solutionizing_temperature":1348.15},"outputs":{"calculation_error":false,"DG":2789.1022842914,"error":-27.5290913987,"error_message":[],"LC_martensite_start":550.6790913987,"PAGS_energy":0.0,"solutioning_conditions":{"N":1,"P":101325,"T":1348.15,"X_C":0.0036663193,"X_CR":0.1143303674,"X_MN":0.0081155962,"X_MO":0.0075158862,"X_N":0.0086456066,"X_NI":0.0001875639,"X_P":0.0003376512,"X_SI":0.0043117059,"X_V":0.0033496434},"solutionizing_phases":["FCC_A1","CHI_A12","HCP_A3","BCC_A2","FCC_A1","","","","","",""]}}

File: libreCalphad/models/martensite_start/experimental_data/Finkler1996/Finkler1996-329.json
{"index":329,"components":["C","CR","CU","FE","MN","N","NB","S","SI","V","VA"],"conditions":{"N":1,"P":101325,"T":1348.15,"X_C":0.006402948,"X_CR":0.1479031846,"X_CU":0.0001210208,"X_MN":0.0061992443,"X_N":0.0001960895,"X_NB":0.0010642587,"X_S":0.000068525,"X_SI":0.0058675845,"X_V":0.0029114698},"reference":"Finkler1996","disabled":false,"model":"martensite_start","inputs":{"martensite_start":528.15,"martensite_type":"plate","PAGS":null,"parent_phase":"gamma","predicted_type":true,"solutionizing_temperature":1348.15},"outputs":{"calculation_error":false,"DG":3073.9826579807,"error":-57.5636108458,"error_message":["Austenite not identified as primary phase during solutionizing treatment."],"LC_martensite_start":585.7136108458,"PAGS_energy":0.0,"solutioning_conditions":{"N":1,"P":101325,"T":1348.15,"X_C":0.006402948,"X_CR":0.1479031846,"X_CU":0.0001210208,"X_MN":0.0061992443,"X_N":0.0001960895,"X_NB":0.0010642587,"X_S":0.000068525,"X_SI":0.0058675845,"X_V":0.0029114698},"solutionizing_phases":["BCC_A2","FCC_A1","LIQUID","FCC_A1","","","","","","",""]}}

File: libreCalphad/models/martensite_start/experimental_data/Finkler1996/Finkler1996-330.json
{"index":330,"components":["C","CR","FE","MN","MO","NI","P","S","SI","V","VA"],"conditions":{"N":1,"P":101325,"T":1323.15,"X_C":0.0105129649,"X_CR":0.120364878,"X_MN":0.0033975935,"X_MO":0.0054361269,"X_NI":0.0050509165,"X_P":0.0003722126,"X_S":0.0001883333,"X_SI":0.0080143332,"X_V":0.0030175328},"reference":"Finkler1996","disabled":false,"model":"martensite_start","inputs":{"martensite_start":538.15,"martensite_type":"lath","PAGS":null,"parent_phase":"gamma","predicted_type":true,"solutionizing_temperature":1323.15},"outputs":{"calculation_error":false,"DG":2635.312583803,"error":114.8909572196,"error_message":[],"LC_martensite_start":423.2590427804,"PAGS_energy":0.0,"solutioning_conditions":{"N":1,"P":101325,"T":1323.15,"X_C":0.0105129649,"X_CR":0.120364878,"X_MN":0.0033975935,"X_MO":0.0054361269,"X_NI":0.0050509165,"X_P":0.0003722126,"X_S":0.0001883333,"X_SI":0.0080143332,"X_V":0.0030175328},"solutionizing_phases":["FCC_A1","CHI_A12","LIQUID","BCC_A2","","","","","","",""]}}

File: libreCalphad/models/martensite_start/experimental_data/Finkler1996/Finkler1996-331.json
{"index":331,"components":["C","CR","FE","N","NB","NI","P","S","SI","V","VA"],"conditions":{"N":1,"P":101325,"T":1348.15,"X_C":0.0064059093,"X_CR":0.1374021892,"X_N":0.0001569442,"X_NB":0.001064751,"X_NI":0.0059925515,"X_P":0.000106458,"X_S":0.0000685567,"X_SI":0.0064573281,"X_V":0.0028049343},"reference":"Finkler1996","disabled":false,"model":"martensite_start","inputs":{"martensite_start":538.15,"martensite_type":"plate","PAGS":null,"parent_phase":"gamma","predicted_type":true,"solutionizing_temperature":1348.15},"outputs":{"calculation_error":false,"DG":2868.4921905621,"error":-26.1490124083,"error_message":["Austenite not identified as primary phase during solutionizing treatment."],"LC_martensite_start":564.2990124083,"PAGS_energy":0.0,"solutioning_conditions":{"N":1,"P":101325,"T":1348.15,"X_C":0.0064059093,"X_CR":0.1374021892,"X_N":0.0001569442,"X_NB":0.001064751,"X_NI":0.0059925515,"X_P":0.000106458,"X_S":0.0000685567,"X_SI":0.0064573281,"X_V":0.0028049343},"solutionizing_phases":["BCC_A2","FCC_A1","FCC_A1","","","","","","","",""]}}

File: libreCalphad/models/martensite_start/experimental_data/Finkler1996/Finkler1996-332.json
{"index":332,"components":["C","CR","CU","FE","N","NB","NI","S","SI","V","VA"],"conditions":{"N":1,"P":101325,"T":1348.15,"X_C":0.0061812237,"X_CR":0.1279745504,"X_CU":0.0001298112,"X_N":0.0001570483,"X_NB":0.0011246492,"X_NI":0.0060902217,"X_S":0.0000857527,"X_SI":0.0066574171,"X_V":0.0030227019},"reference":"Finkler1996","disabled":false,"model":"martensite_start","inputs":{"martensite_start":548.15,"martensite_type":"plate","PAGS":null,"parent_phase":"gamma","predicted_type":true,"solutionizing_temperature":1348.15},"outputs":{"calculation_error":false,"DG":2914.0999917397,"error":-75.6274553061,"error_message":["Austenite not identified as primary phase during solutionizing treatment."],"LC_martensite_start":623.7774553061,"PAGS_energy":0.0,"solutioning_conditions":{"N":1,"P":101325,"T":1348.15,"X_C":0.0061812237,"X_CR":0.1279745504,"X_CU":0.0001298112,"X_N":0.0001570483,"X_NB":0.0011246492,"X_NI":0.0060902217,"X_S":0.0000857527,"X_SI":0.0066574171,"X_V":0.0030227019},"solutionizing_phases":["BCC_A2","FCC_A1","FCC_A1","","","","","","","",""]}}

File: libreCalphad/models/martensite_start/experimental_data/Finkler1996/Finkler1996-335.json
{"index":335,"components":["AL","C","CO","CR","FE","MO","N","NB","NI","P","VA"],"conditions":{"N":1,"P":101325,"T":1348.15,"X_AL":0.0003064534,"X_C":0.0050485213,"X_CO":0.0000467681,"X_CR":0.1113161955,"X_MO":0.0034473975,"X_N":0.0013380826,"X_NB":0.0012459872,"X_NI":0.0061986126,"X_P":0.0000355939},"reference":"Finkler1996","disabled":false,"model":"martensite_start","inputs":{"martensite_start":573.15,"martensite_type":"lath","PAGS":null,"parent_phase":"gamma","predicted_type":true,"solutionizing_temperature":1348.15},"outputs":{"calculation_error":false,"DG":2489.6521546136,"error":-37.8174238944,"error_message":[],"LC_martensite_start":610.9674238944,"PAGS_energy":0.0,"solutioning_conditions":{"N":1,"P":101325,"T":1348.15,"X_AL":0.0003064534,"X_C":0.0050485213,"X_CO":0.0000467681,"X_CR":0.1113161955,"X_MO":0.0034473975,"X_N":0.0013380826,"X_NB":0.0012459872,"X_NI":0.0061986126,"X_P":0.0000355939},"solutionizing_phases":["FCC_A1","CHI_A12","HCP_A3","FCC_A1","","","","","","",""]}}

File: libreCalphad/models/martensite_start/experimental_data/Finkler1996/Finkler1996-336.json
{"index":336,"components":["AL","B","C","CR","CU","FE","MO","N","NI","P","VA"],"conditions":{"N":1,"P":101325,"T":1348.15,"X_AL":0.0011025737,"X_B":0.0004331453,"X_C":0.0059628735,"X_CR":0.1123092848,"X_CU":0.000130042,"X_MO":0.0044215198,"X_N":0.0007866377,"X_NI":0.0081660221,"X_P":0.0000889317},"reference":"Finkler1996","disabled":false,"model":"martensite_start","inputs":{"martensite_start":583.15,"martensite_type":"lath","PAGS":null,"parent_phase":"gamma","predicted_type":true,"solutionizing_temperature":1348.15},"outputs":{"calculation_error":false,"DG":2408.1958930325,"error":7.7185445166,"error_message":[],"LC_martensite_start":575.4314554834,"PAGS_energy":0.0,"solutioning_conditions":{"N":1,"P":101325,"T":1348.15,"X_AL":0.0011025737,"X_B":0.0004331453,"X_C":0.0059628735,"X_CR":0.1123092848,"X_CU":0.000130042,"X_MO":0.0044215198,"X_N":0.0007866377,"X_NI":0.0081660221,"X_P":0.0000889317},"solutionizing_phases":["FCC_A1","CHI_A12","AL2CU_C16","HCP_A3","","","","","","",""]}}
