Repository: mfrichtl/librecalphad

# Martensite Start Model

## What is this?
This model is intended to be useful for predicting the martensite-start (Ms) temperature for steels. It is far from perfect. I have done  my best to be transparent about its accuracy and limitations, but I'm sure even that falls short. All of the commercial models use proprietary thermodynamic databases, so this one is intended to be an open-source alternative that can be much more collaboratively developed. The references for the experimental data currently incorporated in the model are contained in the references.bib file. I'm sure there are more publications out there that can be incorporated.

File: libreCalphad/models/martensite_start/experimental_data/Finkler1996/Finkler1996-337.json
{"index":337,"components":["AL","B","C","CR","FE","MN","MO","N","NI","P","VA"],"conditions":{"N":1,"P":101325,"T":1348.15,"X_AL":0.0003675348,"X_B":0.0000509597,"X_C":0.0045869538,"X_CR":0.1154910724,"X_MN":0.0091255884,"X_MO":0.0071779923,"X_N":0.0051132875,"X_NI":0.0018772988,"X_P":0.0001778684},"reference":"Finkler1996","disabled":false,"model":"martensite_start","inputs":{"martensite_start":585.15,"martensite_type":"plate","PAGS":null,"parent_phase":"gamma","predicted_type":true,"solutionizing_temperature":1348.15},"outputs":{"calculation_error":false,"DG":2208.1103912941,"error":62.6892252079,"error_message":[],"LC_martensite_start":522.4607747921,"PAGS_energy":0.0,"solutioning_conditions":{"N":1,"P":101325,"T":1348.15,"X_AL":0.0003675348,"X_B":0.0000509597,"X_C":0.0045869538,"X_CR":0.1154910724,"X_MN":0.0091255884,"X_MO":0.0071779923,"X_N":0.0051132875,"X_NI":0.0018772988,"X_P":0.0001778684},"solutionizing_phases":["FCC_A1","CHI_A12","HCP_A3","","","","","","","",""]}}

File: libreCalphad/models/martensite_start/experimental_data/Finkler1996/Finkler1996-339.json
{"index":339,"components":["B","C","CR","FE","MN","MO","N","P","SI","V","VA"],"conditions":{"N":1,"P":101325,"T":1343.15,"X_B":0.0015218531,"X_C":0.00958889,"X_CR":0.1102206276,"X_MN":0.0086848718,"X_MO":0.0088031554,"X_N":0.0066562627,"X_P":0.0000885306,"X_SI":0.0064439052,"X_V":0.002583788},"reference":"Finkler1996","disabled":false,"model":"martensite_start","inputs":{"martensite_start":593.15,"martensite_type":"lath","PAGS":null,"parent_phase":"gamma","predicted_type":true,"solutionizing_temperature":1343.15},"outputs":{"calculation_error":false,"DG":2147.5247518818,"error":105.9282895565,"error_message":[],"LC_martensite_start":487.2217104435,"PAGS_energy":0.0,"solutioning_conditions":{"N":1,"P":101325,"T":1343.15,"X_B":0.0015218531,"X_C":0.00958889,"X_CR":0.1102206276,"X_MN":0.0086848718,"X_MO":0.0088031554,"X_N":0.0066562627,"X_P":0.0000885306,"X_SI":0.0064439052,"X_V":0.002583788},"solutionizing_phases":["AL2CU_C16","FCC_A1","CHI_A12","HCP_A3","BCC_A2","FCC_A1","","","","",""]}}

File: libreCalphad/models/martensite_start/experimental_data/Finkler1996/Finkler1996-340.json
{"index":340,"components":["C","CR","FE","MN","N","SI","TA","V","W","VA"],"conditions":{"N":1,"P":101325,"T":1348.15,"X_C":0.0084201609,"X_CR":0.0972496267,"X_MN":0.0071588134,"X_N":0.0018050652,"X_SI":0.0008001917,"X_TA":0.0003415509,"X_V":0.0027573029,"X_W":0.0090462358},"reference":"Finkler1996","disabled":false,"model":"martensite_start","inputs":{"martensite_start":598.15,"martensite_type":"lath","PAGS":null,"parent_phase":"gamma","predicted_type":true,"solutionizing_temperature":1348.15},"outputs":{"calculation_error":false,"DG":2065.6909912429,"error":83.9339428723,"error_message":[],"LC_martensite_start":514.2160571277,"PAGS_energy":0.0,"solutioning_conditions":{"N":1,"P":101325,"T":1348.15,"X_C":0.0084201609,"X_CR":0.0972496267,"X_MN":0.0071588134,"X_N":0.0018050652,"X_SI":0.0008001917,"X_TA":0.0003415509,"X_V":0.0027573029,"X_W":0.0090462358},"solutionizing_phases":["FCC_A1","FCC_A1","HCP_A3","","","","","","",""]}}

File: libreCalphad/models/martensite_start/experimental_data/Finkler1996/Finkler1996-341.json
{"index":341,"components":["AL","C","CR","FE","MN","MO","N","NB","S","SI","VA"],"conditions":{"N":1,"P":101325,"T":1348.15,"X_AL":0.0002860516,"X_C":0.0050490234,"X_CR":0.1113272663,"X_MN":0.0122424868,"X_MO":0.0036201274,"X_N":0.0012988564,"X_NB":0.0012461111,"X_S":0.000051579,"X_SI":0.0060850276},"reference":"Finkler1996","disabled":false,"model":"martensite_start","inputs":{"martensite_start":598.15,"martensite_type":"lath","PAGS":null,"parent_phase":"gamma","predicted_type":true,"solutionizing_temperature":1348.15},"outputs":{"calculation_error":false,"DG":2132.3270013097,"error":68.4448489189,"error_message":[],"LC_martensite_start":529.7051510811,"PAGS_energy":0.0,"solutioning_conditions":{"N":1,"P":101325,"T":1348.15,"X_AL":0.0002860516,"X_C":0.0050490234,"X_CR":0.1113272663,"X_MN":0.0122424868,"X_MO":0.0036201274,"X_N":0.0012988564,"X_NB":0.0012461111,"X_S":0.000051579,"X_SI":0.0060850276},"solutionizing_phases":["BCC_A2","FCC_A1","CHI_A12","FCC_A1","LIQUID","","","","","",""]}}

File: libreCalphad/models/martensite_start/experimental_data/Finkler1996/Finkler1996-342.json
{"index":342,"components":["B","C","CR","FE","MN","N","P","TA","V","W","VA"],"conditions":{"N":1,"P":101325,"T":1348.15,"X_B":0.0003134833,"X_C":0.0046257494,"X_CR":0.0993716721,"X_MN":0.0050564675,"X_N":0.0006148176,"X_P":0.0000896864,"X_TA":0.0002026473,"X_V":0.0028356462,"X_W":0.0029012265},"reference":"Finkler1996","disabled":false,"model":"martensite_start","inputs":{"martensite_start":691.15,"martensite_type":"lath","PAGS":null,"parent_phase":"gamma","predicted_type":true,"solutionizing_temperature":1348.15},"outputs":{"calculation_error":false,"DG":1542.1412594,"error":95.8109666777,"error_message":[],"LC_martensite_start":595.3390333223,"PAGS_energy":0.0,"solutioning_conditions":{"N":1,"P":101325,"T":1348.15,"X_B":0.0003134833,"X_C":0.0046257494,"X_CR":0.0993716721,"X_MN":0.0050564675,"X_N":0.0006148176,"X_P":0.0000896864,"X_TA":0.0002026473,"X_V":0.0028356462,"X_W":0.0029012265},"solutionizing_phases":["FCC_A1","HCP_A3","M5B3_D8L","","","","","","","",""]}}

File: libreCalphad/models/martensite_start/experimental_data/Finkler1996/Finkler1996-343.json
{"index":343,"components":["AL","B","C","CR","FE","MN","MO","N","S","SI","VA"],"conditions":{"N":1,"P":101325,"T":1348.15,"X_AL":0.0003269332,"X_B":0.0004130712,"X_C":0.0045902618,"X_CR":0.1129235729,"X_MN":0.0119420678,"X_MO":0.0036777824,"X_N":0.0014170085,"X_S":0.0000515817,"X_SI":0.0074594569},"reference":"Finkler1996","disabled":false,"model":"martensite_start","inputs":{"martensite_start":603.15,"martensite_type":"lath","PAGS":null,"parent_phase":"gamma","predicted_type":true,"solutionizing_temperature":1348.15},"outputs":{"calculation_error":false,"DG":2064.198748116,"error":91.5948327649,"error_message":[],"LC_martensite_start":511.5551672351,"PAGS_energy":0.0,"solutioning_conditions":{"N":1,"P":101325,"T":1348.15,"X_AL":0.0003269332,"X_B":0.0004130712,"X_C":0.0045902618,"X_CR":0.1129235729,"X_MN":0.0119420678,"X_MO":0.0036777824,"X_N":0.0014170085,"X_S":0.0000515817,"X_SI":0.0074594569},"solutionizing_phases":["AL2CU_C16","BCC_A2","FCC_A1","CHI_A12","HCP_A3","LIQUID","","","","",""]}}

File: libreCalphad/models/martensite_start/experimental_data/Finkler1996/Finkler1996-344.json
{"index":344,"components":["B","C","CE","CR","CU","FE","MN","N","TA","W","VA"],"conditions":{"N":1,"P":101325,"T":1348.15,"X_B":0.000410418,"X_C":0.0078502399,"X_CE":0.000514586,"X_CR":0.1024006682,"X_CU":0.0001047358,"X_MN":0.0136289656,"X_N":0.0005939608,"X_TA":0.0014712622,"X_W":0.0024436969},"reference":"Finkler1996","disabled":false,"model":"martensite_start","inputs":{"martensite_start":608.15,"martensite_type":"lath","PAGS":null,"parent_phase":"gamma","predicted_type":true,"solutionizing_temperature":1348.15},"outputs":{"calculation_error":false,"DG":2069.2353995395,"error":94.9227824855,"error_message":[],"LC_martensite_start":513.2272175145,"PAGS_energy":0.0,"solutioning_conditions":{"N":1,"P":101325,"T":1348.15,"X_B":0.000410418,"X_C":0.0078502399,"X_CE":0.000514586,"X_CR":0.1024006682,"X_CU":0.0001047358,"X_MN":0.0136289656,"X_N":0.0005939608,"X_TA":0.0014712622,"X_W":0.0024436969},"solutionizing_phases":["AL2CU_C16","FCC_A1","HCP_A3","","","","","","","",""]}}

File: libreCalphad/models/martensite_start/experimental_data/Finkler1996/Finkler1996-345.json
{"index":345,"components":["AL","C","CR","CU","FE","MN","MO","N","NB","S","VA"],"conditions":{"N":1,"P":101325,"T":1348.15,"X_AL":0.000245481,"X_C":0.0050550761,"X_CR":0.1093376636,"X_CU":0.0000868591,"X_MN":0.0085398267,"X_MO":0.003336811,"X_N":0.001182194,"X_NB":0.0008317366,"X_S":0.0000688545},"reference":"Finkler1996","disabled":false,"model":"martensite_start","inputs":{"martensite_start":613.15,"martensite_type":"lath","PAGS":null,"parent_phase":"gamma","predicted_type":true,"solutionizing_temperature":1348.15},"outputs":{"calculation_error":false,"DG":2066.069012663,"error":46.248391366,"error_message":[],"LC_martensite_start":566.901608634,"PAGS_energy":0.0,"solutioning_conditions":{"N":1,"P":101325,"T":1348.15,"X_AL":0.000245481,"X_C":0.0050550761,"X_CR":0.1093376636,"X_CU":0.0000868591,"X_MN":0.0085398267,"X_MO":0.003336811,"X_N":0.001182194,"X_NB":0.0008317366,"X_S":0.0000688545},"solutionizing_phases":["FCC_A1","CHI_A12","FCC_A1","LIQUID","","","","","","",""]}}

File: libreCalphad/models/martensite_start/experimental_data/Finkler1996/Finkler1996-346.json
{"index":346,"components":["C","CR","CU","FE","MN","MO","N","NB","S","ZR","VA"],"conditions":{"N":1,"P":101325,"T":1348.15,"X_C":0.00505551,"X_CR":0.1093470484,"X_CU":0.0000868665,"X_MN":0.0078372195,"X_MO":0.0035097059,"X_N":0.0012217054,"X_NB":0.000831808,"X_S":0.0000688604,"X_ZR":0.0000484085},"reference":"Finkler1996","disabled":false,"model":"martensite_start","inputs":{"martensite_start":613.15,"martensite_type":"lath","PAGS":null,"parent_phase":"gamma","predicted_type":true,"solutionizing_temperature":1348.15},"outputs":{"calculation_error":false,"DG":2070.1440920804,"error":43.1665491724,"error_message":[],"LC_martensite_start":569.9834508276,"PAGS_energy":0.0,"solutioning_conditions":{"N":1,"P":101325,"T":1348.15,"X_C":0.00505551,"X_CR":0.1093470484,"X_CU":0.0000868665,"X_MN":0.0078372195,"X_MO":0.0035097059,"X_N":0.0012217054,"X_NB":0.000831808,"X_S":0.0000688604,"X_ZR":0.0000484085},"solutionizing_phases":["FCC_A1","CHI_A12","FCC_A1","LIQUID","","","","","","",""]}}

File: libreCalphad/models/martensite_start/experimental_data/Finkler1996/Finkler1996-347.json
{"index":347,"components":["AL","C","CR","FE","MO","N","NB","NI","P","S","VA"],"conditions":{"N":1,"P":101325,"T":1348.15,"X_AL":0.0001840665,"X_C":0.0050538626,"X_CR":0.1093114148,"X_MO":0.004313806,"X_N":0.0010637192,"X_NB":0.0008909325,"X_NI":0.0061111529,"X_P":0.0001247105,"X_S":0.0000688379},"reference":"Finkler1996","disabled":false,"model":"martensite_start","inputs":{"martensite_start":618.15,"martensite_type":"lath","PAGS":null,"parent_phase":"gamma","predicted_type":true,"solutionizing_temperature":1348.15},"outputs":{"calculation_error":false,"DG":2157.3872631878,"error":8.4610701978,"error_message":[],"LC_martensite_start":609.6889298022,"PAGS_energy":0.0,"solutioning_conditions":{"N":1,"P":101325,"T":1348.15,"X_AL":0.0001840665,"X_C":0.0050538626,"X_CR":0.1093114148,"X_MO":0.004313806,"X_N":0.0010637192,"X_NB":0.0008909325,"X_NI":0.0061111529,"X_P":0.0001247105,"X_S":0.0000688379},"solutionizing_phases":["FCC_A1","CHI_A12","HCP_A3","FCC_A1","","","","","","",""]}}

File: libreCalphad/models/martensite_start/experimental_data/Finkler1996/Finkler1996-348.json
{"index":348,"components":["C","CR","CU","FE","N","NB","NI","S","SI","V","VA"],"conditions":{"N":1,"P":101325,"T":1348.15,"X_C":0.0059593396,"X_CR":0.1167959654,"X_CU":0.0001213006,"X_N":0.0001965429,"X_NB":0.0010074569,"X_NI":0.0059098217,"X_S":0.0000686834,"X_SI":0.0066653024,"X_V":0.002810119},"reference":"Finkler1996","disabled":false,"model":"martensite_start","inputs":{"martensite_start":618.15,"martensite_type":"lath","PAGS":null,"parent_phase":"gamma","predicted_type":true,"solutionizing_temperature":1348.15},"outputs":{"calculation_error":false,"DG":2117.5353572898,"error":66.4096703911,"error_message":[],"LC_martensite_start":551.7403296089,"PAGS_energy":0.0,"solutioning_conditions":{"N":1,"P":101325,"T":1348.15,"X_C":0.0059593396,"X_CR":0.1167959654,"X_CU":0.0001213006,"X_N":0.0001965429,"X_NB":0.0010074569,"X_NI":0.0059098217,"X_S":0.0000686834,"X_SI":0.0066653024,"X_V":0.002810119},"solutionizing_phases":["BCC_A2","FCC_A1","FCC_A1","","","","","","","",""]}}

File: libreCalphad/models/martensite_start/experimental_data/Finkler1996/Finkler1996-349.json
{"index":349,"components":["C","CR","FE","MN","N","NB","P","S","SI","V","VA"],"conditions":{"N":1,"P":101325,"T":1348.15,"X_C":0.0059618196,"X_CR":0.1062512288,"X_MN":0.0065169435,"X_N":0.0001572997,"X_NB":0.0010078762,"X_P":0.0001066992,"X_S":0.000068712,"X_SI":0.0066680762,"X_V":0.0030275415},"reference":"Finkler1996","disabled":false,"model":"martensite_start","inputs":{"martensite_start":620.15,"martensite_type":"lath","PAGS":null,"parent_phase":"gamma","predicted_type":true,"solutionizing_temperature":1348.15},"outputs":{"calculation_error":false,"DG":2074.0794610477,"error":68.8704875684,"error_message":[],"LC_martensite_start":551.2795124316,"PAGS_energy":0.0,"solutioning_conditions":{"N":1,"P":101325,"T":1348.15,"X_C":0.0059618196,"X_CR":0.1062512288,"X_MN":0.0065169435,"X_N":0.0001572997,"X_NB":0.0010078762,"X_P":0.0001066992,"X_S":0.000068712,"X_SI":0.0066680762,"X_V":0.0030275415},"solutionizing_phases":["BCC_A2","FCC_A1","FCC_A1","LIQUID","","","","","","",""]}}

File: libreCalphad/models/martensite_start/experimental_data/Finkler1996/Finkler1996-350.json
{"index":350,"components":["AL","C","CO","CR","FE","MO","N","NB","NI","S","VA"],"conditions":{"N":1,"P":101325,"T":1348.15,"X_AL":0.0001226191,"X_C":0.0050500751,"X_CO":0.000056139,"X_CR":0.1092294946,"X_MO":0.0032185613,"X_N":0.0011810245,"X_NB":0.0008902648,"X_NI":0.0058247312,"X_S":0.0000687863},"reference":"Finkler1996","disabled":false,"model":"martensite_start","inputs":{"martensite_start":621.15,"martensite_type":"lath","PAGS":null,"parent_phase":"gamma","predicted_type":true,"solutionizing_temperature":1348.15},"outputs":{"calculation_error":false,"DG":2129.7830620059,"error":12.9259143591,"error_message":[],"LC_martensite_start":608.2240856409,"PAGS_energy":0.0,"solutioning_conditions":{"N":1,"P":101325,"T":1348.15,"X_AL":0.0001226191,"X_C":0.0050500751,"X_CO":0.000056139,"X_CR":0.1092294946,"X_MO":0.0032185613,"X_N":0.0011810245,"X_NB":0.0008902648,"X_NI":0.0058247312,"X_S":0.0000687863},"solutionizing_phases":["FCC_A1","CHI_A12","HCP_A3","FCC_A1","","","","","","",""]}}

File: libreCalphad/models/martensite_start/experimental_data/Finkler1996/Finkler1996-351.json
{"index":351,"components":["B","C","CR","CU","FE","MN","N","SI","TA","V","VA"],"conditions":{"N":1,"P":101325,"T":1348.15,"X_B":0.000410607,"X_C":0.0073918628,"X_CR":0.1013806499,"X_CU":0.0001047841,"X_MN":0.0123222174,"X_N":0.0006338499,"X_SI":0.0011854175,"X_TA":0.0008892968,"X_V":0.0065355442},"reference":"Finkler1996","disabled":false,"model":"martensite_start","inputs":{"martensite_start":623.15,"martensite_type":"lath","PAGS":null,"parent_phase":"gamma","predicted_type":true,"solutionizing_temperature":1348.15},"outputs":{"calculation_error":false,"DG":1885.7254864234,"error":102.4028967285,"error_message":[],"LC_martensite_start":520.7471032715,"PAGS_energy":0.0,"solutioning_conditions":{"N":1,"P":101325,"T":1348.15,"X_B":0.000410607,"X_C":0.0073918628,"X_CR":0.1013806499,"X_CU":0.0001047841,"X_MN":0.0123222174,"X_N":0.0006338499,"X_SI":0.0011854175,"X_TA":0.0008892968,"X_V":0.0065355442},"solutionizing_phases":["FCC_A1","FCC_A1","HCP_A3","M5B3_D8L","","","","","","",""]}}

File: libreCalphad/models/martensite_start/experimental_data/Finkler1996/Finkler1996-353.json
{"index":353,"components":["AL","B","C","CR","FE","MN","N","P","SI","V","VA"],"conditions":{"N":1,"P":101325,"T":1348.15,"X_AL":0.0001643309,"X_B":0.0000512661,"X_C":0.000738325,"X_CR":0.1129876601,"X_MN":0.0090795689,"X_N":0.0005935419,"X_P":0.0001252564,"X_SI":0.0076962358,"X_V":0.0029375682},"reference":"Finkler1996","disabled":false,"model":"martensite_start","inputs":{"martensite_start":628.15,"martensite_type":"plate","PAGS":null,"parent_phase":"gamma","predicted_type":true,"solutionizing_temperature":1348.15},"outputs":{"calculation_error":false,"DG":2256.8392976056,"error":-5.8048594618,"error_message":["Austenite not identified as primary phase during solutionizing treatment."],"LC_martensite_start":633.9548594618,"PAGS_energy":0.0,"solutioning_conditions":{"N":1,"P":101325,"T":1348.15,"X_AL":0.0001643309,"X_B":0.0000512661,"X_C":0.000738325,"X_CR":0.1129876601,"X_MN":0.0090795689,"X_N":0.0005935419,"X_P":0.0001252564,"X_SI":0.0076962358,"X_V":0.0029375682},"solutionizing_phases":["BCC_A2","FCC_A1","FCC_A1","","","","","","","",""]}}

File: libreCalphad/models/martensite_start/experimental_data/Finkler1996/Finkler1996-355.json
{"index":355,"components":["AL","C","CR","FE","MN","MO","N","NB","S","ZR","VA"],"conditions":{"N":1,"P":101325,"T":1348.15,"X_AL":0.0001432463,"X_C":0.0045970986,"X_CR":0.1101184586,"X_MN":0.0076382264,"X_MO":0.0033379545,"X_N":0.0012614391,"X_NB":0.0009508819,"X_S":0.0000860976,"X_ZR":0.0000484209},"reference":"Finkler1996","disabled":false,"model":"martensite_start","inputs":{"martensite_start":630.15,"martensite_type":"lath","PAGS":null,"parent_phase":"gamma","predicted_type":true,"solutionizing_temperature":1348.15},"outputs":{"calculation_error":false,"DG":1973.7206945361,"error":48.7809522629,"error_message":[],"LC_martensite_start":581.3690477371,"PAGS_energy":0.0,"solutioning_conditions":{"N":1,"P":101325,"T":1348.15,"X_AL":0.0001432463,"X_C":0.0045970986,"X_CR":0.1101184586,"X_MN":0.0076382264,"X_MO":0.0033379545,"X_N":0.0012614391,"X_NB":0.0009508819,"X_S":0.0000860976,"X_ZR":0.0000484209},"solutionizing_phases":["FCC_A1","CHI_A12","FCC_A1","LIQUID","","","","","","",""]}}

File: libreCalphad/models/martensite_start/experimental_data/Finkler1996/Finkler1996-356.json
{"index":356,"components":["C","CR","FE","MN","N","NB","P","S","SI","V","VA"],"conditions":{"N":1,"P":101325,"T":1348.15,"X_C":0.005965076,"X_CR":0.0969820305,"X_MN":0.0066208185,"X_N":0.0002360785,"X_NB":0.0010677459,"X_P":0.0001067575,"X_S":0.0000687495,"X_SI":0.0074566264,"X_V":0.0030291951},"reference":"Finkler1996","disabled":false,"model":"martensite_start","inputs":{"martensite_start":630.15,"martensite_type":"lath","PAGS":null,"parent_phase":"gamma","predicted_type":true,"solutionizing_temperature":1348.15},"outputs":{"calculation_error":false,"DG":2025.1609995797,"error":60.2504886281,"error_message":[],"LC_martensite_start":569.8995113719,"PAGS_energy":0.0,"solutioning_conditions":{"N":1,"P":101325,"T":1348.15,"X_C":0.005965076,"X_CR":0.0969820305,"X_MN":0.0066208185,"X_N":0.0002360785,"X_NB":0.0010677459,"X_P":0.0001067575,"X_S":0.0000687495,"X_SI":0.0074566264,"X_V":0.0030291951},"solutionizing_phases":["FCC_A1","FCC_A1","LIQUID","BCC_A2","","","","","","",""]}}

File: libreCalphad/models/martensite_start/experimental_data/Finkler1996/Finkler1996-357.json
{"index":357,"components":["B","C","CR","CU","FE","MN","MO","N","NB","NI","VA"],"conditions":{"N":1,"P":101325,"T":1348.15,"X_B":0.0001018433,"X_C":0.0077920033,"X_CR":0.1106404781,"X_CU":0.0000866324,"X_MN":0.0006413208,"X_MO":0.0032133412,"X_N":0.0001179109,"X_NB":0.0011850945,"X_NI":0.0081601569},"reference":"Finkler1996","disabled":false,"model":"martensite_start","inputs":{"martensite_start":638.15,"martensite_type":"lath","PAGS":null,"parent_phase":"gamma","predicted_type":true,"solutionizing_temperature":1348.15},"outputs":{"calculation_error":false,"DG":1984.1993540885,"error":79.9551602793,"error_message":[],"LC_martensite_start":558.1948397207,"PAGS_energy":0.0,"solutioning_conditions":{"N":1,"P":101325,"T":1348.15,"X_B":0.0001018433,"X_C":0.0077920033,"X_CR":0.1106404781,"X_CU":0.0000866324,"X_MN":0.0006413208,"X_MO":0.0032133412,"X_N":0.0001179109,"X_NB":0.0011850945,"X_NI":0.0081601569},"solutionizing_phases":["AL2CU_C16","FCC_A1","CHI_A12","FCC_A1","","","","","","",""]}}

File: libreCalphad/models/martensite_start/experimental_data/Finkler1996/Finkler1996-360.json
{"index":360,"components":["AL","C","CR","FE","MN","MO","N","NI","SI","V","VA"],"conditions":{"N":1,"P":101325,"T":1323.15,"X_AL":0.0003684605,"X_C":0.0050583568,"X_CR":0.0902886681,"X_MN":0.0047250863,"X_MO":0.0048933277,"X_N":0.0014984176,"X_NI":0.0012233175,"X_SI":0.0062929301,"X_V":0.0002385262},"reference":"Finkler1996","disabled":false,"model":"martensite_start","inputs":{"martensite_start":658.15,"martensite_type":"lath","PAGS":null,"parent_phase":"gamma","predicted_type":true,"solutionizing_temperature":1323.15},"outputs":{"calculation_error":false,"DG":1840.3596507954,"error":54.2816182513,"error_message":[],"LC_martensite_start":603.8683817487,"PAGS_energy":0.0,"solutioning_conditions":{"N":1,"P":101325,"T":1323.15,"X_AL":0.0003684605,"X_C":0.0050583568,"X_CR":0.0902886681,"X_MN":0.0047250863,"X_MO":0.0048933277,"X_N":0.0014984176,"X_NI":0.0012233175,"X_SI":0.0062929301,"X_V":0.0002385262},"solutionizing_phases":["ALN_B4","FCC_A1","CHI_A12","BCC_A2","","","","","","",""]}}

File: libreCalphad/models/martensite_start/experimental_data/Finkler1996/Finkler1996-361.json
{"index":361,"components":["AL","C","CR","CU","FE","MN","N","S","SI","V","VA"],"conditions":{"N":1,"P":101325,"T":1348.15,"X_AL":0.0001638821,"X_C":0.0057524126,"X_CR":0.1009859992,"X_CU":0.0000608861,"X_MN":0.0049298217,"X_N":0.0006274363,"X_S":0.0000344752,"X_SI":0.000787202,"X_V":0.003038048},"reference":"Finkler1996","disabled":false,"model":"martensite_start","inputs":{"martensite_start":668.15,"martensite_type":"lath","PAGS":null,"parent_phase":"gamma","predicted_type":true,"solutionizing_temperature":1348.15},"outputs":{"calculation_error":false,"DG":1705.9080881047,"error":91.7253439713,"error_message":[],"LC_martensite_start":576.4246560287,"PAGS_energy":0.0,"solutioning_conditions":{"N":1,"P":101325,"T":1348.15,"X_AL":0.0001638821,"X_C":0.0057524126,"X_CR":0.1009859992,"X_CU":0.0000608861,"X_MN":0.0049298217,"X_N":0.0006274363,"X_S":0.0000344752,"X_SI":0.000787202,"X_V":0.003038048},"solutionizing_phases":["FCC_A1","LIQUID","FCC_A1","","","","","","","",""]}}

File: libreCalphad/models/martensite_start/experimental_data/Finkler1996/Finkler1996-362.json
{"index":362,"components":["B","C","CE","CR","CU","FE","MN","N","SI","W","VA"],"conditions":{"N":1,"P":101325,"T":1348.15,"X_B":0.0003239209,"X_C":0.0055536338,"X_CE":0.0001626524,"X_CR":0.1015587044,"X_CU":0.0000612314,"X_MN":0.0050589585,"X_N":0.0002460482,"X_SI":0.0009895829,"X_W":0.0029631278},"reference":"Finkler1996","disabled":false,"model":"martensite_start","inputs":{"martensite_start":673.15,"martensite_type":"lath","PAGS":null,"parent_phase":"gamma","predicted_type":true,"solutionizing_temperature":1348.15},"outputs":{"calculation_error":false,"DG":1746.6363574146,"error":85.5673735046,"error_message":[],"LC_martensite_start":587.5826264954,"PAGS_energy":0.0,"solutioning_conditions":{"N":1,"P":101325,"T":1348.15,"X_B":0.0003239209,"X_C":0.0055536338,"X_CE":0.0001626524,"X_CR":0.1015587044,"X_CU":0.0000612314,"X_MN":0.0050589585,"X_N":0.0002460482,"X_SI":0.0009895829,"X_W":0.0029631278},"solutionizing_phases":["FCC_A1","M5B3_D8L","","","","","","","","",""]}}

File: libreCalphad/models/martensite_start/experimental_data/Finkler1996/Finkler1996-363.json
{"index":363,"components":["C","CR","FE","MN","MO","N","NB","P","SI","V","VA"],"conditions":{"N":1,"P":101325,"T":1303.15,"X_C":0.0055260845,"X_CR":0.0893538176,"X_MN":0.0044297995,"X_MO":0.0058803754,"X_N":0.0016585099,"X_NB":0.0003869656,"X_P":0.0000892854,"X_SI":0.0039386957,"X_V":0.0024972424},"reference":"Finkler1996","disabled":false,"model":"martensite_start","inputs":{"martensite_start":673.15,"martensite_type":"lath","PAGS":null,"parent_phase":"gamma","predicted_type":true,"solutionizing_temperature":1303.15},"outputs":{"calculation_error":false,"DG":1784.7107290681,"error":55.62364604,"error_message":[],"LC_martensite_start":617.52635396,"PAGS_energy":0.0,"solutioning_conditions":{"N":1,"P":101325,"T":1303.15,"X_C":0.0055260845,"X_CR":0.0893538176,"X_MN":0.0044297995,"X_MO":0.0058803754,"X_N":0.0016585099,"X_NB":0.0003869656,"X_P":0.0000892854,"X_SI":0.0039386957,"X_V":0.0024972424},"solutionizing_phases":["FCC_A1","CHI_A12","FCC_A1","","","","","","","",""]}}

File: libreCalphad/models/martensite_start/experimental_data/Finkler1996/Finkler1996-364.json
{"index":364,"components":["B","C","CR","FE","N","P","TA","TI","V","W","VA"],"conditions":{"N":1,"P":101325,"T":1348.15,"X_B":0.000010364,"X_C":0.0041979489,"X_CR":0.0829627075,"X_N":0.0002799788,"X_P":0.0000361742,"X_TA":0.0000619212,"X_TI":0.000117038,"X_V":0.0017595889,"X_W":0.0059423409},"reference":"Finkler1996","disabled":false,"model":"martensite_start","inputs":{"martensite_start":698.15,"martensite_type":"lath","PAGS":null,"parent_phase":"gamma","predicted_type":true,"solutionizing_temperature":1348.15},"outputs":{"calculation_error":false,"DG":1665.4656907783,"error":33.5060080314,"error_message":[],"LC_martensite_start":664.6439919686,"PAGS_energy":0.0,"solutioning_conditions":{"N":1,"P":101325,"T":1348.15,"X_B":0.000010364,"X_C":0.0041979489,"X_CR":0.0829627075,"X_N":0.0002799788,"X_P":0.0000361742,"X_TA":0.0000619212,"X_TI":0.000117038,"X_V":0.0017595889,"X_W":0.0059423409},"solutionizing_phases":["FCC_A1","HCP_A3","FCC_A1","","","","","","","",""]}}

File: libreCalphad/models/martensite_start/experimental_data/Finkler1996/Finkler1996-365.json
{"index":365,"components":["B","C","CR","CU","FE","MN","N","TA","V","W","VA"],"conditions":{"N":1,"P":101325,"T":1348.15,"X_B":0.0003299435,"X_C":0.0055685014,"X_CR":0.099686784,"X_CU":0.0000526246,"X_MN":0.0050725018,"X_N":0.0006883918,"X_TA":0.0049282405,"X_V":0.002735229,"X_W":0.0000727607},"reference":"Finkler1996","disabled":false,"model":"martensite_start","inputs":{"martensite_start":715.15,"martensite_type":"lath","PAGS":null,"parent_phase":"gamma","predicted_type":true,"solutionizing_temperature":1348.15},"outputs":{"calculation_error":false,"DG":1488.0443903421,"error":63.361926074,"error_message":[],"LC_martensite_start":651.788073926,"PAGS_energy":0.0,"solutioning_conditions":{"N":1,"P":101325,"T":1348.15,"X_B":0.0003299435,"X_C":0.0055685014,"X_CR":0.099686784,"X_CU":0.0000526246,"X_MN":0.0050725018,"X_N":0.0006883918,"X_TA":0.0049282405,"X_V":0.002735229,"X_W":0.0000727607},"solutionizing_phases":["FCC_A1","HCP_A3","M5B3_D8L","","","","","","","",""]}}

File: libreCalphad/models/martensite_start/experimental_data/GarciaJunceda2008/GarciaJunceda2008-366.json
{"index":366,"components":["AL","C","CR","FE","MN","SI","VA"],"conditions":{"N":1,"P":101325,"T":1123.15,"X_AL":0.0006158537,"X_C":0.0069174491,"X_CR":0.0021305035,"X_MN":0.0191559384,"X_SI":0.0039443084},"reference":"GarciaJunceda2008","disabled":false,"model":"martensite_start","inputs":{"martensite_start":634.15,"martensite_type":"lath","PAGS":3.0,"parent_phase":"gamma","predicted_type":false,"solutionizing_temperature":1123.15},"outputs":{"calculation_error":false,"DG":2410.1885144145,"error":18.9037692523,"error_message":[],"LC_martensite_start":615.2462307477,"PAGS_energy":259.7387223333,"solutioning_conditions":{"N":1,"P":101325,"T":1123.15,"X_AL":0.0006158537,"X_C":0.0069174491,"X_CR":0.0021305035,"X_MN":0.0191559384,"X_SI":0.0039443084},"solutionizing_phases":["FCC_A1","","","","","",""]}}

File: libreCalphad/models/martensite_start/experimental_data/GarciaJunceda2008/GarciaJunceda2008-367.json
{"index":367,"components":["AL","C","CR","FE","MN","SI","VA"],"conditions":{"N":1,"P":101325,"T":1123.15,"X_AL":0.0006158537,"X_C":0.0069174491,"X_CR":0.0021305035,"X_MN":0.0191559384,"X_SI":0.0039443084},"reference":"GarciaJunceda2008","disabled":false,"model":"martensite_start","inputs":{"martensite_start":635.15,"martensite_type":"lath","PAGS":2.6,"parent_phase":"gamma","predicted_type":false,"solutionizing_temperature":1123.15},"outputs":{"calculation_error":false,"DG":2411.4455157269,"error":21.0411427569,"error_message":[],"LC_martensite_start":614.1088572431,"PAGS_energy":269.1312990962,"solutioning_conditions":{"N":1,"P":101325,"T":1123.15,"X_AL":0.0006158537,"X_C":0.0069174491,"X_CR":0.0021305035,"X_MN":0.0191559384,"X_SI":0.0039443084},"solutionizing_phases":["FCC_A1","","","","","",""]}}

File: libreCalphad/models/martensite_start/experimental_data/GarciaJunceda2008/GarciaJunceda2008-368.json
{"index":368,"components":["AL","C","CR","FE","MN","SI","VA"],"conditions":{"N":1,"P":101325,"T":1123.15,"X_AL":0.0006158537,"X_C":0.0069174491,"X_CR":0.0021305035,"X_MN":0.0191559384,"X_SI":0.0039443084},"reference":"GarciaJunceda2008","disabled":false,"model":"martensite_start","inputs":{"martensite_start":637.15,"martensite_type":"lath","PAGS":3.6,"parent_phase":"gamma","predicted_type":false,"solutionizing_temperature":1123.15},"outputs":{"calculation_error":false,"DG":2373.8341356571,"error":20.4532960522,"error_message":[],"LC_martensite_start":616.6967039478,"PAGS_energy":247.7718521587,"solutioning_conditions":{"N":1,"P":101325,"T":1123.15,"X_AL":0.0006158537,"X_C":0.0069174491,"X_CR":0.0021305035,"X_MN":0.0191559384,"X_SI":0.0039443084},"solutionizing_phases":["FCC_A1","","","","","",""]}}

File: libreCalphad/models/martensite_start/experimental_data/GarciaJunceda2008/GarciaJunceda2008-369.json
{"index":369,"components":["AL","C","CR","FE","MN","SI","VA"],"conditions":{"N":1,"P":101325,"T":1123.15,"X_AL":0.0006158537,"X_C":0.0069174491,"X_CR":0.0021305035,"X_MN":0.0191559384,"X_SI":0.0039443084},"reference":"GarciaJunceda2008","disabled":false,"model":"martensite_start","inputs":{"martensite_start":639.15,"martensite_type":"lath","PAGS":3.3,"parent_phase":"gamma","predicted_type":false,"solutionizing_temperature":1123.15},"outputs":{"calculation_error":false,"DG":2363.3190882153,"error":23.1456714106,"error_message":[],"LC_martensite_start":616.0043285894,"PAGS_energy":253.4829368513,"solutioning_conditions":{"N":1,"P":101325,"T":1123.15,"X_AL":0.0006158537,"X_C":0.0069174491,"X_CR":0.0021305035,"X_MN":0.0191559384,"X_SI":0.0039443084},"solutionizing_phases":["FCC_A1","","","","","",""]}}

File: libreCalphad/models/martensite_start/experimental_data/GarciaJunceda2008/GarciaJunceda2008-371.json
{"index":371,"components":["AL","C","CR","FE","MN","SI","VA"],"conditions":{"N":1,"P":101325,"T":1123.15,"X_AL":0.0006158537,"X_C":0.0069174491,"X_CR":0.0021305035,"X_MN":0.0191559384,"X_SI":0.0039443084},"reference":"GarciaJunceda2008","disabled":false,"model":"martensite_start","inputs":{"martensite_start":642.15,"martensite_type":"lath","PAGS":3.8,"parent_phase":"gamma","predicted_type":false,"solutionizing_temperature":1123.15},"outputs":{"calculation_error":false,"DG":2329.7688833928,"error":25.0228666592,"error_message":[],"LC_martensite_start":617.1271333408,"PAGS_energy":244.2230923246,"solutioning_conditions":{"N":1,"P":101325,"T":1123.15,"X_AL":0.0006158537,"X_C":0.0069174491,"X_CR":0.0021305035,"X_MN":0.0191559384,"X_SI":0.0039443084},"solutionizing_phases":["FCC_A1","","","","","",""]}}

File: libreCalphad/models/martensite_start/experimental_data/GarciaJunceda2008/GarciaJunceda2008-372.json
{"index":372,"components":["AL","C","CR","FE","MN","SI","VA"],"conditions":{"N":1,"P":101325,"T":1123.15,"X_AL":0.0006158537,"X_C":0.0069174491,"X_CR":0.0021305035,"X_MN":0.0191559384,"X_SI":0.0039443084},"reference":"GarciaJunceda2008","disabled":false,"model":"martensite_start","inputs":{"martensite_start":643.15,"martensite_type":"lath","PAGS":3.6,"parent_phase":"gamma","predicted_type":false,"solutionizing_temperature":1123.15},"outputs":{"calculation_error":false,"DG":2325.2339877601,"error":26.4532925797,"error_message":[],"LC_martensite_start":616.6967074203,"PAGS_energy":247.7718521587,"solutioning_conditions":{"N":1,"P":101325,"T":1123.15,"X_AL":0.0006158537,"X_C":0.0069174491,"X_CR":0.0021305035,"X_MN":0.0191559384,"X_SI":0.0039443084},"solutionizing_phases":["FCC_A1","","","","","",""]}}

File: libreCalphad/models/martensite_start/experimental_data/GarciaJunceda2008/GarciaJunceda2008-375.json
{"index":375,"components":["AL","C","CR","FE","MN","SI","VA"],"conditions":{"N":1,"P":101325,"T":1123.15,"X_AL":0.0006158537,"X_C":0.0069174491,"X_CR":0.0021305035,"X_MN":0.0191559384,"X_SI":0.0039443084},"reference":"GarciaJunceda2008","disabled":false,"model":"martensite_start","inputs":{"martensite_start":647.15,"martensite_type":"lath","PAGS":4.2,"parent_phase":"gamma","predicted_type":false,"solutionizing_temperature":1123.15},"outputs":{"calculation_error":false,"DG":2282.8478713175,"error":29.2257308578,"error_message":[],"LC_martensite_start":617.9242691422,"PAGS_energy":237.6540075919,"solutioning_conditions":{"N":1,"P":101325,"T":1123.15,"X_AL":0.0006158537,"X_C":0.0069174491,"X_CR":0.0021305035,"X_MN":0.0191559384,"X_SI":0.0039443084},"solutionizing_phases":["FCC_A1","","","","","",""]}}

File: libreCalphad/models/martensite_start/experimental_data/GarciaJunceda2008/GarciaJunceda2008-377.json
{"index":377,"components":["AL","C","CR","FE","MN","SI","VA"],"conditions":{"N":1,"P":101325,"T":1323.15,"X_AL":0.0006158537,"X_C":0.0069174491,"X_CR":0.0021305035,"X_MN":0.0191559384,"X_SI":0.0039443084},"reference":"GarciaJunceda2008","disabled":false,"model":"martensite_start","inputs":{"martensite_start":648.15,"martensite_type":"lath","PAGS":6.0,"parent_phase":"gamma","predicted_type":false,"solutionizing_temperature":1323.15},"outputs":{"calculation_error":false,"DG":2251.38678602,"error":27.3812864399,"error_message":[],"LC_martensite_start":620.7687135601,"PAGS_energy":214.2432665708,"solutioning_conditions":{"N":1,"P":101325,"T":1323.15,"X_AL":0.0006158537,"X_C":0.0069174491,"X_CR":0.0021305035,"X_MN":0.0191559384,"X_SI":0.0039443084},"solutionizing_phases":["FCC_A1","","","","","",""]}}

File: libreCalphad/models/martensite_start/experimental_data/GarciaJunceda2008/GarciaJunceda2008-378.json
{"index":378,"components":["AL","C","CR","FE","MN","SI","VA"],"conditions":{"N":1,"P":101325,"T":1123.15,"X_AL":0.0006158537,"X_C":0.0069174491,"X_CR":0.0021305035,"X_MN":0.0191559384,"X_SI":0.0039443084},"reference":"GarciaJunceda2008","disabled":false,"model":"martensite_start","inputs":{"martensite_start":651.15,"martensite_type":"lath","PAGS":4.7,"parent_phase":"gamma","predicted_type":false,"solutionizing_temperature":1123.15},"outputs":{"calculation_error":false,"DG":2243.3044440684,"error":32.3294121981,"error_message":[],"LC_martensite_start":618.8205878019,"PAGS_energy":230.2713949769,"solutioning_conditions":{"N":1,"P":101325,"T":1123.15,"X_AL":0.0006158537,"X_C":0.0069174491,"X_CR":0.0021305035,"X_MN":0.0191559384,"X_SI":0.0039443084},"solutionizing_phases":["FCC_A1","","","","","",""]}}

File: libreCalphad/models/martensite_start/experimental_data/GarciaJunceda2008/GarciaJunceda2008-380.json
{"index":380,"components":["AL","C","CR","FE","MN","SI","VA"],"conditions":{"N":1,"P":101325,"T":1223.15,"X_AL":0.0006158537,"X_C":0.0069174491,"X_CR":0.0021305035,"X_MN":0.0191559384,"X_SI":0.0039443084},"reference":"GarciaJunceda2008","disabled":false,"model":"martensite_start","inputs":{"martensite_start":653.15,"martensite_type":"lath","PAGS":4.0,"parent_phase":"gamma","predicted_type":false,"solutionizing_temperature":1223.15},"outputs":{"calculation_error":false,"DG":2237.8498825699,"error":35.6143701267,"error_message":[],"LC_martensite_start":617.5356298733,"PAGS_energy":240.8564021451,"solutioning_conditions":{"N":1,"P":101325,"T":1223.15,"X_AL":0.0006158537,"X_C":0.0069174491,"X_CR":0.0021305035,"X_MN":0.0191559384,"X_SI":0.0039443084},"solutionizing_phases":["FCC_A1","","","","","",""]}}

File: libreCalphad/models/martensite_start/experimental_data/GarciaJunceda2008/GarciaJunceda2008-381.json
{"index":381,"components":["AL","C","CR","FE","MN","SI","VA"],"conditions":{"N":1,"P":101325,"T":1223.15,"X_AL":0.0006158537,"X_C":0.0069174491,"X_CR":0.0021305035,"X_MN":0.0191559384,"X_SI":0.0039443084},"reference":"GarciaJunceda2008","disabled":false,"model":"martensite_start","inputs":{"martensite_start":655.15,"martensite_type":"lath","PAGS":5.0,"parent_phase":"gamma","predicted_type":false,"solutionizing_temperature":1223.15},"outputs":{"calculation_error":false,"DG":2207.1915559607,"error":35.8360444617,"error_message":[],"LC_martensite_start":619.3139555383,"PAGS_energy":226.2101367455,"solutioning_conditions":{"N":1,"P":101325,"T":1223.15,"X_AL":0.0006158537,"X_C":0.0069174491,"X_CR":0.0021305035,"X_MN":0.0191559384,"X_SI":0.0039443084},"solutionizing_phases":["FCC_A1","","","","","",""]}}

File: libreCalphad/models/martensite_start/experimental_data/GarciaJunceda2008/GarciaJunceda2008-382.json
{"index":382,"components":["AL","C","CR","FE","MN","SI","VA"],"conditions":{"N":1,"P":101325,"T":1223.15,"X_AL":0.0006158537,"X_C":0.0069174491,"X_CR":0.0021305035,"X_MN":0.0191559384,"X_SI":0.0039443084},"reference":"GarciaJunceda2008","disabled":false,"model":"martensite_start","inputs":{"martensite_start":657.15,"martensite_type":"lath","PAGS":6.0,"parent_phase":"gamma","predicted_type":false,"solutionizing_temperature":1223.15},"outputs":{"calculation_error":false,"DG":2179.2403628033,"error":36.381285882,"error_message":[],"LC_martensite_start":620.768714118,"PAGS_energy":214.2432665708,"solutioning_conditions":{"N":1,"P":101325,"T":1223.15,"X_AL":0.0006158537,"X_C":0.0069174491,"X_CR":0.0021305035,"X_MN":0.0191559384,"X_SI":0.0039443084},"solutionizing_phases":["FCC_A1","","","","","",""]}}

File: libreCalphad/models/martensite_start/experimental_data/GarciaJunceda2008/GarciaJunceda2008-383.json
{"index":383,"components":["AL","C","CR","FE","MN","SI","VA"],"conditions":{"N":1,"P":101325,"T":1423.15,"X_AL":0.0006158537,"X_C":0.0069174491,"X_CR":0.0021305035,"X_MN":0.0191559384,"X_SI":0.0039443084},"reference":"GarciaJunceda2008","disabled":false,"model":"martensite_start","inputs":{"martensite_start":658.15,"martensite_type":"lath","PAGS":21.0,"parent_phase":"gamma","predicted_type":false,"solutionizing_temperature":1423.15},"outputs":{"calculation_error":false,"DG":2089.0322334844,"error":27.3426911616,"error_message":[],"LC_martensite_start":630.8073088384,"PAGS_energy":132.0168306673,"solutioning_conditions":{"N":1,"P":101325,"T":1423.15,"X_AL":0.0006158537,"X_C":0.0069174491,"X_CR":0.0021305035,"X_MN":0.0191559384,"X_SI":0.0039443084},"solutionizing_phases":["FCC_A1","","","","","",""]}}

File: libreCalphad/models/martensite_start/experimental_data/GarciaJunceda2008/GarciaJunceda2008-384.json
{"index":384,"components":["AL","C","CR","FE","MN","SI","VA"],"conditions":{"N":1,"P":101325,"T":1423.15,"X_AL":0.0006158537,"X_C":0.0069174491,"X_CR":0.0021305035,"X_MN":0.0191559384,"X_SI":0.0039443084},"reference":"GarciaJunceda2008","disabled":false,"model":"martensite_start","inputs":{"martensite_start":658.15,"martensite_type":"lath","PAGS":18.0,"parent_phase":"gamma","predicted_type":false,"solutionizing_temperature":1423.15},"outputs":{"calculation_error":false,"DG":2099.1500780512,"error":28.5820700812,"error_message":[],"LC_martensite_start":629.5679299188,"PAGS_energy":142.1346752341,"solutioning_conditions":{"N":1,"P":101325,"T":1423.15,"X_AL":0.0006158537,"X_C":0.0069174491,"X_CR":0.0021305035,"X_MN":0.0191559384,"X_SI":0.0039443084},"solutionizing_phases":["FCC_A1","","","","","",""]}}

File: libreCalphad/models/martensite_start/experimental_data/GarciaJunceda2008/GarciaJunceda2008-385.json
{"index":385,"components":["AL","C","CR","FE","MN","SI","VA"],"conditions":{"N":1,"P":101325,"T":1323.15,"X_AL":0.0006158537,"X_C":0.0069174491,"X_CR":0.0021305035,"X_MN":0.0191559384,"X_SI":0.0039443084},"reference":"GarciaJunceda2008","disabled":false,"model":"martensite_start","inputs":{"martensite_start":659.15,"martensite_type":"lath","PAGS":10.0,"parent_phase":"gamma","predicted_type":false,"solutionizing_temperature":1323.15},"outputs":{"calculation_error":false,"DG":2129.7554061414,"error":34.2970773411,"error_message":[],"LC_martensite_start":624.8529226589,"PAGS_energy":180.714680983,"solutioning_conditions":{"N":1,"P":101325,"T":1323.15,"X_AL":0.0006158537,"X_C":0.0069174491,"X_CR":0.0021305035,"X_MN":0.0191559384,"X_SI":0.0039443084},"solutionizing_phases":["FCC_A1","","","","","",""]}}

File: libreCalphad/models/martensite_start/experimental_data/GarciaJunceda2008/GarciaJunceda2008-386.json
{"index":386,"components":["AL","C","CR","FE","MN","SI","VA"],"conditions":{"N":1,"P":101325,"T":1473.15,"X_AL":0.0006158537,"X_C":0.0069174491,"X_CR":0.0021305035,"X_MN":0.0191559384,"X_SI":0.0039443084},"reference":"GarciaJunceda2008","disabled":false,"model":"martensite_start","inputs":{"martensite_start":661.15,"martensite_type":"lath","PAGS":26.0,"parent_phase":"gamma","predicted_type":false,"solutionizing_temperature":1473.15},"outputs":{"calculation_error":false,"DG":2051.1111930635,"error":28.623607831,"error_message":[],"LC_martensite_start":632.526392169,"PAGS_energy":117.9986664092,"solutioning_conditions":{"N":1,"P":101325,"T":1473.15,"X_AL":0.0006158537,"X_C":0.0069174491,"X_CR":0.0021305035,"X_MN":0.0191559384,"X_SI":0.0039443084},"solutionizing_phases":["FCC_A1","","","","","",""]}}

File: libreCalphad/models/martensite_start/experimental_data/GarciaJunceda2008/GarciaJunceda2008-388.json
{"index":388,"components":["AL","C","CR","FE","MN","SI","VA"],"conditions":{"N":1,"P":101325,"T":1323.15,"X_AL":0.0006158537,"X_C":0.0069174491,"X_CR":0.0021305035,"X_MN":0.0191559384,"X_SI":0.0039443084},"reference":"GarciaJunceda2008","disabled":false,"model":"martensite_start","inputs":{"martensite_start":663.15,"martensite_type":"lath","PAGS":7.0,"parent_phase":"gamma","predicted_type":false,"solutionizing_temperature":1323.15},"outputs":{"calculation_error":false,"DG":2121.3381508794,"error":41.1501392555,"error_message":[],"LC_martensite_start":621.9998607445,"PAGS_energy":204.125422004,"solutioning_conditions":{"N":1,"P":101325,"T":1323.15,"X_AL":0.0006158537,"X_C":0.0069174491,"X_CR":0.0021305035,"X_MN":0.0191559384,"X_SI":0.0039443084},"solutionizing_phases":["FCC_A1","","","","","",""]}}

File: libreCalphad/models/martensite_start/experimental_data/GarciaJunceda2008/GarciaJunceda2008-389.json
{"index":389,"components":["AL","C","CR","FE","MN","SI","VA"],"conditions":{"N":1,"P":101325,"T":1423.15,"X_AL":0.0006158537,"X_C":0.0069174491,"X_CR":0.0021305035,"X_MN":0.0191559384,"X_SI":0.0039443084},"reference":"GarciaJunceda2008","disabled":false,"model":"martensite_start","inputs":{"martensite_start":663.15,"martensite_type":"lath","PAGS":26.0,"parent_phase":"gamma","predicted_type":false,"solutionizing_temperature":1423.15},"outputs":{"calculation_error":false,"DG":2035.2113953064,"error":30.6236094761,"error_message":[],"LC_martensite_start":632.5263905239,"PAGS_energy":117.9986664092,"solutioning_conditions":{"N":1,"P":101325,"T":1423.15,"X_AL":0.0006158537,"X_C":0.0069174491,"X_CR":0.0021305035,"X_MN":0.0191559384,"X_SI":0.0039443084},"solutionizing_phases":["FCC_A1","","","","","",""]}}
