Repository: mfrichtl/librecalphad

# Martensite Start Model

## What is this?
This model is intended to be useful for predicting the martensite-start (Ms) temperature for steels. It is far from perfect. I have done  my best to be transparent about its accuracy and limitations, but I'm sure even that falls short. All of the commercial models use proprietary thermodynamic databases, so this one is intended to be an open-source alternative that can be much more collaboratively developed. The references for the experimental data currently incorporated in the model are contained in the references.bib file. I'm sure there are more publications out there that can be incorporated.

File: libreCalphad/models/martensite_start/experimental_data/GarciaJunceda2008/GarciaJunceda2008-390.json
{"index":390,"components":["AL","C","CR","FE","MN","SI","VA"],"conditions":{"N":1,"P":101325,"T":1473.15,"X_AL":0.0006158537,"X_C":0.0069174491,"X_CR":0.0021305035,"X_MN":0.0191559384,"X_SI":0.0039443084},"reference":"GarciaJunceda2008","disabled":false,"model":"martensite_start","inputs":{"martensite_start":665.15,"martensite_type":"lath","PAGS":25.0,"parent_phase":"gamma","predicted_type":false,"solutionizing_temperature":1473.15},"outputs":{"calculation_error":false,"DG":2021.914514975,"error":32.9395071268,"error_message":[],"LC_martensite_start":632.2104928732,"PAGS_energy":120.5729598209,"solutioning_conditions":{"N":1,"P":101325,"T":1473.15,"X_AL":0.0006158537,"X_C":0.0069174491,"X_CR":0.0021305035,"X_MN":0.0191559384,"X_SI":0.0039443084},"solutionizing_phases":["FCC_A1","","","","","",""]}}

File: libreCalphad/models/martensite_start/experimental_data/GarciaJunceda2008/GarciaJunceda2008-391.json
{"index":391,"components":["AL","C","CR","FE","MN","SI","VA"],"conditions":{"N":1,"P":101325,"T":1473.15,"X_AL":0.0006158537,"X_C":0.0069174491,"X_CR":0.0021305035,"X_MN":0.0191559384,"X_SI":0.0039443084},"reference":"GarciaJunceda2008","disabled":false,"model":"martensite_start","inputs":{"martensite_start":666.15,"martensite_type":"lath","PAGS":24.0,"parent_phase":"gamma","predicted_type":false,"solutionizing_temperature":1473.15},"outputs":{"calculation_error":false,"DG":2016.6691231877,"error":34.2681857586,"error_message":[],"LC_martensite_start":631.8818142414,"PAGS_energy":123.2523550459,"solutioning_conditions":{"N":1,"P":101325,"T":1473.15,"X_AL":0.0006158537,"X_C":0.0069174491,"X_CR":0.0021305035,"X_MN":0.0191559384,"X_SI":0.0039443084},"solutionizing_phases":["FCC_A1","","","","","",""]}}

File: libreCalphad/models/martensite_start/experimental_data/Ghosh1994/Ghosh1994-438.json
{"index":438,"components":["C","CO","CR","FE","MO","NB","NI","VA"],"conditions":{"N":1,"P":101325,"T":1473.0,"X_C":0.0113750691,"X_CO":0.1547439391,"X_CR":0.0002189628,"X_MO":0.0239120304,"X_NB":0.0001776902,"X_NI":0.0482034634},"reference":"Ghosh1994","disabled":false,"model":"martensite_start","inputs":{"martensite_start":651.0,"martensite_type":"plate","PAGS":null,"parent_phase":"gamma","predicted_type":false,"solutionizing_temperature":1473.0},"outputs":{"calculation_error":false,"DG":2611.3085010839,"error":-47.6558614254,"error_message":[],"LC_martensite_start":698.6558614254,"PAGS_energy":0.0,"solutioning_conditions":{"N":1,"P":101325,"T":1473.0,"X_C":0.0113750691,"X_CO":0.1547439391,"X_CR":0.0002189628,"X_MO":0.0239120304,"X_NB":0.0001776902,"X_NI":0.0482034634},"solutionizing_phases":["FCC_A1","","","","","","",""]}}

File: libreCalphad/models/martensite_start/experimental_data/Ghosh1994/Ghosh1994-442.json
{"index":442,"components":["C","CO","CR","FE","MO","NB","NI","V","VA"],"conditions":{"N":1,"P":101325,"T":1473.0,"X_C":0.0118430934,"X_CO":0.1545698589,"X_CR":0.0002188531,"X_MO":0.0239000493,"X_NB":0.0000796143,"X_NI":0.0481793111,"X_V":0.0006701515},"reference":"Ghosh1994","disabled":false,"model":"martensite_start","inputs":{"martensite_start":641.0,"martensite_type":"plate","PAGS":null,"parent_phase":"gamma","predicted_type":false,"solutionizing_temperature":1473.0},"outputs":{"calculation_error":false,"DG":2676.6250924465,"error":-54.9285264015,"error_message":[],"LC_martensite_start":695.9285264015,"PAGS_energy":0.0,"solutioning_conditions":{"N":1,"P":101325,"T":1473.0,"X_C":0.0118430934,"X_CO":0.1545698589,"X_CR":0.0002188531,"X_MO":0.0239000493,"X_NB":0.0000796143,"X_NI":0.0481793111,"X_V":0.0006701515},"solutionizing_phases":["FCC_A1","","","","","","","",""]}}

File: libreCalphad/models/martensite_start/experimental_data/Gillam1953/Gillam1953-392.json
{"index":392,"components":["C","CR","FE","MN","MO","NI","P","S","SI","VA"],"conditions":{"N":1,"P":101325,"T":1273.15,"X_C":0.0192170568,"X_CR":0.0076097017,"X_MN":0.0067020476,"X_MO":0.0027494601,"X_NI":0.0236884779,"X_P":0.0005145291,"X_S":0.0003770486,"X_SI":0.006065763},"reference":"Gillam1953","disabled":false,"model":"martensite_start","inputs":{"martensite_start":535.15,"martensite_type":"plate","PAGS":null,"parent_phase":"gamma","predicted_type":true,"solutionizing_temperature":1273.15},"outputs":{"calculation_error":false,"DG":2881.7919897671,"error":-38.3578281713,"error_message":[],"LC_martensite_start":573.5078281713,"PAGS_energy":0.0,"solutioning_conditions":{"N":1,"P":101325,"T":1273.15,"X_C":0.0192170568,"X_CR":0.0076097017,"X_MN":0.0067020476,"X_MO":0.0027494601,"X_NI":0.0236884779,"X_P":0.0005145291,"X_S":0.0003770486,"X_SI":0.006065763},"solutionizing_phases":["FCC_A1","LIQUID","","","","","","","",""]}}

File: libreCalphad/models/martensite_start/experimental_data/Gillam1953/Gillam1953-393.json
{"index":393,"components":["C","CR","FE","MN","MO","NI","P","S","SI","VA"],"conditions":{"N":1,"P":101325,"T":1273.15,"X_C":0.0146938076,"X_CR":0.0128341553,"X_MN":0.0047182109,"X_MO":0.0017245438,"X_NI":0.0388073041,"X_P":0.0003917251,"X_S":0.0003439945,"X_SI":0.0056946695},"reference":"Gillam1953","disabled":false,"model":"martensite_start","inputs":{"martensite_start":572.15,"martensite_type":"lath","PAGS":null,"parent_phase":"gamma","predicted_type":true,"solutionizing_temperature":1273.15},"outputs":{"calculation_error":false,"DG":2453.2831590009,"error":-20.0438237476,"error_message":[],"LC_martensite_start":592.1938237476,"PAGS_energy":0.0,"solutioning_conditions":{"N":1,"P":101325,"T":1273.15,"X_C":0.0146938076,"X_CR":0.0128341553,"X_MN":0.0047182109,"X_MO":0.0017245438,"X_NI":0.0388073041,"X_P":0.0003917251,"X_S":0.0003439945,"X_SI":0.0056946695},"solutionizing_phases":["FCC_A1","LIQUID","","","","","","","",""]}}

File: libreCalphad/models/martensite_start/experimental_data/Gillam1953/Gillam1953-394.json
{"index":394,"components":["C","CR","FE","MN","MO","NI","P","S","SI","VA"],"conditions":{"N":1,"P":101325,"T":1273.15,"X_C":0.0174070467,"X_CR":0.0100522355,"X_MN":0.0069101219,"X_MO":0.0014910199,"X_NI":0.01481077,"X_P":0.0003019707,"X_S":0.0001715847,"X_SI":0.0039179389},"reference":"Gillam1953","disabled":false,"model":"martensite_start","inputs":{"martensite_start":577.15,"martensite_type":"lath","PAGS":null,"parent_phase":"gamma","predicted_type":true,"solutionizing_temperature":1273.15},"outputs":{"calculation_error":false,"DG":2596.2124009186,"error":-43.1095673847,"error_message":[],"LC_martensite_start":620.2595673847,"PAGS_energy":0.0,"solutioning_conditions":{"N":1,"P":101325,"T":1273.15,"X_C":0.0174070467,"X_CR":0.0100522355,"X_MN":0.0069101219,"X_MO":0.0014910199,"X_NI":0.01481077,"X_P":0.0003019707,"X_S":0.0001715847,"X_SI":0.0039179389},"solutionizing_phases":["FCC_A1","LIQUID","","","","","","","",""]}}

File: libreCalphad/models/martensite_start/experimental_data/Grange1946/Grange1946-396.json
{"index":396,"components":["C","CR","FE","MN","P","S","SI","VA"],"conditions":{"N":1,"P":101325,"T":1273.15,"X_C":0.0164316439,"X_CR":0.0378504033,"X_MN":0.0047897723,"X_P":0.0001238942,"X_S":0.0004103239,"X_SI":0.0050750231},"reference":"Grange1946","disabled":false,"model":"martensite_start","inputs":{"martensite_start":599.8166666667,"martensite_type":"lath","PAGS":null,"parent_phase":"gamma","predicted_type":true,"solutionizing_temperature":1273.15},"outputs":{"calculation_error":false,"DG":2431.5850399153,"error":0.6916411702,"error_message":[],"LC_martensite_start":599.1250254965,"PAGS_energy":0.0,"solutioning_conditions":{"N":1,"P":101325,"T":1273.15,"X_C":0.0164316439,"X_CR":0.0378504033,"X_MN":0.0047897723,"X_P":0.0001238942,"X_S":0.0004103239,"X_SI":0.0050750231},"solutionizing_phases":["FCC_A1","LIQUID","","","","","",""]}}

File: libreCalphad/models/martensite_start/experimental_data/Grange1946/Grange1946-397.json
{"index":397,"components":["C","CR","FE","MN","P","S","SI","VA"],"conditions":{"N":1,"P":101325,"T":1273.15,"X_C":0.0173723209,"X_CR":0.0058081053,"X_MN":0.0036980356,"X_P":0.000390006,"X_S":0.0003767333,"X_SI":0.0046921474},"reference":"Grange1946","disabled":false,"model":"martensite_start","inputs":{"martensite_start":635.9277777778,"martensite_type":"lath","PAGS":null,"parent_phase":"gamma","predicted_type":true,"solutionizing_temperature":1273.15},"outputs":{"calculation_error":false,"DG":2153.9902950586,"error":-48.6243594069,"error_message":[],"LC_martensite_start":684.5521371847,"PAGS_energy":0.0,"solutioning_conditions":{"N":1,"P":101325,"T":1273.15,"X_C":0.0173723209,"X_CR":0.0058081053,"X_MN":0.0036980356,"X_P":0.000390006,"X_S":0.0003767333,"X_SI":0.0046921474},"solutionizing_phases":["FCC_A1","LIQUID","","","","","",""]}}

File: libreCalphad/models/martensite_start/experimental_data/Grange1946/Grange1946-398.json
{"index":398,"components":["C","FE","MN","MO","P","S","SI","VA"],"conditions":{"N":1,"P":101325,"T":1273.15,"X_C":0.017883405,"X_MN":0.0043107137,"X_MO":0.0032147132,"X_P":0.0001955927,"X_S":0.0001202322,"X_SI":0.00372585},"reference":"Grange1946","disabled":false,"model":"martensite_start","inputs":{"martensite_start":635.9277777778,"martensite_type":"lath","PAGS":null,"parent_phase":"gamma","predicted_type":true,"solutionizing_temperature":1273.15},"outputs":{"calculation_error":false,"DG":2204.4495626835,"error":-63.2653760341,"error_message":[],"LC_martensite_start":699.1931538119,"PAGS_energy":0.0,"solutioning_conditions":{"N":1,"P":101325,"T":1273.15,"X_C":0.017883405,"X_MN":0.0043107137,"X_MO":0.0032147132,"X_P":0.0001955927,"X_S":0.0001202322,"X_SI":0.00372585},"solutionizing_phases":["FCC_A1","LIQUID","","","","","",""]}}

File: libreCalphad/models/martensite_start/experimental_data/Grange1946/Grange1946-399.json
{"index":399,"components":["C","CR","FE","MN","P","S","SI","VA"],"conditions":{"N":1,"P":101325,"T":1273.15,"X_C":0.0123800259,"X_CR":0.0202296657,"X_MN":0.0045109231,"X_P":0.0001244601,"X_S":0.0004121982,"X_SI":0.0049021202},"reference":"Grange1946","disabled":false,"model":"martensite_start","inputs":{"martensite_start":644.2611111111,"martensite_type":"lath","PAGS":null,"parent_phase":"gamma","predicted_type":true,"solutionizing_temperature":1273.15},"outputs":{"calculation_error":false,"DG":2155.3025595046,"error":-31.0875696553,"error_message":[],"LC_martensite_start":675.3486807664,"PAGS_energy":0.0,"solutioning_conditions":{"N":1,"P":101325,"T":1273.15,"X_C":0.0123800259,"X_CR":0.0202296657,"X_MN":0.0045109231,"X_P":0.0001244601,"X_S":0.0004121982,"X_SI":0.0049021202},"solutionizing_phases":["FCC_A1","LIQUID","","","","","",""]}}

File: libreCalphad/models/martensite_start/experimental_data/Grange1946/Grange1946-449.json
{"index":449,"components":["C","CR","FE","MN","MO","SI","VA"],"conditions":{"N":1,"P":101325,"T":1144.2611111111,"X_C":0.0133062971,"X_CR":0.0072071852,"X_MN":0.0077240497,"X_MO":0.0011488354,"X_SI":0.0058866285},"reference":"Grange1946","disabled":false,"model":"martensite_start","inputs":{"martensite_start":649.8166666667,"martensite_type":"lath","PAGS":null,"parent_phase":"gamma","predicted_type":false,"solutionizing_temperature":1144.2611111111},"outputs":{"calculation_error":false,"DG":2109.0616019792,"error":-26.5688514582,"error_message":[],"LC_martensite_start":676.3855181249,"PAGS_energy":0.0,"solutioning_conditions":{"N":1,"P":101325,"T":1144.2611111111,"X_C":0.0133062971,"X_CR":0.0072071852,"X_MN":0.0077240497,"X_MO":0.0011488354,"X_SI":0.0058866285},"solutionizing_phases":["FCC_A1","","","","","",""]}}

File: libreCalphad/models/martensite_start/experimental_data/Grange1946/Grange1946-451.json
{"index":451,"components":["C","FE","MN","MO","NI","SI","VA"],"conditions":{"N":1,"P":101325,"T":1116.4833333333,"X_C":0.0165194222,"X_MN":0.0063201592,"X_MO":0.0013212615,"X_NI":0.0172778312,"X_SI":0.0037284825},"reference":"Grange1946","disabled":false,"model":"martensite_start","inputs":{"martensite_start":610.9277777778,"martensite_type":"lath","PAGS":null,"parent_phase":"gamma","predicted_type":false,"solutionizing_temperature":1116.4833333333},"outputs":{"calculation_error":false,"DG":2327.7379759796,"error":-41.9572236211,"error_message":[],"LC_martensite_start":652.8850013989,"PAGS_energy":0.0,"solutioning_conditions":{"N":1,"P":101325,"T":1116.4833333333,"X_C":0.0165194222,"X_MN":0.0063201592,"X_MO":0.0013212615,"X_NI":0.0172778312,"X_SI":0.0037284825},"solutionizing_phases":["FCC_A1","","","","","",""]}}

File: libreCalphad/models/martensite_start/experimental_data/Grange1946/Grange1946-452.json
{"index":452,"components":["C","FE","MN","NI","SI","VA"],"conditions":{"N":1,"P":101325,"T":1060.9277777778,"X_C":0.0169653997,"X_MN":0.0068165779,"X_NI":0.0319960083,"X_SI":0.0041178244},"reference":"Grange1946","disabled":false,"model":"martensite_start","inputs":{"martensite_start":577.5944444444,"martensite_type":"lath","PAGS":null,"parent_phase":"gamma","predicted_type":false,"solutionizing_temperature":1060.9277777778},"outputs":{"calculation_error":false,"DG":2527.4936522408,"error":-41.2071097174,"error_message":[],"LC_martensite_start":618.8015541618,"PAGS_energy":0.0,"solutioning_conditions":{"N":1,"P":101325,"T":1060.9277777778,"X_C":0.0169653997,"X_MN":0.0068165779,"X_NI":0.0319960083,"X_SI":0.0041178244},"solutionizing_phases":["FCC_A1","","","","",""]}}

File: libreCalphad/models/martensite_start/experimental_data/Grange1946/Grange1946-453.json
{"index":453,"components":["C","CR","FE","MN","MO","SI","VA"],"conditions":{"N":1,"P":101325,"T":1116.4833333333,"X_C":0.0169499464,"X_CR":0.010370274,"X_MN":0.0077117412,"X_MO":0.001204355,"X_SI":0.002938624},"reference":"Grange1946","disabled":false,"model":"martensite_start","inputs":{"martensite_start":610.9277777778,"martensite_type":"lath","PAGS":null,"parent_phase":"gamma","predicted_type":false,"solutionizing_temperature":1116.4833333333},"outputs":{"calculation_error":false,"DG":2399.4287988764,"error":-36.6711295642,"error_message":[],"LC_martensite_start":647.598907342,"PAGS_energy":0.0,"solutioning_conditions":{"N":1,"P":101325,"T":1116.4833333333,"X_C":0.0169499464,"X_CR":0.010370274,"X_MN":0.0077117412,"X_MO":0.001204355,"X_SI":0.002938624},"solutionizing_phases":["FCC_A1","","","","","",""]}}

File: libreCalphad/models/martensite_start/experimental_data/Grange1946/Grange1946-454.json
{"index":454,"components":["C","CR","FE","MN","NI","SI","VA"],"conditions":{"N":1,"P":101325,"T":1116.4833333333,"X_C":0.0173939307,"X_CR":0.0051809305,"X_MN":0.0072051289,"X_NI":0.0123642313,"X_SI":0.0041107361},"reference":"Grange1946","disabled":false,"model":"martensite_start","inputs":{"martensite_start":605.3722222222,"martensite_type":"lath","PAGS":null,"parent_phase":"gamma","predicted_type":false,"solutionizing_temperature":1116.4833333333},"outputs":{"calculation_error":false,"DG":2407.8011876436,"error":-34.3482701341,"error_message":[],"LC_martensite_start":639.7204923563,"PAGS_energy":0.0,"solutioning_conditions":{"N":1,"P":101325,"T":1116.4833333333,"X_C":0.0173939307,"X_CR":0.0051809305,"X_MN":0.0072051289,"X_NI":0.0123642313,"X_SI":0.0041107361},"solutionizing_phases":["FCC_A1","","","","","",""]}}

File: libreCalphad/models/martensite_start/experimental_data/Grange1946/Grange1946-455.json
{"index":455,"components":["C","CR","FE","MN","MO","NI","SI","VA"],"conditions":{"N":1,"P":101325,"T":1130.3722222222,"X_C":0.0173112449,"X_CR":0.004209226,"X_MN":0.0107563166,"X_MO":0.0006273444,"X_NI":0.003169587,"X_SI":0.0136373159},"reference":"Grange1946","disabled":false,"model":"martensite_start","inputs":{"martensite_start":599.8166666667,"martensite_type":"lath","PAGS":null,"parent_phase":"gamma","predicted_type":false,"solutionizing_temperature":1130.3722222222},"outputs":{"calculation_error":false,"DG":2506.3838831884,"error":-36.7482207648,"error_message":[],"LC_martensite_start":636.5648874315,"PAGS_energy":0.0,"solutioning_conditions":{"N":1,"P":101325,"T":1130.3722222222,"X_C":0.0173112449,"X_CR":0.004209226,"X_MN":0.0107563166,"X_MO":0.0006273444,"X_NI":0.003169587,"X_SI":0.0136373159},"solutionizing_phases":["FCC_A1","","","","","","",""]}}

File: libreCalphad/models/martensite_start/experimental_data/Grange1946/Grange1946-456.json
{"index":456,"components":["C","CR","FE","MN","MO","NI","SI","VA"],"conditions":{"N":1,"P":101325,"T":1144.2611111111,"X_C":0.0137624483,"X_CR":0.0055103012,"X_MN":0.0091266408,"X_MO":0.0009763195,"X_NI":0.0057264218,"X_SI":0.0060816623},"reference":"Grange1946","disabled":false,"model":"martensite_start","inputs":{"martensite_start":638.7055555556,"martensite_type":"lath","PAGS":null,"parent_phase":"gamma","predicted_type":false,"solutionizing_temperature":1144.2611111111},"outputs":{"calculation_error":false,"DG":2151.5080813144,"error":-17.1173473851,"error_message":[],"LC_martensite_start":655.8229029407,"PAGS_energy":0.0,"solutioning_conditions":{"N":1,"P":101325,"T":1144.2611111111,"X_C":0.0137624483,"X_CR":0.0055103012,"X_MN":0.0091266408,"X_MO":0.0009763195,"X_NI":0.0057264218,"X_SI":0.0060816623},"solutionizing_phases":["FCC_A1","","","","","","",""]}}

File: libreCalphad/models/martensite_start/experimental_data/Grange1946/Grange1946-457.json
{"index":457,"components":["C","CR","FE","MN","SI","VA"],"conditions":{"N":1,"P":101325,"T":1116.4833333333,"X_C":0.0191885005,"X_CR":0.0098145919,"X_MN":0.0067919703,"X_SI":0.0031260642},"reference":"Grange1946","disabled":false,"model":"martensite_start","inputs":{"martensite_start":605.3722222222,"martensite_type":"lath","PAGS":null,"parent_phase":"gamma","predicted_type":false,"solutionizing_temperature":1116.4833333333},"outputs":{"calculation_error":false,"DG":2461.7153527912,"error":-40.841362012,"error_message":[],"LC_martensite_start":646.2135842342,"PAGS_energy":0.0,"solutioning_conditions":{"N":1,"P":101325,"T":1116.4833333333,"X_C":0.0191885005,"X_CR":0.0098145919,"X_MN":0.0067919703,"X_SI":0.0031260642},"solutionizing_phases":["FCC_A1","","","","",""]}}

File: libreCalphad/models/martensite_start/experimental_data/Grange1946/Grange1946-458.json
{"index":458,"components":["C","CR","FE","MN","MO","NI","SI","VA"],"conditions":{"N":1,"P":101325,"T":1116.4833333333,"X_C":0.0192175205,"X_CR":0.0084554281,"X_MN":0.007802572,"X_MO":0.0018902994,"X_NI":0.0167602366,"X_SI":0.0046961879},"reference":"Grange1946","disabled":false,"model":"martensite_start","inputs":{"martensite_start":560.9277777778,"martensite_type":"lath","PAGS":null,"parent_phase":"gamma","predicted_type":false,"solutionizing_temperature":1116.4833333333},"outputs":{"calculation_error":false,"DG":2706.0689152579,"error":-41.0222730732,"error_message":[],"LC_martensite_start":601.950050851,"PAGS_energy":0.0,"solutioning_conditions":{"N":1,"P":101325,"T":1116.4833333333,"X_C":0.0192175205,"X_CR":0.0084554281,"X_MN":0.007802572,"X_MO":0.0018902994,"X_NI":0.0167602366,"X_SI":0.0046961879},"solutionizing_phases":["FCC_A1","","","","","","",""]}}

File: libreCalphad/models/martensite_start/experimental_data/Grange1946/Grange1946-459.json
{"index":459,"components":["C","CR","FE","MN","SI","V","VA"],"conditions":{"N":1,"P":101325,"T":1116.4833333333,"X_C":0.0196219756,"X_CR":0.0096974969,"X_MN":0.0073824602,"X_SI":0.0044883661,"X_V":0.0017214359},"reference":"Grange1946","disabled":false,"model":"martensite_start","inputs":{"martensite_start":599.8166666667,"martensite_type":"lath","PAGS":null,"parent_phase":"gamma","predicted_type":false,"solutionizing_temperature":1116.4833333333},"outputs":{"calculation_error":false,"DG":2509.1564267713,"error":-45.179338642,"error_message":[],"LC_martensite_start":644.9960053087,"PAGS_energy":0.0,"solutioning_conditions":{"N":1,"P":101325,"T":1116.4833333333,"X_C":0.0196219756,"X_CR":0.0096974969,"X_MN":0.0073824602,"X_SI":0.0044883661,"X_V":0.0017214359},"solutionizing_phases":["FCC_A1","FCC_A1","","","","",""]}}

File: libreCalphad/models/martensite_start/experimental_data/Grange1946/Grange1946-460.json
{"index":460,"components":["C","FE","MN","SI","VA"],"conditions":{"N":1,"P":101325,"T":1366.4833333333,"X_C":0.0285693974,"X_MN":0.0086253138,"X_SI":0.0042664766},"reference":"Grange1946","disabled":false,"model":"martensite_start","inputs":{"martensite_start":547.0388888889,"martensite_type":"plate","PAGS":null,"parent_phase":"gamma","predicted_type":false,"solutionizing_temperature":1366.4833333333},"outputs":{"calculation_error":false,"DG":2939.0898948267,"error":-36.2026764712,"error_message":[],"LC_martensite_start":583.2415653601,"PAGS_energy":0.0,"solutioning_conditions":{"N":1,"P":101325,"T":1366.4833333333,"X_C":0.0285693974,"X_MN":0.0086253138,"X_SI":0.0042664766},"solutionizing_phases":["FCC_A1","","","",""]}}

File: libreCalphad/models/martensite_start/experimental_data/Gulyaev1978/Gulyaev1978-412.json
{"index":412,"components":["C","FE","H","MN","N","O","P","S","SI","VA"],"conditions":{"N":1,"P":101325,"T":1173.15,"X_C":0.0062069981,"X_H":0.0000821812,"X_MN":0.171885432,"X_N":0.0009265059,"X_O":0.0004486997,"X_P":0.0006329225,"X_S":0.0002411087,"X_SI":0.0040307686},"reference":"Gulyaev1978","disabled":false,"model":"martensite_start","inputs":{"martensite_start":391.4467316794,"martensite_type":"epsilon","PAGS":null,"parent_phase":"gamma","predicted_type":false,"solutionizing_temperature":1173.15},"outputs":{"calculation_error":false,"DG":281.2035951161,"error":12.5159053748,"error_message":[],"LC_martensite_start":378.9308263046,"PAGS_energy":0.0,"solutioning_conditions":{"N":1,"P":101325,"T":1173.15,"X_C":0.0062069981,"X_H":0.0000821812,"X_MN":0.171885432,"X_N":0.0009265059,"X_O":0.0004486997,"X_P":0.0006329225,"X_S":0.0002411087,"X_SI":0.0040307686},"solutionizing_phases":["FCC_A1","CBCC_A12","TRIDYMITE","MS_B1","","","","","",""]}}

File: libreCalphad/models/martensite_start/experimental_data/Gulyaev1978/Gulyaev1978-413.json
{"index":413,"components":["C","FE","H","MN","N","O","P","S","SI","VA"],"conditions":{"N":1,"P":101325,"T":1173.15,"X_C":0.0062061875,"X_H":0.0000821705,"X_MN":0.1799033608,"X_N":0.0009263849,"X_O":0.0004486411,"X_P":0.0006328399,"X_S":0.0002410773,"X_SI":0.0040302422},"reference":"Gulyaev1978","disabled":false,"model":"martensite_start","inputs":{"martensite_start":393.6531622154,"martensite_type":"epsilon","PAGS":null,"parent_phase":"gamma","predicted_type":false,"solutionizing_temperature":1173.15},"outputs":{"calculation_error":false,"DG":259.7326262629,"error":23.3649348762,"error_message":[],"LC_martensite_start":370.2882273392,"PAGS_energy":0.0,"solutioning_conditions":{"N":1,"P":101325,"T":1173.15,"X_C":0.0062061875,"X_H":0.0000821705,"X_MN":0.1799033608,"X_N":0.0009263849,"X_O":0.0004486411,"X_P":0.0006328399,"X_S":0.0002410773,"X_SI":0.0040302422},"solutionizing_phases":["CBCC_A12","FCC_A1","TRIDYMITE","MS_B1","","","","","",""]}}

File: libreCalphad/models/martensite_start/experimental_data/Gulyaev1978/Gulyaev1978-415.json
{"index":415,"components":["C","FE","H","MN","N","O","P","S","SI","VA"],"conditions":{"N":1,"P":101325,"T":1173.15,"X_C":0.0062088225,"X_H":0.0000822054,"X_MN":0.1538374328,"X_N":0.0009267782,"X_O":0.0004488316,"X_P":0.0006331086,"X_S":0.0002411796,"X_SI":0.0040319533},"reference":"Gulyaev1978","disabled":false,"model":"martensite_start","inputs":{"martensite_start":396.2893189719,"martensite_type":"epsilon","PAGS":null,"parent_phase":"gamma","predicted_type":false,"solutionizing_temperature":1173.15},"outputs":{"calculation_error":false,"DG":294.541646994,"error":-1.1031048433,"error_message":[],"LC_martensite_start":397.3924238152,"PAGS_energy":0.0,"solutioning_conditions":{"N":1,"P":101325,"T":1173.15,"X_C":0.0062088225,"X_H":0.0000822054,"X_MN":0.1538374328,"X_N":0.0009267782,"X_O":0.0004488316,"X_P":0.0006331086,"X_S":0.0002411796,"X_SI":0.0040319533},"solutionizing_phases":["FCC_A1","CBCC_A12","TRIDYMITE","MS_B1","","","","","",""]}}

File: libreCalphad/models/martensite_start/experimental_data/Gulyaev1978/Gulyaev1978-416.json
{"index":416,"components":["C","FE","H","MN","N","O","P","S","SI","VA"],"conditions":{"N":1,"P":101325,"T":1173.15,"X_C":0.0062081129,"X_H":0.000082196,"X_MN":0.1608573597,"X_N":0.0009266723,"X_O":0.0004487803,"X_P":0.0006330362,"X_S":0.000241152,"X_SI":0.0040314925},"reference":"Gulyaev1978","disabled":false,"model":"martensite_start","inputs":{"martensite_start":403.4363445349,"martensite_type":"epsilon","PAGS":null,"parent_phase":"gamma","predicted_type":false,"solutionizing_temperature":1173.15},"outputs":{"calculation_error":false,"DG":256.5821980106,"error":13.0957834563,"error_message":[],"LC_martensite_start":390.3405610786,"PAGS_energy":0.0,"solutioning_conditions":{"N":1,"P":101325,"T":1173.15,"X_C":0.0062081129,"X_H":0.000082196,"X_MN":0.1608573597,"X_N":0.0009266723,"X_O":0.0004487803,"X_P":0.0006330362,"X_S":0.000241152,"X_SI":0.0040314925},"solutionizing_phases":["FCC_A1","CBCC_A12","TRIDYMITE","MS_B1","","","","","",""]}}

File: libreCalphad/models/martensite_start/experimental_data/Gulyaev1978/Gulyaev1978-417.json
{"index":417,"components":["C","FE","H","MN","N","O","P","S","SI","VA"],"conditions":{"N":1,"P":101325,"T":1173.15,"X_C":0.0062097351,"X_H":0.0000822175,"X_MN":0.144809454,"X_N":0.0009269145,"X_O":0.0004488976,"X_P":0.0006332016,"X_S":0.0002412151,"X_SI":0.004032546},"reference":"Gulyaev1978","disabled":false,"model":"martensite_start","inputs":{"martensite_start":413.2245528921,"martensite_type":"epsilon","PAGS":null,"parent_phase":"gamma","predicted_type":false,"solutionizing_temperature":1173.15},"outputs":{"calculation_error":false,"DG":246.2553921522,"error":6.943797366,"error_message":[],"LC_martensite_start":406.2807555261,"PAGS_energy":0.0,"solutioning_conditions":{"N":1,"P":101325,"T":1173.15,"X_C":0.0062097351,"X_H":0.0000822175,"X_MN":0.144809454,"X_N":0.0009269145,"X_O":0.0004488976,"X_P":0.0006332016,"X_S":0.0002412151,"X_SI":0.004032546},"solutionizing_phases":["FCC_A1","CBCC_A12","TRIDYMITE","MS_B1","","","","","",""]}}

File: libreCalphad/models/martensite_start/experimental_data/Gulyaev1978/Gulyaev1978-418.json
{"index":418,"components":["C","FE","H","MN","N","O","P","S","SI","VA"],"conditions":{"N":1,"P":101325,"T":1173.15,"X_C":0.0002430334,"X_H":0.000082743,"X_MN":0.1963375762,"X_N":0.0002977147,"X_O":0.0002606348,"X_P":0.0000359014,"X_S":0.0000216747,"X_SI":0.0009898349},"reference":"Gulyaev1978","disabled":false,"model":"martensite_start","inputs":{"martensite_start":417.1373232161,"martensite_type":"epsilon","PAGS":null,"parent_phase":"gamma","predicted_type":false,"solutionizing_temperature":1173.15},"outputs":{"calculation_error":false,"DG":78.9156660655,"error":13.6220770612,"error_message":[],"LC_martensite_start":403.5152461549,"PAGS_energy":0.0,"solutioning_conditions":{"N":1,"P":101325,"T":1173.15,"X_C":0.0002430334,"X_H":0.000082743,"X_MN":0.1963375762,"X_N":0.0002977147,"X_O":0.0002606348,"X_P":0.0000359014,"X_S":0.0000216747,"X_SI":0.0009898349},"solutionizing_phases":["FCC_A1","CBCC_A12","TRIDYMITE","MS_B1","","","","","",""]}}

File: libreCalphad/models/martensite_start/experimental_data/Gulyaev1978/Gulyaev1978-419.json
{"index":419,"components":["C","FE","H","MN","N","O","P","S","SI","VA"],"conditions":{"N":1,"P":101325,"T":1173.15,"X_C":0.0002430094,"X_H":0.0000827349,"X_MN":0.2023899132,"X_N":0.0002976854,"X_O":0.0002606091,"X_P":0.0000358978,"X_S":0.0000216726,"X_SI":0.0009897372},"reference":"Gulyaev1978","disabled":false,"model":"martensite_start","inputs":{"martensite_start":427.8025751462,"martensite_type":"epsilon","PAGS":null,"parent_phase":"gamma","predicted_type":false,"solutionizing_temperature":1173.15},"outputs":{"calculation_error":false,"DG":33.2002286537,"error":28.2133402625,"error_message":[],"LC_martensite_start":399.5892348837,"PAGS_energy":0.0,"solutioning_conditions":{"N":1,"P":101325,"T":1173.15,"X_C":0.0002430094,"X_H":0.0000827349,"X_MN":0.2023899132,"X_N":0.0002976854,"X_O":0.0002606091,"X_P":0.0000358978,"X_S":0.0000216726,"X_SI":0.0009897372},"solutionizing_phases":["CBCC_A12","FCC_A1","TRIDYMITE","MS_B1","","","","","",""]}}

File: libreCalphad/models/martensite_start/experimental_data/Gulyaev1978/Gulyaev1978-420.json
{"index":420,"components":["C","FE","H","MN","N","O","P","S","SI","VA"],"conditions":{"N":1,"P":101325,"T":1173.15,"X_C":0.0002431852,"X_H":0.0000827948,"X_MN":0.1579783703,"X_N":0.0002979008,"X_O":0.0002607977,"X_P":0.0000359238,"X_S":0.0000216883,"X_SI":0.0009904535},"reference":"Gulyaev1978","disabled":false,"model":"martensite_start","inputs":{"martensite_start":429.6546700267,"martensite_type":"epsilon","PAGS":null,"parent_phase":"gamma","predicted_type":false,"solutionizing_temperature":1173.15},"outputs":{"calculation_error":false,"DG":93.984854067,"error":2.1485273955,"error_message":[],"LC_martensite_start":427.5061426312,"PAGS_energy":0.0,"solutioning_conditions":{"N":1,"P":101325,"T":1173.15,"X_C":0.0002431852,"X_H":0.0000827948,"X_MN":0.1579783703,"X_N":0.0002979008,"X_O":0.0002607977,"X_P":0.0000359238,"X_S":0.0000216883,"X_SI":0.0009904535},"solutionizing_phases":["FCC_A1","CBCC_A12","TRIDYMITE","MS_B1","","","","","",""]}}

File: libreCalphad/models/martensite_start/experimental_data/Gulyaev1978/Gulyaev1978-421.json
{"index":421,"components":["C","FE","H","MN","N","O","P","S","SI","VA"],"conditions":{"N":1,"P":101325,"T":1173.15,"X_C":0.0002431293,"X_H":0.0000827757,"X_MN":0.1721162863,"X_N":0.0002978322,"X_O":0.0002607377,"X_P":0.0000359155,"X_S":0.0000216833,"X_SI":0.0009902255},"reference":"Gulyaev1978","disabled":false,"model":"martensite_start","inputs":{"martensite_start":437.5153929384,"martensite_type":"epsilon","PAGS":null,"parent_phase":"gamma","predicted_type":false,"solutionizing_temperature":1173.15},"outputs":{"calculation_error":false,"DG":43.3831256714,"error":18.761186248,"error_message":[],"LC_martensite_start":418.7542066904,"PAGS_energy":0.0,"solutioning_conditions":{"N":1,"P":101325,"T":1173.15,"X_C":0.0002431293,"X_H":0.0000827757,"X_MN":0.1721162863,"X_N":0.0002978322,"X_O":0.0002607377,"X_P":0.0000359155,"X_S":0.0000216833,"X_SI":0.0009902255},"solutionizing_phases":["CBCC_A12","FCC_A1","TRIDYMITE","MS_B1","","","","","",""]}}

File: libreCalphad/models/martensite_start/experimental_data/Gulyaev1978/Gulyaev1978-422.json
{"index":422,"components":["C","FE","H","MN","N","O","P","S","SI","VA"],"conditions":{"N":1,"P":101325,"T":1173.15,"X_C":0.0002432092,"X_H":0.0000828029,"X_MN":0.1519172702,"X_N":0.0002979302,"X_O":0.0002608235,"X_P":0.0000359273,"X_S":0.0000216904,"X_SI":0.0009905512},"reference":"Gulyaev1978","disabled":false,"model":"martensite_start","inputs":{"martensite_start":440.9557157217,"martensite_type":"epsilon","PAGS":null,"parent_phase":"gamma","predicted_type":false,"solutionizing_temperature":1173.15},"outputs":{"calculation_error":false,"DG":61.1152457632,"error":9.6982199821,"error_message":[],"LC_martensite_start":431.2574957396,"PAGS_energy":0.0,"solutioning_conditions":{"N":1,"P":101325,"T":1173.15,"X_C":0.0002432092,"X_H":0.0000828029,"X_MN":0.1519172702,"X_N":0.0002979302,"X_O":0.0002608235,"X_P":0.0000359273,"X_S":0.0000216904,"X_SI":0.0009905512},"solutionizing_phases":["CBCC_A12","FCC_A1","TRIDYMITE","MS_B1","","","","","",""]}}

File: libreCalphad/models/martensite_start/experimental_data/Gulyaev1978/Gulyaev1978-423.json
{"index":423,"components":["C","FE","H","MN","N","O","P","S","SI","VA"],"conditions":{"N":1,"P":101325,"T":1173.15,"X_C":0.0002432573,"X_H":0.0000828193,"X_MN":0.1397914803,"X_N":0.000297989,"X_O":0.000260875,"X_P":0.0000359344,"X_S":0.0000216947,"X_SI":0.0009907468},"reference":"Gulyaev1978","disabled":false,"model":"martensite_start","inputs":{"martensite_start":441.5387360911,"martensite_type":"epsilon","PAGS":null,"parent_phase":"gamma","predicted_type":false,"solutionizing_temperature":1173.15},"outputs":{"calculation_error":false,"DG":77.6967024279,"error":2.747995178,"error_message":[],"LC_martensite_start":438.7907409131,"PAGS_energy":0.0,"solutioning_conditions":{"N":1,"P":101325,"T":1173.15,"X_C":0.0002432573,"X_H":0.0000828193,"X_MN":0.1397914803,"X_N":0.000297989,"X_O":0.000260875,"X_P":0.0000359344,"X_S":0.0000216947,"X_SI":0.0009907468},"solutionizing_phases":["FCC_A1","CBCC_A12","TRIDYMITE","MS_B1","","","","","",""]}}

File: libreCalphad/models/martensite_start/experimental_data/Harmelin1982/Harmelin1982-463.json
{"index":463,"components":["C","CR","FE","N","NI","VA"],"conditions":{"N":1,"P":101325,"T":1320.0,"X_C":0.0000598751,"X_CR":0.191501778,"X_N":0.0000355449,"X_NI":0.0754000779},"reference":"Harmelin1982","disabled":false,"model":"martensite_start","inputs":{"martensite_start":358.7570621469,"martensite_type":"lath","PAGS":30.0,"parent_phase":"gamma","predicted_type":false,"solutionizing_temperature":1320.0},"outputs":{"calculation_error":false,"DG":4144.2808704983,"error":-146.6234600477,"error_message":[],"LC_martensite_start":505.3805221946,"PAGS_energy":108.6060896463,"solutioning_conditions":{"N":1,"P":101325,"T":1320.0,"X_C":0.0000598751,"X_CR":0.191501778,"X_N":0.0000355449,"X_NI":0.0754000779},"solutionizing_phases":["BCC_A2","FCC_A1","","","",""]}}

File: libreCalphad/models/martensite_start/experimental_data/Liu2022/Liu2022-612.json
{"index":612,"components":["C","CR","CU","FE","MN","N","NI","P","S","SI","VA"],"conditions":{"N":1,"P":101325,"T":1273.15,"X_C":0.0036542886,"X_CR":0.1392785815,"X_CU":0.0003453448,"X_MN":0.0049931887,"X_N":0.0005483696,"X_NI":0.0150493514,"X_P":0.001239896,"X_S":0.00006844,"X_SI":0.0097671761},"reference":"Liu2022","disabled":false,"model":"martensite_start","inputs":{"martensite_start":530.1344103667,"martensite_type":"plate","PAGS":24.945600042,"parent_phase":"gamma","predicted_type":false,"solutionizing_temperature":1273.15},"outputs":{"calculation_error":false,"DG":3340.3487942808,"error":-96.9019508152,"error_message":["Austenite not identified as primary phase during solutionizing treatment."],"LC_martensite_start":627.0363611819,"PAGS_energy":81.0186250037,"solutioning_conditions":{"N":1,"P":101325,"T":1273.15,"X_C":0.0036542886,"X_CR":0.1392785815,"X_CU":0.0003453448,"X_MN":0.0049931887,"X_N":0.0005483696,"X_NI":0.0150493514,"X_P":0.001239896,"X_S":0.00006844,"X_SI":0.0097671761},"solutionizing_phases":["BCC_A2","FCC_A1","HCP_A3","LIQUID","","","","","","",""]}}

File: libreCalphad/models/martensite_start/experimental_data/Liu2022/Liu2022-613.json
{"index":613,"components":["C","CR","CU","FE","MN","N","NI","P","S","SI","VA"],"conditions":{"N":1,"P":101325,"T":1173.15,"X_C":0.0036542886,"X_CR":0.1392785815,"X_CU":0.0003453448,"X_MN":0.0049931887,"X_N":0.0005483696,"X_NI":0.0150493514,"X_P":0.001239896,"X_S":0.00006844,"X_SI":0.0097671761},"reference":"Liu2022","disabled":false,"model":"martensite_start","inputs":{"martensite_start":520.2423356072,"martensite_type":"plate","PAGS":8.9410789414,"parent_phase":"gamma","predicted_type":true,"solutionizing_temperature":1173.15},"outputs":{"calculation_error":false,"DG":3489.6850308872,"error":-105.5220081302,"error_message":["Austenite not identified as primary phase during solutionizing treatment."],"LC_martensite_start":625.7643437374,"PAGS_energy":139.53013553,"solutioning_conditions":{"N":1,"P":101325,"T":1173.15,"X_C":0.0036542886,"X_CR":0.1392785815,"X_CU":0.0003453448,"X_MN":0.0049931887,"X_N":0.0005483696,"X_NI":0.0150493514,"X_P":0.001239896,"X_S":0.00006844,"X_SI":0.0097671761},"solutionizing_phases":["M7C3_D101","BCC_A2","HCP_A3","MS_B1","FCC_A1","","","","","",""]}}

File: libreCalphad/models/martensite_start/experimental_data/Liu2022/Liu2022-614.json
{"index":614,"components":["C","CR","CU","FE","MN","N","NI","P","S","SI","VA"],"conditions":{"N":1,"P":101325,"T":1473.15,"X_C":0.0036542886,"X_CR":0.1392785815,"X_CU":0.0003453448,"X_MN":0.0049931887,"X_N":0.0005483696,"X_NI":0.0150493514,"X_P":0.001239896,"X_S":0.00006844,"X_SI":0.0097671761},"reference":"Liu2022","disabled":false,"model":"martensite_start","inputs":{"martensite_start":532.228655682,"martensite_type":"plate","PAGS":39.8594007695,"parent_phase":"gamma","predicted_type":true,"solutionizing_temperature":1473.15},"outputs":{"calculation_error":false,"DG":3178.5555895201,"error":-68.6147061657,"error_message":["Austenite not identified as primary phase during solutionizing treatment."],"LC_martensite_start":600.8433618477,"PAGS_energy":54.2925508576,"solutioning_conditions":{"N":1,"P":101325,"T":1473.15,"X_C":0.0036542886,"X_CR":0.1392785815,"X_CU":0.0003453448,"X_MN":0.0049931887,"X_N":0.0005483696,"X_NI":0.0150493514,"X_P":0.001239896,"X_S":0.00006844,"X_SI":0.0097671761},"solutionizing_phases":["BCC_A2","HCP_A3","LIQUID","FCC_A1","","","","","","",""]}}

File: libreCalphad/models/martensite_start/experimental_data/Liu2022/Liu2022-615.json
{"index":615,"components":["C","CR","CU","FE","MN","N","NI","P","S","SI","VA"],"conditions":{"N":1,"P":101325,"T":1373.15,"X_C":0.0036542886,"X_CR":0.1392785815,"X_CU":0.0003453448,"X_MN":0.0049931887,"X_N":0.0005483696,"X_NI":0.0150493514,"X_P":0.001239896,"X_S":0.00006844,"X_SI":0.0097671761},"reference":"Liu2022","disabled":false,"model":"martensite_start","inputs":{"martensite_start":539.1449677002,"martensite_type":"plate","PAGS":49.9977647181,"parent_phase":"gamma","predicted_type":true,"solutionizing_temperature":1373.15},"outputs":{"calculation_error":false,"DG":3169.5983602447,"error":-79.9710244115,"error_message":["Austenite not identified as primary phase during solutionizing treatment."],"LC_martensite_start":619.1159921117,"PAGS_energy":41.3692104397,"solutioning_conditions":{"N":1,"P":101325,"T":1373.15,"X_C":0.0036542886,"X_CR":0.1392785815,"X_CU":0.0003453448,"X_MN":0.0049931887,"X_N":0.0005483696,"X_NI":0.0150493514,"X_P":0.001239896,"X_S":0.00006844,"X_SI":0.0097671761},"solutionizing_phases":["BCC_A2","HCP_A3","LIQUID","FCC_A1","","","","","","",""]}}

File: libreCalphad/models/martensite_start/experimental_data/Liu2022/Liu2022-616.json
{"index":616,"components":["C","CR","CU","FE","MN","N","NI","P","S","SI","VA"],"conditions":{"N":1,"P":101325,"T":1273.15,"X_C":0.0036542886,"X_CR":0.1392785815,"X_CU":0.0003453448,"X_MN":0.0049931887,"X_N":0.0005483696,"X_NI":0.0150493514,"X_P":0.001239896,"X_S":0.00006844,"X_SI":0.0097671761},"reference":"Liu2022","disabled":false,"model":"martensite_start","inputs":{"martensite_start":556.0445539787,"martensite_type":"plate","PAGS":70.0185042465,"parent_phase":"gamma","predicted_type":true,"solutionizing_temperature":1273.15},"outputs":{"calculation_error":false,"DG":3044.1260186168,"error":-77.9747045004,"error_message":["Austenite not identified as primary phase during solutionizing treatment."],"LC_martensite_start":634.0192584791,"PAGS_energy":22.1637631497,"solutioning_conditions":{"N":1,"P":101325,"T":1273.15,"X_C":0.0036542886,"X_CR":0.1392785815,"X_CU":0.0003453448,"X_MN":0.0049931887,"X_N":0.0005483696,"X_NI":0.0150493514,"X_P":0.001239896,"X_S":0.00006844,"X_SI":0.0097671761},"solutionizing_phases":["BCC_A2","FCC_A1","HCP_A3","LIQUID","","","","","","",""]}}

File: libreCalphad/models/martensite_start/experimental_data/Liu2022/Liu2022-617.json
{"index":617,"components":["C","CR","CU","FE","MN","N","NI","P","S","SI","VA"],"conditions":{"N":1,"P":101325,"T":1373.15,"X_C":0.0036542886,"X_CR":0.1392785815,"X_CU":0.0003453448,"X_MN":0.0049931887,"X_N":0.0005483696,"X_NI":0.0150493514,"X_P":0.001239896,"X_S":0.00006844,"X_SI":0.0097671761},"reference":"Liu2022","disabled":false,"model":"martensite_start","inputs":{"martensite_start":572.8229296673,"martensite_type":"plate","PAGS":147.5366221781,"parent_phase":"gamma","predicted_type":true,"solutionizing_temperature":1373.15},"outputs":{"calculation_error":false,"DG":2799.0136583159,"error":-53.5319814066,"error_message":["Austenite not identified as primary phase during solutionizing treatment."],"LC_martensite_start":626.3549110739,"PAGS_energy":-20.3390299947,"solutioning_conditions":{"N":1,"P":101325,"T":1373.15,"X_C":0.0036542886,"X_CR":0.1392785815,"X_CU":0.0003453448,"X_MN":0.0049931887,"X_N":0.0005483696,"X_NI":0.0150493514,"X_P":0.001239896,"X_S":0.00006844,"X_SI":0.0097671761},"solutionizing_phases":["BCC_A2","HCP_A3","LIQUID","FCC_A1","","","","","","",""]}}

File: libreCalphad/models/martensite_start/experimental_data/Miettunen2021/Miettunen2021-632.json
{"index":632,"components":["AL","C","CR","FE","MN","NI","SI","VA"],"conditions":{"N":1,"P":101325,"T":1423.15,"X_AL":0.0004016675,"X_C":0.0180465887,"X_CR":0.0104215587,"X_MN":0.0202201377,"X_NI":0.0045238715,"X_SI":0.0291338738},"reference":"Miettunen2021","disabled":false,"model":"martensite_start","inputs":{"martensite_start":543.15,"martensite_type":"lath","PAGS":null,"parent_phase":"gamma","predicted_type":false,"solutionizing_temperature":1423.15},"outputs":{"calculation_error":false,"DG":2949.1098427507,"error":0.3336880016,"error_message":[],"LC_martensite_start":542.8163119984,"PAGS_energy":0.0,"solutioning_conditions":{"N":1,"P":101325,"T":1423.15,"X_AL":0.0004016675,"X_C":0.0180465887,"X_CR":0.0104215587,"X_MN":0.0202201377,"X_NI":0.0045238715,"X_SI":0.0291338738},"solutionizing_phases":["FCC_A1","","","","","","",""]}}
