Repository: mfrichtl/librecalphad

# Martensite Start Model

## What is this?
This model is intended to be useful for predicting the martensite-start (Ms) temperature for steels. It is far from perfect. I have done  my best to be transparent about its accuracy and limitations, but I'm sure even that falls short. All of the commercial models use proprietary thermodynamic databases, so this one is intended to be an open-source alternative that can be much more collaboratively developed. The references for the experimental data currently incorporated in the model are contained in the references.bib file. I'm sure there are more publications out there that can be incorporated.

File: libreCalphad/models/martensite_start/experimental_data/Miettunen2021/Miettunen2021-633.json
{"index":633,"components":["AL","C","CR","FE","MN","NI","SI","VA"],"conditions":{"N":1,"P":101325,"T":1423.15,"X_AL":0.0004048906,"X_C":0.0181913967,"X_CR":0.0105051825,"X_MN":0.0203823866,"X_NI":0.0045601716,"X_SI":0.0132251658},"reference":"Miettunen2021","disabled":false,"model":"martensite_start","inputs":{"martensite_start":553.15,"martensite_type":"lath","PAGS":null,"parent_phase":"gamma","predicted_type":false,"solutionizing_temperature":1423.15},"outputs":{"calculation_error":false,"DG":2781.738987484,"error":20.6648534858,"error_message":[],"LC_martensite_start":532.4851465142,"PAGS_energy":0.0,"solutioning_conditions":{"N":1,"P":101325,"T":1423.15,"X_AL":0.0004048906,"X_C":0.0181913967,"X_CR":0.0105051825,"X_MN":0.0203823866,"X_NI":0.0045601716,"X_SI":0.0132251658},"solutionizing_phases":["FCC_A1","","","","","","",""]}}

File: libreCalphad/models/martensite_start/experimental_data/Miettunen2021/Miettunen2021-634.json
{"index":634,"components":["AL","C","CR","FE","MN","NI","SI","VA"],"conditions":{"N":1,"P":101325,"T":1423.15,"X_AL":0.0004065808,"X_C":0.0182673355,"X_CR":0.0105490357,"X_MN":0.0204674714,"X_NI":0.0045792077,"X_SI":0.0048824902},"reference":"Miettunen2021","disabled":false,"model":"martensite_start","inputs":{"martensite_start":558.15,"martensite_type":"lath","PAGS":null,"parent_phase":"gamma","predicted_type":false,"solutionizing_temperature":1423.15},"outputs":{"calculation_error":false,"DG":2706.9494729208,"error":29.977854867,"error_message":[],"LC_martensite_start":528.172145133,"PAGS_energy":0.0,"solutioning_conditions":{"N":1,"P":101325,"T":1423.15,"X_AL":0.0004065808,"X_C":0.0182673355,"X_CR":0.0105490357,"X_MN":0.0204674714,"X_NI":0.0045792077,"X_SI":0.0048824902},"solutionizing_phases":["FCC_A1","","","","","","",""]}}

File: libreCalphad/models/martensite_start/experimental_data/Payson1944/Payson1944-678.json
{"index":678,"components":["C","CR","FE","MN","MO","SI","VA"],"conditions":{"N":1,"P":101325,"T":1172.0388888889,"X_C":0.0137425693,"X_CR":0.0046558278,"X_MN":0.0163241059,"X_MO":0.001892471,"X_SI":0.0095990647},"reference":"Payson1944","disabled":false,"model":"martensite_start","inputs":{"martensite_start":619.2611111111,"martensite_type":"lath","PAGS":null,"parent_phase":"gamma","predicted_type":true,"solutionizing_temperature":1172.0388888889},"outputs":{"calculation_error":false,"DG":2248.6106689251,"error":7.1510172749,"error_message":[],"LC_martensite_start":612.1100938362,"PAGS_energy":0.0,"solutioning_conditions":{"N":1,"P":101325,"T":1172.0388888889,"X_C":0.0137425693,"X_CR":0.0046558278,"X_MN":0.0163241059,"X_MO":0.001892471,"X_SI":0.0095990647},"solutionizing_phases":["FCC_A1","","","","","",""]}}

File: libreCalphad/models/martensite_start/experimental_data/Payson1944/Payson1944-679.json
{"index":679,"components":["C","CR","FE","MN","MO","NI","SI","VA"],"conditions":{"N":1,"P":101325,"T":1088.7055555556,"X_C":0.0187292364,"X_CR":0.0111850938,"X_MN":0.0085887465,"X_MO":0.0013153237,"X_NI":0.0010282719,"X_SI":0.0058606209},"reference":"Payson1944","disabled":false,"model":"martensite_start","inputs":{"martensite_start":583.15,"martensite_type":"lath","PAGS":null,"parent_phase":"gamma","predicted_type":true,"solutionizing_temperature":1088.7055555556},"outputs":{"calculation_error":false,"DG":2625.0754180087,"error":-43.7227081084,"error_message":[],"LC_martensite_start":626.8727081084,"PAGS_energy":0.0,"solutioning_conditions":{"N":1,"P":101325,"T":1088.7055555556,"X_C":0.0187292364,"X_CR":0.0111850938,"X_MN":0.0085887465,"X_MO":0.0013153237,"X_NI":0.0010282719,"X_SI":0.0058606209},"solutionizing_phases":["FCC_A1","","","","","","",""]}}

File: libreCalphad/models/martensite_start/experimental_data/Payson1944/Payson1944-680.json
{"index":680,"components":["C","CR","FE","MN","MO","NI","SI","VA"],"conditions":{"N":1,"P":101325,"T":1088.7055555556,"X_C":0.0192252908,"X_CR":0.0085645825,"X_MN":0.0068049926,"X_MO":0.0016618439,"X_NI":0.016298661,"X_SI":0.003523565},"reference":"Payson1944","disabled":false,"model":"martensite_start","inputs":{"martensite_start":549.8166666667,"martensite_type":"plate","PAGS":null,"parent_phase":"gamma","predicted_type":true,"solutionizing_temperature":1088.7055555556},"outputs":{"calculation_error":false,"DG":2824.3089573532,"error":-28.0190070931,"error_message":[],"LC_martensite_start":577.8356737598,"PAGS_energy":0.0,"solutioning_conditions":{"N":1,"P":101325,"T":1088.7055555556,"X_C":0.0192252908,"X_CR":0.0085645825,"X_MN":0.0068049926,"X_MO":0.0016618439,"X_NI":0.016298661,"X_SI":0.003523565},"solutionizing_phases":["FCC_A1","","","","","","",""]}}

File: libreCalphad/models/martensite_start/experimental_data/Payson1944/Payson1944-681.json
{"index":681,"components":["C","CR","FE","MN","MO","NI","SI","VA"],"conditions":{"N":1,"P":101325,"T":1088.7055555556,"X_C":0.0196568348,"X_CR":0.0028510606,"X_MN":0.0089946188,"X_MO":0.0014879457,"X_NI":0.0021515529,"X_SI":0.0044963398},"reference":"Payson1944","disabled":false,"model":"martensite_start","inputs":{"martensite_start":594.2611111111,"martensite_type":"lath","PAGS":null,"parent_phase":"gamma","predicted_type":true,"solutionizing_temperature":1088.7055555556},"outputs":{"calculation_error":false,"DG":2539.6707642065,"error":-48.1041180468,"error_message":[],"LC_martensite_start":642.3652291579,"PAGS_energy":0.0,"solutioning_conditions":{"N":1,"P":101325,"T":1088.7055555556,"X_C":0.0196568348,"X_CR":0.0028510606,"X_MN":0.0089946188,"X_MO":0.0014879457,"X_NI":0.0021515529,"X_SI":0.0044963398},"solutionizing_phases":["FCC_A1","","","","","","",""]}}

File: libreCalphad/models/martensite_start/experimental_data/Payson1944/Payson1944-683.json
{"index":683,"components":["C","FE","MN","NI","SI","VA"],"conditions":{"N":1,"P":101325,"T":1199.8166666667,"X_C":0.0205334179,"X_MN":0.0035912559,"X_NI":0.0108314294,"X_SI":0.0060491811},"reference":"Payson1944","disabled":false,"model":"martensite_start","inputs":{"martensite_start":583.15,"martensite_type":"lath","PAGS":null,"parent_phase":"gamma","predicted_type":true,"solutionizing_temperature":1199.8166666667},"outputs":{"calculation_error":false,"DG":2295.8962185863,"error":-58.7378017688,"error_message":[],"LC_martensite_start":641.8878017688,"PAGS_energy":0.0,"solutioning_conditions":{"N":1,"P":101325,"T":1199.8166666667,"X_C":0.0205334179,"X_MN":0.0035912559,"X_NI":0.0108314294,"X_SI":0.0060491811},"solutionizing_phases":["FCC_A1","","","","",""]}}

File: libreCalphad/models/martensite_start/experimental_data/Payson1944/Payson1944-684.json
{"index":684,"components":["C","FE","MN","SI","W","VA"],"conditions":{"N":1,"P":101325,"T":1547.0388888889,"X_C":0.0214805045,"X_MN":0.0034710485,"X_SI":0.0053918347,"X_W":0.0104337652},"reference":"Payson1944","disabled":false,"model":"martensite_start","inputs":{"martensite_start":588.7055555556,"martensite_type":"lath","PAGS":null,"parent_phase":"gamma","predicted_type":true,"solutionizing_temperature":1547.0388888889},"outputs":{"calculation_error":false,"DG":1910.851874679,"error":-32.4589754334,"error_message":[],"LC_martensite_start":621.164530989,"PAGS_energy":0.0,"solutioning_conditions":{"N":1,"P":101325,"T":1547.0388888889,"X_C":0.0214805045,"X_MN":0.0034710485,"X_SI":0.0053918347,"X_W":0.0104337652},"solutionizing_phases":["FCC_A1","","","","",""]}}

File: libreCalphad/models/martensite_start/experimental_data/Payson1944/Payson1944-686.json
{"index":686,"components":["C","FE","MN","NI","SI","VA"],"conditions":{"N":1,"P":101325,"T":1199.8166666667,"X_C":0.021010387,"X_MN":0.0033950819,"X_NI":0.0314046928,"X_SI":0.0054691573},"reference":"Payson1944","disabled":false,"model":"martensite_start","inputs":{"martensite_start":555.3722222222,"martensite_type":"lath","PAGS":null,"parent_phase":"gamma","predicted_type":true,"solutionizing_temperature":1199.8166666667},"outputs":{"calculation_error":false,"DG":2311.4827022732,"error":-29.4440611683,"error_message":[],"LC_martensite_start":584.8162833905,"PAGS_energy":0.0,"solutioning_conditions":{"N":1,"P":101325,"T":1199.8166666667,"X_C":0.021010387,"X_MN":0.0033950819,"X_NI":0.0314046928,"X_SI":0.0054691573},"solutionizing_phases":["FCC_A1","","","","",""]}}

File: libreCalphad/models/martensite_start/experimental_data/Payson1944/Payson1944-687.json
{"index":687,"components":["C","FE","MN","NI","SI","VA"],"conditions":{"N":1,"P":101325,"T":1366.4833333333,"X_C":0.021010387,"X_MN":0.0033950819,"X_NI":0.0314046928,"X_SI":0.0054691573},"reference":"Payson1944","disabled":false,"model":"martensite_start","inputs":{"martensite_start":552.5944444444,"martensite_type":"lath","PAGS":null,"parent_phase":"gamma","predicted_type":true,"solutionizing_temperature":1366.4833333333},"outputs":{"calculation_error":false,"DG":2334.9031676378,"error":-32.2218523778,"error_message":[],"LC_martensite_start":584.8162968222,"PAGS_energy":0.0,"solutioning_conditions":{"N":1,"P":101325,"T":1366.4833333333,"X_C":0.021010387,"X_MN":0.0033950819,"X_NI":0.0314046928,"X_SI":0.0054691573},"solutionizing_phases":["FCC_A1","","","","",""]}}

File: libreCalphad/models/martensite_start/experimental_data/Payson1944/Payson1944-688.json
{"index":688,"components":["C","FE","MN","NI","SI","VA"],"conditions":{"N":1,"P":101325,"T":1199.8166666667,"X_C":0.0210210023,"X_MN":0.003496703,"X_NI":0.0451670545,"X_SI":0.005862772},"reference":"Payson1944","disabled":false,"model":"martensite_start","inputs":{"martensite_start":530.3722222222,"martensite_type":"lath","PAGS":null,"parent_phase":"gamma","predicted_type":true,"solutionizing_temperature":1199.8166666667},"outputs":{"calculation_error":false,"DG":2408.3228391781,"error":-21.0418589573,"error_message":[],"LC_martensite_start":551.4140811795,"PAGS_energy":0.0,"solutioning_conditions":{"N":1,"P":101325,"T":1199.8166666667,"X_C":0.0210210023,"X_MN":0.003496703,"X_NI":0.0451670545,"X_SI":0.005862772},"solutionizing_phases":["FCC_A1","","","","",""]}}

File: libreCalphad/models/martensite_start/experimental_data/Payson1944/Payson1944-689.json
{"index":689,"components":["C","FE","MN","SI","W","VA"],"conditions":{"N":1,"P":101325,"T":1547.0388888889,"X_C":0.0216866279,"X_MN":0.003813564,"X_SI":0.0054435739,"X_W":0.0147227996},"reference":"Payson1944","disabled":false,"model":"martensite_start","inputs":{"martensite_start":583.15,"martensite_type":"lath","PAGS":null,"parent_phase":"gamma","predicted_type":true,"solutionizing_temperature":1547.0388888889},"outputs":{"calculation_error":false,"DG":1846.0307405269,"error":-20.4279017305,"error_message":[],"LC_martensite_start":603.5779017305,"PAGS_energy":0.0,"solutioning_conditions":{"N":1,"P":101325,"T":1547.0388888889,"X_C":0.0216866279,"X_MN":0.003813564,"X_SI":0.0054435739,"X_W":0.0147227996},"solutionizing_phases":["FCC_A1","","","","",""]}}

File: libreCalphad/models/martensite_start/experimental_data/Payson1944/Payson1944-690.json
{"index":690,"components":["C","CR","FE","MN","NI","SI","VA"],"conditions":{"N":1,"P":101325,"T":1422.0388888889,"X_C":0.020995409,"X_CR":0.0104375664,"X_MN":0.0029935249,"X_NI":0.0313823048,"X_SI":0.0054652584},"reference":"Payson1944","disabled":false,"model":"martensite_start","inputs":{"martensite_start":533.15,"martensite_type":"lath","PAGS":null,"parent_phase":"gamma","predicted_type":true,"solutionizing_temperature":1422.0388888889},"outputs":{"calculation_error":false,"DG":2812.1409769597,"error":-51.0758814526,"error_message":[],"LC_martensite_start":584.2258814526,"PAGS_energy":0.0,"solutioning_conditions":{"N":1,"P":101325,"T":1422.0388888889,"X_C":0.020995409,"X_CR":0.0104375664,"X_MN":0.0029935249,"X_NI":0.0313823048,"X_SI":0.0054652584},"solutionizing_phases":["FCC_A1","","","","","",""]}}

File: libreCalphad/models/martensite_start/experimental_data/Payson1944/Payson1944-693.json
{"index":693,"components":["C","FE","MN","SI","VA"],"conditions":{"N":1,"P":101325,"T":1366.4833333333,"X_C":0.0214103295,"X_MN":0.0101582941,"X_SI":0.0066235462},"reference":"Payson1944","disabled":false,"model":"martensite_start","inputs":{"martensite_start":585.9277777778,"martensite_type":"lath","PAGS":null,"parent_phase":"gamma","predicted_type":true,"solutionizing_temperature":1366.4833333333},"outputs":{"calculation_error":false,"DG":2670.9586757071,"error":-56.7452693362,"error_message":[],"LC_martensite_start":642.673047114,"PAGS_energy":0.0,"solutioning_conditions":{"N":1,"P":101325,"T":1366.4833333333,"X_C":0.0214103295,"X_MN":0.0101582941,"X_SI":0.0066235462},"solutionizing_phases":["FCC_A1","","","",""]}}

File: libreCalphad/models/martensite_start/experimental_data/Payson1944/Payson1944-696.json
{"index":696,"components":["C","CR","FE","MN","MO","NI","SI","VA"],"conditions":{"N":1,"P":101325,"T":1088.7055555556,"X_C":0.0223672318,"X_CR":0.005904753,"X_MN":0.0100793529,"X_MO":0.0021715426,"X_NI":0.0050441613,"X_SI":0.0039042023},"reference":"Payson1944","disabled":false,"model":"martensite_start","inputs":{"martensite_start":552.5944444444,"martensite_type":"lath","PAGS":null,"parent_phase":"gamma","predicted_type":true,"solutionizing_temperature":1088.7055555556},"outputs":{"calculation_error":false,"DG":2847.7919733931,"error":-48.8832776785,"error_message":[],"LC_martensite_start":601.4777221229,"PAGS_energy":0.0,"solutioning_conditions":{"N":1,"P":101325,"T":1088.7055555556,"X_C":0.0223672318,"X_CR":0.005904753,"X_MN":0.0100793529,"X_MO":0.0021715426,"X_NI":0.0050441613,"X_SI":0.0039042023},"solutionizing_phases":["FCC_A1","","","","","","",""]}}

File: libreCalphad/models/martensite_start/experimental_data/Payson1944/Payson1944-697.json
{"index":697,"components":["C","CR","FE","MN","MO","NI","SI","VA"],"conditions":{"N":1,"P":101325,"T":1088.7055555556,"X_C":0.0183095888,"X_CR":0.0030662965,"X_MN":0.0143103335,"X_MO":0.0018337376,"X_NI":0.0021543958,"X_SI":0.0043065296},"reference":"Payson1944","disabled":false,"model":"martensite_start","inputs":{"martensite_start":588.7055555556,"martensite_type":"lath","PAGS":null,"parent_phase":"gamma","predicted_type":true,"solutionizing_temperature":1088.7055555556},"outputs":{"calculation_error":false,"DG":2518.4668070423,"error":-13.2370268101,"error_message":[],"LC_martensite_start":601.9425823657,"PAGS_energy":0.0,"solutioning_conditions":{"N":1,"P":101325,"T":1088.7055555556,"X_C":0.0183095888,"X_CR":0.0030662965,"X_MN":0.0143103335,"X_MO":0.0018337376,"X_NI":0.0021543958,"X_SI":0.0043065296},"solutionizing_phases":["FCC_A1","","","","","","",""]}}

File: libreCalphad/models/martensite_start/experimental_data/Payson1944/Payson1944-699.json
{"index":699,"components":["C","CR","FE","MN","MO","NI","SI","VA"],"conditions":{"N":1,"P":101325,"T":1088.7055555556,"X_C":0.0236987477,"X_CR":0.0052636816,"X_MN":0.0084690773,"X_MO":0.0014834196,"X_NI":0.0049428448,"X_SI":0.0040928658},"reference":"Payson1944","disabled":false,"model":"martensite_start","inputs":{"martensite_start":555.3722222222,"martensite_type":"lath","PAGS":null,"parent_phase":"gamma","predicted_type":true,"solutionizing_temperature":1088.7055555556},"outputs":{"calculation_error":false,"DG":2862.8848201329,"error":-58.65258955,"error_message":[],"LC_martensite_start":614.0248117722,"PAGS_energy":0.0,"solutioning_conditions":{"N":1,"P":101325,"T":1088.7055555556,"X_C":0.0236987477,"X_CR":0.0052636816,"X_MN":0.0084690773,"X_MO":0.0014834196,"X_NI":0.0049428448,"X_SI":0.0040928658},"solutionizing_phases":["FCC_A1","","","","","","",""]}}

File: libreCalphad/models/martensite_start/experimental_data/Payson1944/Payson1944-704.json
{"index":704,"components":["C","CR","FE","MN","MO","NI","SI","VA"],"conditions":{"N":1,"P":101325,"T":1130.3722222222,"X_C":0.0276986168,"X_CR":0.0098594718,"X_MN":0.0058570021,"X_MO":0.0018759048,"X_NI":0.0014867135,"X_SI":0.0046604263},"reference":"Payson1944","disabled":false,"model":"martensite_start","inputs":{"martensite_start":533.15,"martensite_type":"plate","PAGS":null,"parent_phase":"gamma","predicted_type":true,"solutionizing_temperature":1130.3722222222},"outputs":{"calculation_error":false,"DG":3006.9899338877,"error":-43.1362593412,"error_message":[],"LC_martensite_start":576.2862593412,"PAGS_energy":0.0,"solutioning_conditions":{"N":1,"P":101325,"T":1130.3722222222,"X_C":0.0276986168,"X_CR":0.0098594718,"X_MN":0.0058570021,"X_MO":0.0018759048,"X_NI":0.0014867135,"X_SI":0.0046604263},"solutionizing_phases":["FCC_A1","","","","","","",""]}}

File: libreCalphad/models/martensite_start/experimental_data/Payson1944/Payson1944-705.json
{"index":705,"components":["C","CR","FE","MN","MO","NI","SI","VA"],"conditions":{"N":1,"P":101325,"T":1088.7055555556,"X_C":0.0290225797,"X_CR":0.0025139974,"X_MN":0.0084269435,"X_MO":0.0015328103,"X_NI":0.0017631477,"X_SI":0.0056239338},"reference":"Payson1944","disabled":false,"model":"martensite_start","inputs":{"martensite_start":502.5944444444,"martensite_type":"plate","PAGS":null,"parent_phase":"gamma","predicted_type":true,"solutionizing_temperature":1088.7055555556},"outputs":{"calculation_error":false,"DG":3409.8218065642,"error":-77.1306488244,"error_message":[],"LC_martensite_start":579.7250932688,"PAGS_energy":0.0,"solutioning_conditions":{"N":1,"P":101325,"T":1088.7055555556,"X_C":0.0290225797,"X_CR":0.0025139974,"X_MN":0.0084269435,"X_MO":0.0015328103,"X_NI":0.0017631477,"X_SI":0.0056239338},"solutionizing_phases":["FCC_A1","","","","","","",""]}}

File: libreCalphad/models/martensite_start/experimental_data/Pradhan1978/Pradhan1978-750.json
{"index":750,"components":["C","CR","FE","MN","N","NI","SI","VA"],"conditions":{"N":1,"P":101325,"T":1253.15,"X_C":0.0193532847,"X_CR":0.007237888,"X_MN":0.0000402959,"X_N":0.0000395128,"X_NI":0.1391780678,"X_SI":0.000689699},"reference":"Pradhan1978","disabled":false,"model":"martensite_start","inputs":{"martensite_start":375.15,"martensite_type":"lath","PAGS":null,"parent_phase":"gamma","predicted_type":false,"solutionizing_temperature":1253.15},"outputs":{"calculation_error":false,"DG":2801.9648054298,"error":15.7500418711,"error_message":[],"LC_martensite_start":359.3999581289,"PAGS_energy":0.0,"solutioning_conditions":{"N":1,"P":101325,"T":1253.15,"X_C":0.0193532847,"X_CR":0.007237888,"X_MN":0.0000402959,"X_N":0.0000395128,"X_NI":0.1391780678,"X_SI":0.000689699},"solutionizing_phases":["HCP_A3","FCC_A1","","","","","",""]}}

File: libreCalphad/models/martensite_start/experimental_data/Pradhan1978/Pradhan1978-751.json
{"index":751,"components":["C","CR","FE","MN","N","NI","SI","VA"],"conditions":{"N":1,"P":101325,"T":1253.15,"X_C":0.0224313391,"X_CR":0.0317232683,"X_MN":0.0000200163,"X_N":0.0000392547,"X_NI":0.0922729492,"X_SI":0.0006460397},"reference":"Pradhan1978","disabled":false,"model":"martensite_start","inputs":{"martensite_start":396.15,"martensite_type":"lath","PAGS":null,"parent_phase":"gamma","predicted_type":false,"solutionizing_temperature":1253.15},"outputs":{"calculation_error":false,"DG":3228.9672711132,"error":51.4824310827,"error_message":[],"LC_martensite_start":344.6675689173,"PAGS_energy":0.0,"solutioning_conditions":{"N":1,"P":101325,"T":1253.15,"X_C":0.0224313391,"X_CR":0.0317232683,"X_MN":0.0000200163,"X_N":0.0000392547,"X_NI":0.0922729492,"X_SI":0.0006460397},"solutionizing_phases":["FCC_A1","HCP_A3","","","","","",""]}}

File: libreCalphad/models/martensite_start/experimental_data/Pradhan1978/Pradhan1978-752.json
{"index":752,"components":["C","CR","FE","MN","N","NI","P","S","SI","VA"],"conditions":{"N":1,"P":101325,"T":1253.15,"X_C":0.0121297741,"X_CR":0.0178593415,"X_MN":0.0000506077,"X_N":0.0000793988,"X_NI":0.1341509419,"X_P":0.0000538576,"X_S":0.0001040494,"X_SI":0.0004949685},"reference":"Pradhan1978","disabled":false,"model":"martensite_start","inputs":{"martensite_start":435.15,"martensite_type":"lath","PAGS":null,"parent_phase":"gamma","predicted_type":false,"solutionizing_temperature":1253.15},"outputs":{"calculation_error":false,"DG":2529.9029881962,"error":12.8372188139,"error_message":[],"LC_martensite_start":422.3127811861,"PAGS_energy":0.0,"solutioning_conditions":{"N":1,"P":101325,"T":1253.15,"X_C":0.0121297741,"X_CR":0.0178593415,"X_MN":0.0000506077,"X_N":0.0000793988,"X_NI":0.1341509419,"X_P":0.0000538576,"X_S":0.0001040494,"X_SI":0.0004949685},"solutionizing_phases":["MS_B1","FCC_A1","HCP_A3","","","","","","",""]}}

File: libreCalphad/models/martensite_start/experimental_data/Pradhan1978/Pradhan1978-753.json
{"index":753,"components":["C","CR","FE","MN","N","NI","SI","VA"],"conditions":{"N":1,"P":101325,"T":1253.15,"X_C":0.0133540072,"X_CR":0.049992979,"X_MN":0.0000402688,"X_N":0.0001579451,"X_NI":0.0919692147,"X_SI":0.0005513886},"reference":"Pradhan1978","disabled":false,"model":"martensite_start","inputs":{"martensite_start":461.15,"martensite_type":"lath","PAGS":null,"parent_phase":"gamma","predicted_type":false,"solutionizing_temperature":1253.15},"outputs":{"calculation_error":false,"DG":2795.3093945771,"error":61.0566943336,"error_message":[],"LC_martensite_start":400.0933056664,"PAGS_energy":0.0,"solutioning_conditions":{"N":1,"P":101325,"T":1253.15,"X_C":0.0133540072,"X_CR":0.049992979,"X_MN":0.0000402688,"X_N":0.0001579451,"X_NI":0.0919692147,"X_SI":0.0005513886},"solutionizing_phases":["FCC_A1","HCP_A3","","","","","",""]}}

File: libreCalphad/models/martensite_start/experimental_data/Pradhan1978/Pradhan1978-754.json
{"index":754,"components":["C","CR","FE","MN","N","NI","SI","VA"],"conditions":{"N":1,"P":101325,"T":1253.15,"X_C":0.0128317799,"X_CR":0.0919911813,"X_MN":0.000040076,"X_N":0.0000785944,"X_NI":0.046889751,"X_SI":0.0005879444},"reference":"Pradhan1978","disabled":false,"model":"martensite_start","inputs":{"martensite_start":500.15,"martensite_type":"lath","PAGS":null,"parent_phase":"gamma","predicted_type":false,"solutionizing_temperature":1253.15},"outputs":{"calculation_error":false,"DG":2832.9400378095,"error":94.2140372133,"error_message":[],"LC_martensite_start":405.9359627867,"PAGS_energy":0.0,"solutioning_conditions":{"N":1,"P":101325,"T":1253.15,"X_C":0.0128317799,"X_CR":0.0919911813,"X_MN":0.000040076,"X_N":0.0000785944,"X_NI":0.046889751,"X_SI":0.0005879444},"solutionizing_phases":["FCC_A1","HCP_A3","","","","","",""]}}

File: libreCalphad/models/martensite_start/experimental_data/Rowland1946/Rowland1946-718.json
{"index":718,"components":["C","CR","FE","MN","NI","P","S","SI","VA"],"conditions":{"N":1,"P":101325,"T":1116.4833333333,"X_C":0.0160451543,"X_CR":0.0154605969,"X_MN":0.0031069386,"X_NI":0.0026267149,"X_P":0.0001955433,"X_S":0.0003777771,"X_SI":0.0004313052},"reference":"Rowland1946","disabled":false,"model":"martensite_start","inputs":{"martensite_start":627.5944444444,"martensite_type":"lath","PAGS":null,"parent_phase":"gamma","predicted_type":true,"solutionizing_temperature":1116.4833333333},"outputs":{"calculation_error":false,"DG":2207.0816807853,"error":-35.9607996813,"error_message":[],"LC_martensite_start":663.5552441257,"PAGS_energy":0.0,"solutioning_conditions":{"N":1,"P":101325,"T":1116.4833333333,"X_C":0.0160451543,"X_CR":0.0154605969,"X_MN":0.0031069386,"X_NI":0.0026267149,"X_P":0.0001955433,"X_S":0.0003777771,"X_SI":0.0004313052},"solutionizing_phases":["FCC_A1","MS_B1","","","","","","",""]}}

File: libreCalphad/models/martensite_start/experimental_data/Rowland1946/Rowland1946-719.json
{"index":719,"components":["C","CR","FE","MN","MO","NI","P","S","SI","VA"],"conditions":{"N":1,"P":101325,"T":1102.5944444444,"X_C":0.0183505171,"X_CR":0.0024373264,"X_MN":0.0047139101,"X_MO":0.0013209451,"X_NI":0.0165226626,"X_P":0.0001778946,"X_S":0.000395233,"X_SI":0.0004512345},"reference":"Rowland1946","disabled":false,"model":"martensite_start","inputs":{"martensite_start":585.9277777778,"martensite_type":"lath","PAGS":null,"parent_phase":"gamma","predicted_type":true,"solutionizing_temperature":1102.5944444444},"outputs":{"calculation_error":false,"DG":2506.1527717654,"error":-62.6433490939,"error_message":[],"LC_martensite_start":648.5711268717,"PAGS_energy":0.0,"solutioning_conditions":{"N":1,"P":101325,"T":1102.5944444444,"X_C":0.0183505171,"X_CR":0.0024373264,"X_MN":0.0047139101,"X_MO":0.0013209451,"X_NI":0.0165226626,"X_P":0.0001778946,"X_S":0.000395233,"X_SI":0.0004512345},"solutionizing_phases":["FCC_A1","MS_B1","","","","","","","",""]}}

File: libreCalphad/models/martensite_start/experimental_data/Rowland1946/Rowland1946-720.json
{"index":720,"components":["C","CR","FE","MN","NI","P","S","SI","VA"],"conditions":{"N":1,"P":101325,"T":1116.4833333333,"X_C":0.0254837954,"X_CR":0.0155573402,"X_MN":0.0031836197,"X_NI":0.002607433,"X_P":0.0001941079,"X_S":0.0003920496,"X_SI":0.0000583826},"reference":"Rowland1946","disabled":false,"model":"martensite_start","inputs":{"martensite_start":559.2611111111,"martensite_type":"lath","PAGS":null,"parent_phase":"gamma","predicted_type":true,"solutionizing_temperature":1116.4833333333},"outputs":{"calculation_error":false,"DG":2700.6761590445,"error":-51.4944813845,"error_message":[],"LC_martensite_start":610.7555924956,"PAGS_energy":0.0,"solutioning_conditions":{"N":1,"P":101325,"T":1116.4833333333,"X_C":0.0254837954,"X_CR":0.0155573402,"X_MN":0.0031836197,"X_NI":0.002607433,"X_P":0.0001941079,"X_S":0.0003920496,"X_SI":0.0000583826},"solutionizing_phases":["FCC_A1","MS_B1","","","","","","",""]}}

File: libreCalphad/models/martensite_start/experimental_data/Rowland1946/Rowland1946-721.json
{"index":721,"components":["C","CR","FE","MN","MO","NI","P","S","SI","VA"],"conditions":{"N":1,"P":101325,"T":1102.5944444444,"X_C":0.0273280992,"X_CR":0.0024198228,"X_MN":0.0049787841,"X_MO":0.0013114587,"X_NI":0.0162175959,"X_P":0.000176617,"X_S":0.0004094553,"X_SI":0.000467472},"reference":"Rowland1946","disabled":false,"model":"martensite_start","inputs":{"martensite_start":519.2611111111,"martensite_type":"plate","PAGS":null,"parent_phase":"gamma","predicted_type":true,"solutionizing_temperature":1102.5944444444},"outputs":{"calculation_error":false,"DG":2985.0504687194,"error":-64.0797535229,"error_message":[],"LC_martensite_start":583.340864634,"PAGS_energy":0.0,"solutioning_conditions":{"N":1,"P":101325,"T":1102.5944444444,"X_C":0.0273280992,"X_CR":0.0024198228,"X_MN":0.0049787841,"X_MO":0.0013114587,"X_NI":0.0162175959,"X_P":0.000176617,"X_S":0.0004094553,"X_SI":0.000467472},"solutionizing_phases":["FCC_A1","MS_B1","","","","","","","",""]}}

File: libreCalphad/models/martensite_start/experimental_data/Rowland1946/Rowland1946-722.json
{"index":722,"components":["C","CR","FE","MN","NI","P","S","SI","VA"],"conditions":{"N":1,"P":101325,"T":1338.7055555556,"X_C":0.0352151146,"X_CR":0.014808818,"X_MN":0.0032571935,"X_NI":0.0024944644,"X_P":0.0001750688,"X_S":0.0003382218,"X_SI":0.0003861452},"reference":"Rowland1946","disabled":false,"model":"martensite_start","inputs":{"martensite_start":481.4833333333,"martensite_type":"plate","PAGS":null,"parent_phase":"gamma","predicted_type":true,"solutionizing_temperature":1338.7055555556},"outputs":{"calculation_error":false,"DG":3389.9869945348,"error":-85.5248950259,"error_message":[],"LC_martensite_start":567.0082283592,"PAGS_energy":0.0,"solutioning_conditions":{"N":1,"P":101325,"T":1338.7055555556,"X_C":0.0352151146,"X_CR":0.014808818,"X_MN":0.0032571935,"X_NI":0.0024944644,"X_P":0.0001750688,"X_S":0.0003382218,"X_SI":0.0003861452},"solutionizing_phases":["FCC_A1","LIQUID","","","","","","",""]}}

File: libreCalphad/models/martensite_start/experimental_data/Rowland1946/Rowland1946-723.json
{"index":723,"components":["C","CR","FE","MN","MO","NI","P","S","SI","VA"],"conditions":{"N":1,"P":101325,"T":1102.5944444444,"X_C":0.0357404284,"X_CR":0.0022990737,"X_MN":0.0049453586,"X_MO":0.0013026541,"X_NI":0.0162938751,"X_P":0.0001754313,"X_S":0.0003897603,"X_SI":0.0004449863},"reference":"Rowland1946","disabled":false,"model":"martensite_start","inputs":{"martensite_start":458.15,"martensite_type":"plate","PAGS":null,"parent_phase":"gamma","predicted_type":true,"solutionizing_temperature":1102.5944444444},"outputs":{"calculation_error":false,"DG":3355.1150673079,"error":-97.5224699116,"error_message":[],"LC_martensite_start":555.6724699116,"PAGS_energy":0.0,"solutioning_conditions":{"N":1,"P":101325,"T":1102.5944444444,"X_C":0.0357404284,"X_CR":0.0022990737,"X_MN":0.0049453586,"X_MO":0.0013026541,"X_NI":0.0162938751,"X_P":0.0001754313,"X_S":0.0003897603,"X_SI":0.0004449863},"solutionizing_phases":["FCC_A1","MS_B1","","","","","","","",""]}}

File: libreCalphad/models/martensite_start/experimental_data/Rowland1946/Rowland1946-724.json
{"index":724,"components":["C","CR","FE","MN","MO","NI","P","S","SI","VA"],"conditions":{"N":1,"P":101325,"T":1172.0388888889,"X_C":0.0462058865,"X_CR":0.0023833371,"X_MN":0.0048056405,"X_MO":0.0013478449,"X_NI":0.0160648688,"X_P":0.000173954,"X_S":0.0003864782,"X_SI":0.0004412392},"reference":"Rowland1946","disabled":false,"model":"martensite_start","inputs":{"martensite_start":368.15,"martensite_type":"plate","PAGS":null,"parent_phase":"gamma","predicted_type":true,"solutionizing_temperature":1172.0388888889},"outputs":{"calculation_error":false,"DG":3953.6107640701,"error":-154.0032748413,"error_message":[],"LC_martensite_start":522.1532748413,"PAGS_energy":0.0,"solutioning_conditions":{"N":1,"P":101325,"T":1172.0388888889,"X_C":0.0462058865,"X_CR":0.0023833371,"X_MN":0.0048056405,"X_MO":0.0013478449,"X_NI":0.0160648688,"X_P":0.000173954,"X_S":0.0003864782,"X_SI":0.0004412392},"solutionizing_phases":["FCC_A1","MS_B1","","","","","","","",""]}}

File: libreCalphad/models/martensite_start/experimental_data/Rowland1946/Rowland1946-725.json
{"index":725,"components":["C","CR","FE","MN","NI","P","S","SI","VA"],"conditions":{"N":1,"P":101325,"T":1338.7055555556,"X_C":0.0447974484,"X_CR":0.0149009281,"X_MN":0.0033298703,"X_NI":0.0032084877,"X_P":0.0001910822,"X_S":0.0003691586,"X_SI":0.0004214656},"reference":"Rowland1946","disabled":false,"model":"martensite_start","inputs":{"martensite_start":402.5944444444,"martensite_type":"plate","PAGS":null,"parent_phase":"gamma","predicted_type":true,"solutionizing_temperature":1338.7055555556},"outputs":{"calculation_error":false,"DG":4145.2866495347,"error":-149.4539401476,"error_message":["Removed 5 components while calculating martensite equilibrium."],"LC_martensite_start":552.048384592,"PAGS_energy":0.0,"solutioning_conditions":{"N":1,"P":101325,"T":1338.7055555556,"X_C":0.0447974484,"X_CR":0.0149009281,"X_MN":0.0033298703,"X_NI":0.0032084877,"X_P":0.0001910822,"X_S":0.0003691586,"X_SI":0.0004214656},"solutionizing_phases":["FCC_A1","LIQUID","","","","","","",""]}}

File: libreCalphad/models/martensite_start/experimental_data/Sastri1965/Sastri1965-730.json
{"index":730,"components":["C","CR","FE","MN","MO","NI","SI","VA"],"conditions":{"N":1,"P":101325,"T":1273.15,"X_C":0.0142547146,"X_CR":0.0141268724,"X_MN":0.0049259277,"X_MO":0.000690791,"X_NI":0.0388620705,"X_SI":0.0025563855},"reference":"Sastri1965","disabled":false,"model":"martensite_start","inputs":{"martensite_start":589.9,"martensite_type":"lath","PAGS":null,"parent_phase":"gamma","predicted_type":true,"solutionizing_temperature":1273.15},"outputs":{"calculation_error":false,"DG":2306.0641140066,"error":0.1789543056,"error_message":[],"LC_martensite_start":589.7210456944,"PAGS_energy":0.0,"solutioning_conditions":{"N":1,"P":101325,"T":1273.15,"X_C":0.0142547146,"X_CR":0.0141268724,"X_MN":0.0049259277,"X_MO":0.000690791,"X_NI":0.0388620705,"X_SI":0.0025563855},"solutionizing_phases":["FCC_A1","","","","","","",""]}}

File: libreCalphad/models/martensite_start/experimental_data/Sastri1965/Sastri1965-731.json
{"index":731,"components":["C","CR","FE","MN","MO","NI","SI","VA"],"conditions":{"N":1,"P":101325,"T":1273.15,"X_C":0.0142547146,"X_CR":0.0141268724,"X_MN":0.0049259277,"X_MO":0.000690791,"X_NI":0.0388620705,"X_SI":0.0025563855},"reference":"Sastri1965","disabled":false,"model":"martensite_start","inputs":{"martensite_start":592.4,"martensite_type":"lath","PAGS":null,"parent_phase":"gamma","predicted_type":true,"solutionizing_temperature":1273.15},"outputs":{"calculation_error":false,"DG":2283.9086515848,"error":2.678953886,"error_message":[],"LC_martensite_start":589.721046114,"PAGS_energy":0.0,"solutioning_conditions":{"N":1,"P":101325,"T":1273.15,"X_C":0.0142547146,"X_CR":0.0141268724,"X_MN":0.0049259277,"X_MO":0.000690791,"X_NI":0.0388620705,"X_SI":0.0025563855},"solutionizing_phases":["FCC_A1","","","","","","",""]}}

File: libreCalphad/models/martensite_start/experimental_data/Sastri1965/Sastri1965-735.json
{"index":735,"components":["C","CR","FE","MN","MO","NI","SI","VA"],"conditions":{"N":1,"P":101325,"T":1273.15,"X_C":0.0151455581,"X_CR":0.0090113076,"X_MN":0.0057192794,"X_MO":0.0005171094,"X_NI":0.0306173778,"X_SI":0.0045142472},"reference":"Sastri1965","disabled":false,"model":"martensite_start","inputs":{"martensite_start":562.3,"martensite_type":"lath","PAGS":null,"parent_phase":"gamma","predicted_type":true,"solutionizing_temperature":1273.15},"outputs":{"calculation_error":false,"DG":2646.9633682738,"error":-49.1852160931,"error_message":[],"LC_martensite_start":611.4852160931,"PAGS_energy":0.0,"solutioning_conditions":{"N":1,"P":101325,"T":1273.15,"X_C":0.0151455581,"X_CR":0.0090113076,"X_MN":0.0057192794,"X_MO":0.0005171094,"X_NI":0.0306173778,"X_SI":0.0045142472},"solutionizing_phases":["FCC_A1","","","","","","",""]}}

File: libreCalphad/models/martensite_start/experimental_data/Sastri1965/Sastri1965-742.json
{"index":742,"components":["C","CR","FE","MN","MO","NI","SI","VA"],"conditions":{"N":1,"P":101325,"T":1273.15,"X_C":0.0151455581,"X_CR":0.0090113076,"X_MN":0.0057192794,"X_MO":0.0005171094,"X_NI":0.0306173778,"X_SI":0.0045142472},"reference":"Sastri1965","disabled":false,"model":"martensite_start","inputs":{"martensite_start":576.8,"martensite_type":"lath","PAGS":null,"parent_phase":"gamma","predicted_type":true,"solutionizing_temperature":1273.15},"outputs":{"calculation_error":false,"DG":2515.2482136063,"error":-34.6851981354,"error_message":[],"LC_martensite_start":611.4851981354,"PAGS_energy":0.0,"solutioning_conditions":{"N":1,"P":101325,"T":1273.15,"X_C":0.0151455581,"X_CR":0.0090113076,"X_MN":0.0057192794,"X_MO":0.0005171094,"X_NI":0.0306173778,"X_SI":0.0045142472},"solutionizing_phases":["FCC_A1","","","","","","",""]}}

File: libreCalphad/models/martensite_start/experimental_data/Sastri1965/Sastri1965-745.json
{"index":745,"components":["C","CR","FE","MN","MO","NI","SI","VA"],"conditions":{"N":1,"P":101325,"T":1273.15,"X_C":0.0151455581,"X_CR":0.0090113076,"X_MN":0.0057192794,"X_MO":0.0005171094,"X_NI":0.0306173778,"X_SI":0.0045142472},"reference":"Sastri1965","disabled":false,"model":"martensite_start","inputs":{"martensite_start":541.45,"martensite_type":"plate","PAGS":null,"parent_phase":"gamma","predicted_type":true,"solutionizing_temperature":1273.15},"outputs":{"calculation_error":false,"DG":2837.8391616526,"error":-39.7487924671,"error_message":[],"LC_martensite_start":581.1987924671,"PAGS_energy":0.0,"solutioning_conditions":{"N":1,"P":101325,"T":1273.15,"X_C":0.0151455581,"X_CR":0.0090113076,"X_MN":0.0057192794,"X_MO":0.0005171094,"X_NI":0.0306173778,"X_SI":0.0045142472},"solutionizing_phases":["FCC_A1","","","","","","",""]}}

File: libreCalphad/models/martensite_start/experimental_data/Sastri1965/Sastri1965-751.json
{"index":751,"components":["C","CR","FE","MN","MO","NI","SI","VA"],"conditions":{"N":1,"P":101325,"T":1273.15,"X_C":0.0160696517,"X_CR":0.0151660334,"X_MN":0.0044165812,"X_MO":0.0007472233,"X_NI":0.0397427431,"X_SI":0.00274886},"reference":"Sastri1965","disabled":false,"model":"martensite_start","inputs":{"martensite_start":580.4,"martensite_type":"lath","PAGS":null,"parent_phase":"gamma","predicted_type":true,"solutionizing_temperature":1273.15},"outputs":{"calculation_error":false,"DG":2353.5492171408,"error":5.6212522888,"error_message":[],"LC_martensite_start":574.7787477112,"PAGS_energy":0.0,"solutioning_conditions":{"N":1,"P":101325,"T":1273.15,"X_C":0.0160696517,"X_CR":0.0151660334,"X_MN":0.0044165812,"X_MO":0.0007472233,"X_NI":0.0397427431,"X_SI":0.00274886},"solutionizing_phases":["FCC_A1","","","","","","",""]}}

File: libreCalphad/models/martensite_start/experimental_data/Schumann1967/Schumann1967-773.json
{"index":773,"components":["C","FE","MN","N","P","S","SI","VA"],"conditions":{"N":1,"P":101325,"T":1223.15,"X_C":0.0019881057,"X_MN":0.2253077909,"X_N":0.0001982319,"X_P":0.0001434285,"X_S":0.0001731841,"X_SI":0.0002174953},"reference":"Schumann1967","disabled":false,"model":"martensite_start","inputs":{"martensite_start":358.8156156204,"martensite_type":"epsilon","PAGS":null,"parent_phase":"gamma","predicted_type":false,"solutionizing_temperature":1223.15},"outputs":{"calculation_error":false,"DG":205.0855225401,"error":1.0059112393,"error_message":[],"LC_martensite_start":357.8097043811,"PAGS_energy":0.0,"solutioning_conditions":{"N":1,"P":101325,"T":1223.15,"X_C":0.0019881057,"X_MN":0.2253077909,"X_N":0.0001982319,"X_P":0.0001434285,"X_S":0.0001731841,"X_SI":0.0002174953},"solutionizing_phases":["FCC_A1","MS_B1","","","","","",""]}}

File: libreCalphad/models/martensite_start/experimental_data/Schumann1967/Schumann1967-774.json
{"index":774,"components":["C","FE","MN","N","P","S","VA"],"conditions":{"N":1,"P":101325,"T":1223.15,"X_C":0.0015742973,"X_MN":0.1621681132,"X_N":0.0001985228,"X_P":0.0001077292,"X_S":0.0002081259},"reference":"Schumann1967","disabled":false,"model":"martensite_start","inputs":{"martensite_start":410.2954906616,"martensite_type":"epsilon","PAGS":null,"parent_phase":"gamma","predicted_type":false,"solutionizing_temperature":1223.15},"outputs":{"calculation_error":false,"DG":157.242087851,"error":-4.4968413323,"error_message":[],"LC_martensite_start":414.7923319939,"PAGS_energy":0.0,"solutioning_conditions":{"N":1,"P":101325,"T":1223.15,"X_C":0.0015742973,"X_MN":0.1621681132,"X_N":0.0001985228,"X_P":0.0001077292,"X_S":0.0002081259},"solutionizing_phases":["FCC_A1","MS_B1","","","","",""]}}

File: libreCalphad/models/martensite_start/experimental_data/Schumann1967/Schumann1967-775.json
{"index":775,"components":["C","FE","MN","N","P","S","VA"],"conditions":{"N":1,"P":101325,"T":1223.15,"X_C":0.002545106,"X_MN":0.1465907937,"X_N":0.0003174429,"X_P":0.0001435514,"X_S":0.0001906659},"reference":"Schumann1967","disabled":false,"model":"martensite_start","inputs":{"martensite_start":414.3557765734,"martensite_type":"epsilon","PAGS":null,"parent_phase":"gamma","predicted_type":false,"solutionizing_temperature":1223.15},"outputs":{"calculation_error":false,"DG":178.026815732,"error":-6.6092958228,"error_message":[],"LC_martensite_start":420.9650723962,"PAGS_energy":0.0,"solutioning_conditions":{"N":1,"P":101325,"T":1223.15,"X_C":0.002545106,"X_MN":0.1465907937,"X_N":0.0003174429,"X_P":0.0001435514,"X_S":0.0001906659},"solutionizing_phases":["FCC_A1","MS_B1","","","","",""]}}

File: libreCalphad/models/martensite_start/experimental_data/Schumann1967/Schumann1967-777.json
{"index":777,"components":["C","FE","MN","N","P","S","VA"],"conditions":{"N":1,"P":101325,"T":1223.15,"X_C":0.0019910878,"X_MN":0.1400036186,"X_N":0.0001588234,"X_P":0.0001256882,"X_S":0.0002601659},"reference":"Schumann1967","disabled":false,"model":"martensite_start","inputs":{"martensite_start":437.1452980022,"martensite_type":"epsilon","PAGS":null,"parent_phase":"gamma","predicted_type":false,"solutionizing_temperature":1223.15},"outputs":{"calculation_error":false,"DG":94.6586280919,"error":9.2990762321,"error_message":[],"LC_martensite_start":427.8462217701,"PAGS_energy":0.0,"solutioning_conditions":{"N":1,"P":101325,"T":1223.15,"X_C":0.0019910878,"X_MN":0.1400036186,"X_N":0.0001588234,"X_P":0.0001256882,"X_S":0.0002601659},"solutionizing_phases":["FCC_A1","MS_B1","","","","",""]}}

File: libreCalphad/models/martensite_start/experimental_data/Schumann1967/Schumann1967-778.json
{"index":778,"components":["C","FE","MN","N","P","S","SI","VA"],"conditions":{"N":1,"P":101325,"T":1223.15,"X_C":0.0023031765,"X_MN":0.1283992582,"X_N":0.0005924899,"X_P":0.0010895857,"X_S":0.0001725418,"X_SI":0.0088645335},"reference":"Schumann1967","disabled":false,"model":"martensite_start","inputs":{"martensite_start":441.2289188905,"martensite_type":"plate","PAGS":null,"parent_phase":"gamma","predicted_type":false,"solutionizing_temperature":1223.15},"outputs":{"calculation_error":false,"DG":1924.3777632726,"error":16.6933604991,"error_message":[],"LC_martensite_start":424.5355583914,"PAGS_energy":0.0,"solutioning_conditions":{"N":1,"P":101325,"T":1223.15,"X_C":0.0023031765,"X_MN":0.1283992582,"X_N":0.0005924899,"X_P":0.0010895857,"X_S":0.0001725418,"X_SI":0.0088645335},"solutionizing_phases":["FCC_A1","MS_B1","","","","","",""]}}

File: libreCalphad/models/martensite_start/experimental_data/Steven1956/Steven1956-756.json
{"index":756,"components":["C","CR","FE","MN","MO","NI","SI","VA"],"conditions":{"N":1,"P":101325,"T":1273.15,"X_C":0.0064720676,"X_CR":0.011853198,"X_MN":0.0045480229,"X_MO":0.0013889764,"X_NI":0.038880862,"X_SI":0.0055355299},"reference":"Steven1956","disabled":false,"model":"martensite_start","inputs":{"martensite_start":663.5,"martensite_type":"lath","PAGS":null,"parent_phase":"gamma","predicted_type":false,"solutionizing_temperature":1273.15},"outputs":{"calculation_error":false,"DG":1781.6949983416,"error":12.2152823091,"error_message":[],"LC_martensite_start":651.2847176909,"PAGS_energy":0.0,"solutioning_conditions":{"N":1,"P":101325,"T":1273.15,"X_C":0.0064720676,"X_CR":0.011853198,"X_MN":0.0045480229,"X_MO":0.0013889764,"X_NI":0.038880862,"X_SI":0.0055355299},"solutionizing_phases":["FCC_A1","","","","","","",""]}}
