Repository: mfrichtl/librecalphad

# Martensite Start Model

## What is this?
This model is intended to be useful for predicting the martensite-start (Ms) temperature for steels. It is far from perfect. I have done  my best to be transparent about its accuracy and limitations, but I'm sure even that falls short. All of the commercial models use proprietary thermodynamic databases, so this one is intended to be an open-source alternative that can be much more collaboratively developed. The references for the experimental data currently incorporated in the model are contained in the references.bib file. I'm sure there are more publications out there that can be incorporated.

File: libreCalphad/models/martensite_start/experimental_data/Steven1956/Steven1956-757.json
{"index":757,"components":["C","CR","FE","MN","MO","NI","SI","VA"],"conditions":{"N":1,"P":101325,"T":1273.15,"X_C":0.0069287678,"X_CR":0.0096029531,"X_MN":0.0041404136,"X_MO":0.0008674104,"X_NI":0.0285463603,"X_SI":0.0049384529},"reference":"Steven1956","disabled":false,"model":"martensite_start","inputs":{"martensite_start":688.5,"martensite_type":"lath","PAGS":null,"parent_phase":"gamma","predicted_type":false,"solutionizing_temperature":1273.15},"outputs":{"calculation_error":false,"DG":1684.8354167731,"error":13.1787799358,"error_message":[],"LC_martensite_start":675.3212200642,"PAGS_energy":0.0,"solutioning_conditions":{"N":1,"P":101325,"T":1273.15,"X_C":0.0069287678,"X_CR":0.0096029531,"X_MN":0.0041404136,"X_MO":0.0008674104,"X_NI":0.0285463603,"X_SI":0.0049384529},"solutionizing_phases":["FCC_A1","","","","","","",""]}}

File: libreCalphad/models/martensite_start/experimental_data/Steven1956/Steven1956-758.json
{"index":758,"components":["C","CR","FE","MN","MO","NI","SI","VA"],"conditions":{"N":1,"P":101325,"T":1273.15,"X_C":0.0082946005,"X_CR":0.0118152658,"X_MN":0.0093691682,"X_MO":0.0006345769,"X_NI":0.0126359185,"X_SI":0.0051236856},"reference":"Steven1956","disabled":false,"model":"martensite_start","inputs":{"martensite_start":673.5,"martensite_type":"lath","PAGS":null,"parent_phase":"gamma","predicted_type":false,"solutionizing_temperature":1273.15},"outputs":{"calculation_error":false,"DG":1839.689571622,"error":13.3705912828,"error_message":[],"LC_martensite_start":660.1294087172,"PAGS_energy":0.0,"solutioning_conditions":{"N":1,"P":101325,"T":1273.15,"X_C":0.0082946005,"X_CR":0.0118152658,"X_MN":0.0093691682,"X_MO":0.0006345769,"X_NI":0.0126359185,"X_SI":0.0051236856},"solutionizing_phases":["FCC_A1","","","","","","",""]}}

File: libreCalphad/models/martensite_start/experimental_data/Steven1956/Steven1956-759.json
{"index":759,"components":["C","CR","FE","MN","MO","NI","SI","VA"],"conditions":{"N":1,"P":101325,"T":1273.15,"X_C":0.0087615434,"X_CR":0.0115039853,"X_MN":0.0090732869,"X_MO":0.0010391258,"X_NI":0.0176460567,"X_SI":0.0041412597},"reference":"Steven1956","disabled":false,"model":"martensite_start","inputs":{"martensite_start":683.5,"martensite_type":"lath","PAGS":null,"parent_phase":"gamma","predicted_type":false,"solutionizing_temperature":1273.15},"outputs":{"calculation_error":false,"DG":1714.3247133216,"error":34.9636894464,"error_message":[],"LC_martensite_start":648.5363105536,"PAGS_energy":0.0,"solutioning_conditions":{"N":1,"P":101325,"T":1273.15,"X_C":0.0087615434,"X_CR":0.0115039853,"X_MN":0.0090732869,"X_MO":0.0010391258,"X_NI":0.0176460567,"X_SI":0.0041412597},"solutionizing_phases":["FCC_A1","","","","","","",""]}}

File: libreCalphad/models/martensite_start/experimental_data/Steven1956/Steven1956-760.json
{"index":760,"components":["C","CR","FE","MN","MO","NI","SI","VA"],"conditions":{"N":1,"P":101325,"T":1273.15,"X_C":0.00877175,"X_CR":0.0021328494,"X_MN":0.0138276484,"X_MO":0.0017916903,"X_NI":0.0052905366,"X_SI":0.002764056},"reference":"Steven1956","disabled":false,"model":"martensite_start","inputs":{"martensite_start":693.5,"martensite_type":"lath","PAGS":null,"parent_phase":"gamma","predicted_type":false,"solutionizing_temperature":1273.15},"outputs":{"calculation_error":false,"DG":1683.5274588097,"error":35.9160005569,"error_message":[],"LC_martensite_start":657.5839994431,"PAGS_energy":0.0,"solutioning_conditions":{"N":1,"P":101325,"T":1273.15,"X_C":0.00877175,"X_CR":0.0021328494,"X_MN":0.0138276484,"X_MO":0.0017916903,"X_NI":0.0052905366,"X_SI":0.002764056},"solutionizing_phases":["FCC_A1","","","","","","",""]}}

File: libreCalphad/models/martensite_start/experimental_data/Steven1956/Steven1956-762.json
{"index":762,"components":["C","CR","FE","MN","MO","NI","SI","VA"],"conditions":{"N":1,"P":101325,"T":1273.15,"X_C":0.0119485787,"X_CR":0.0354557697,"X_MN":0.0055258706,"X_MO":0.0031067426,"X_NI":0.0023510505,"X_SI":0.004127132},"reference":"Steven1956","disabled":false,"model":"martensite_start","inputs":{"martensite_start":633.5,"martensite_type":"lath","PAGS":null,"parent_phase":"gamma","predicted_type":false,"solutionizing_temperature":1273.15},"outputs":{"calculation_error":false,"DG":2124.1739662408,"error":11.1002784252,"error_message":[],"LC_martensite_start":622.3997215748,"PAGS_energy":0.0,"solutioning_conditions":{"N":1,"P":101325,"T":1273.15,"X_C":0.0119485787,"X_CR":0.0354557697,"X_MN":0.0055258706,"X_MO":0.0031067426,"X_NI":0.0023510505,"X_SI":0.004127132},"solutionizing_phases":["FCC_A1","","","","","","",""]}}

File: libreCalphad/models/martensite_start/experimental_data/Steven1956/Steven1956-763.json
{"index":763,"components":["C","CR","FE","MN","MO","NI","SI","VA"],"conditions":{"N":1,"P":101325,"T":1273.15,"X_C":0.0133075388,"X_CR":0.0012719749,"X_MN":0.0167537231,"X_MO":0.0002297885,"X_NI":0.0019719599,"X_SI":0.0051022208},"reference":"Steven1956","disabled":false,"model":"martensite_start","inputs":{"martensite_start":653.5,"martensite_type":"lath","PAGS":null,"parent_phase":"gamma","predicted_type":false,"solutionizing_temperature":1273.15},"outputs":{"calculation_error":false,"DG":1974.2014276795,"error":34.39778409,"error_message":[],"LC_martensite_start":619.10221591,"PAGS_energy":0.0,"solutioning_conditions":{"N":1,"P":101325,"T":1273.15,"X_C":0.0133075388,"X_CR":0.0012719749,"X_MN":0.0167537231,"X_MO":0.0002297885,"X_NI":0.0019719599,"X_SI":0.0051022208},"solutionizing_phases":["FCC_A1","","","","","","",""]}}

File: libreCalphad/models/martensite_start/experimental_data/Steven1956/Steven1956-764.json
{"index":764,"components":["C","CR","FE","MN","MO","NI","SI","VA"],"conditions":{"N":1,"P":101325,"T":1273.15,"X_C":0.009235025,"X_CR":0.0053330497,"X_MN":0.0053503115,"X_MO":0.0014451625,"X_NI":0.0165357988,"X_SI":0.0021721355},"reference":"Steven1956","disabled":false,"model":"martensite_start","inputs":{"martensite_start":663.5,"martensite_type":"lath","PAGS":null,"parent_phase":"gamma","predicted_type":false,"solutionizing_temperature":1273.15},"outputs":{"calculation_error":false,"DG":1937.6542036923,"error":-20.8241482377,"error_message":[],"LC_martensite_start":684.3241482377,"PAGS_energy":0.0,"solutioning_conditions":{"N":1,"P":101325,"T":1273.15,"X_C":0.009235025,"X_CR":0.0053330497,"X_MN":0.0053503115,"X_MO":0.0014451625,"X_NI":0.0165357988,"X_SI":0.0021721355},"solutionizing_phases":["FCC_A1","","","","","","",""]}}

File: libreCalphad/models/martensite_start/experimental_data/Steven1956/Steven1956-765.json
{"index":765,"components":["C","CR","FE","MN","MO","NI","SI","VA"],"conditions":{"N":1,"P":101325,"T":1273.15,"X_C":0.0092186936,"X_CR":0.0085177898,"X_MN":0.0071547235,"X_MO":0.0002885214,"X_NI":0.0106585194,"X_SI":0.002956765},"reference":"Steven1956","disabled":false,"model":"martensite_start","inputs":{"martensite_start":688.5,"martensite_type":"lath","PAGS":null,"parent_phase":"gamma","predicted_type":false,"solutionizing_temperature":1273.15},"outputs":{"calculation_error":false,"DG":1762.3286649565,"error":9.2443385124,"error_message":[],"LC_martensite_start":679.2556614876,"PAGS_energy":0.0,"solutioning_conditions":{"N":1,"P":101325,"T":1273.15,"X_C":0.0092186936,"X_CR":0.0085177898,"X_MN":0.0071547235,"X_MO":0.0002885214,"X_NI":0.0106585194,"X_SI":0.002956765},"solutionizing_phases":["FCC_A1","","","","","","",""]}}

File: libreCalphad/models/martensite_start/experimental_data/Steven1956/Steven1956-768.json
{"index":768,"components":["C","CR","FE","MN","MO","NI","SI","VA"],"conditions":{"N":1,"P":101325,"T":1273.15,"X_C":0.014706577,"X_CR":0.0078558085,"X_MN":0.0056265835,"X_MO":0.0029342722,"X_NI":0.0222889197,"X_SI":0.0053065413},"reference":"Steven1956","disabled":false,"model":"martensite_start","inputs":{"martensite_start":608.5,"martensite_type":"lath","PAGS":null,"parent_phase":"gamma","predicted_type":false,"solutionizing_temperature":1273.15},"outputs":{"calculation_error":false,"DG":2257.4456553741,"error":-21.3663480759,"error_message":[],"LC_martensite_start":629.8663480759,"PAGS_energy":0.0,"solutioning_conditions":{"N":1,"P":101325,"T":1273.15,"X_C":0.014706577,"X_CR":0.0078558085,"X_MN":0.0056265835,"X_MO":0.0029342722,"X_NI":0.0222889197,"X_SI":0.0053065413},"solutionizing_phases":["FCC_A1","","","","","","",""]}}

File: libreCalphad/models/martensite_start/experimental_data/Steven1956/Steven1956-769.json
{"index":769,"components":["C","CR","FE","MN","MO","NI","SI","V","VA"],"conditions":{"N":1,"P":101325,"T":1273.15,"X_C":0.0146846191,"X_CR":0.0161121629,"X_MN":0.0061198061,"X_MO":0.0012638746,"X_NI":0.0302376217,"X_SI":0.0054948634,"X_V":0.0003245866},"reference":"Steven1956","disabled":false,"model":"martensite_start","inputs":{"martensite_start":593.5,"martensite_type":"lath","PAGS":null,"parent_phase":"gamma","predicted_type":false,"solutionizing_temperature":1273.15},"outputs":{"calculation_error":false,"DG":2313.5642287456,"error":3.9821331501,"error_message":[],"LC_martensite_start":589.5178668499,"PAGS_energy":0.0,"solutioning_conditions":{"N":1,"P":101325,"T":1273.15,"X_C":0.0146846191,"X_CR":0.0161121629,"X_MN":0.0061198061,"X_MO":0.0012638746,"X_NI":0.0302376217,"X_SI":0.0054948634,"X_V":0.0003245866},"solutionizing_phases":["FCC_A1","","","","","","","",""]}}

File: libreCalphad/models/martensite_start/experimental_data/Steven1956/Steven1956-770.json
{"index":770,"components":["C","CR","FE","MN","MO","NI","SI","VA"],"conditions":{"N":1,"P":101325,"T":1273.15,"X_C":0.0151683522,"X_CR":0.0152891909,"X_MN":0.0051249515,"X_MO":0.0017838353,"X_NI":0.0391288284,"X_SI":0.0033416391},"reference":"Steven1956","disabled":false,"model":"martensite_start","inputs":{"martensite_start":568.5,"martensite_type":"lath","PAGS":null,"parent_phase":"gamma","predicted_type":true,"solutionizing_temperature":1273.15},"outputs":{"calculation_error":false,"DG":2453.9562635798,"error":-6.8798423767,"error_message":[],"LC_martensite_start":575.3798423767,"PAGS_energy":0.0,"solutioning_conditions":{"N":1,"P":101325,"T":1273.15,"X_C":0.0151683522,"X_CR":0.0152891909,"X_MN":0.0051249515,"X_MO":0.0017838353,"X_NI":0.0391288284,"X_SI":0.0033416391},"solutionizing_phases":["FCC_A1","","","","","","",""]}}

File: libreCalphad/models/martensite_start/experimental_data/Steven1956/Steven1956-772.json
{"index":772,"components":["C","CR","FE","MN","MO","NI","SI","VA"],"conditions":{"N":1,"P":101325,"T":1273.15,"X_C":0.0151370006,"X_CR":0.0010595548,"X_MN":0.0062174556,"X_MO":0.0002871207,"X_NI":0.0083540091,"X_SI":0.0041193751},"reference":"Steven1956","disabled":false,"model":"martensite_start","inputs":{"martensite_start":643.5,"martensite_type":"lath","PAGS":null,"parent_phase":"gamma","predicted_type":false,"solutionizing_temperature":1273.15},"outputs":{"calculation_error":false,"DG":2130.8094860078,"error":-33.8236152649,"error_message":[],"LC_martensite_start":677.3236152649,"PAGS_energy":0.0,"solutioning_conditions":{"N":1,"P":101325,"T":1273.15,"X_C":0.0151370006,"X_CR":0.0010595548,"X_MN":0.0062174556,"X_MO":0.0002871207,"X_NI":0.0083540091,"X_SI":0.0041193751},"solutionizing_phases":["FCC_A1","","","","","","",""]}}

File: libreCalphad/models/martensite_start/experimental_data/Steven1956/Steven1956-774.json
{"index":774,"components":["C","CR","FE","MN","MO","NI","SI","VA"],"conditions":{"N":1,"P":101325,"T":1273.15,"X_C":0.015147817,"X_CR":0.0016964991,"X_MN":0.0148522737,"X_MO":0.0015515597,"X_NI":0.0024422409,"X_SI":0.003533416},"reference":"Steven1956","disabled":false,"model":"martensite_start","inputs":{"martensite_start":613.5,"martensite_type":"lath","PAGS":null,"parent_phase":"gamma","predicted_type":false,"solutionizing_temperature":1273.15},"outputs":{"calculation_error":false,"DG":2309.1450367013,"error":-5.1003108501,"error_message":[],"LC_martensite_start":618.6003108501,"PAGS_energy":0.0,"solutioning_conditions":{"N":1,"P":101325,"T":1273.15,"X_C":0.015147817,"X_CR":0.0016964991,"X_MN":0.0148522737,"X_MO":0.0015515597,"X_NI":0.0024422409,"X_SI":0.003533416},"solutionizing_phases":["FCC_A1","","","","","","",""]}}

File: libreCalphad/models/martensite_start/experimental_data/Steven1956/Steven1956-776.json
{"index":776,"components":["C","CR","FE","MN","MO","NI","SI","VA"],"conditions":{"N":1,"P":101325,"T":1273.15,"X_C":0.0155877431,"X_CR":0.0008472115,"X_MN":0.0106244218,"X_MO":0.0001147897,"X_NI":0.0070363047,"X_SI":0.0039212134},"reference":"Steven1956","disabled":false,"model":"martensite_start","inputs":{"martensite_start":618.5,"martensite_type":"lath","PAGS":null,"parent_phase":"gamma","predicted_type":false,"solutionizing_temperature":1273.15},"outputs":{"calculation_error":false,"DG":2318.6214574614,"error":-27.2993544817,"error_message":[],"LC_martensite_start":645.7993544817,"PAGS_energy":0.0,"solutioning_conditions":{"N":1,"P":101325,"T":1273.15,"X_C":0.0155877431,"X_CR":0.0008472115,"X_MN":0.0106244218,"X_MO":0.0001147897,"X_NI":0.0070363047,"X_SI":0.0039212134},"solutionizing_phases":["FCC_A1","","","","","","",""]}}

File: libreCalphad/models/martensite_start/experimental_data/Steven1956/Steven1956-777.json
{"index":777,"components":["C","CR","FE","MN","MO","NI","SI","VA"],"conditions":{"N":1,"P":101325,"T":1273.15,"X_C":0.0160696517,"X_CR":0.0151660334,"X_MN":0.0044165812,"X_MO":0.0007472233,"X_NI":0.0397427431,"X_SI":0.00274886},"reference":"Steven1956","disabled":false,"model":"martensite_start","inputs":{"martensite_start":563.5,"martensite_type":"lath","PAGS":null,"parent_phase":"gamma","predicted_type":true,"solutionizing_temperature":1273.15},"outputs":{"calculation_error":false,"DG":2506.3127935591,"error":-11.2787487984,"error_message":[],"LC_martensite_start":574.7787487984,"PAGS_energy":0.0,"solutioning_conditions":{"N":1,"P":101325,"T":1273.15,"X_C":0.0160696517,"X_CR":0.0151660334,"X_MN":0.0044165812,"X_MO":0.0007472233,"X_NI":0.0397427431,"X_SI":0.00274886},"solutionizing_phases":["FCC_A1","","","","","","",""]}}

File: libreCalphad/models/martensite_start/experimental_data/Steven1956/Steven1956-779.json
{"index":779,"components":["C","CR","FE","MN","MO","NI","SI","VA"],"conditions":{"N":1,"P":101325,"T":1273.15,"X_C":0.0164960432,"X_CR":0.0167236827,"X_MN":0.0052092566,"X_MO":0.001548851,"X_NI":0.0142527912,"X_SI":0.0043110804},"reference":"Steven1956","disabled":false,"model":"martensite_start","inputs":{"martensite_start":598.5,"martensite_type":"lath","PAGS":null,"parent_phase":"gamma","predicted_type":false,"solutionizing_temperature":1273.15},"outputs":{"calculation_error":false,"DG":2389.7842307394,"error":-18.895704174,"error_message":[],"LC_martensite_start":617.395704174,"PAGS_energy":0.0,"solutioning_conditions":{"N":1,"P":101325,"T":1273.15,"X_C":0.0164960432,"X_CR":0.0167236827,"X_MN":0.0052092566,"X_MO":0.001548851,"X_NI":0.0142527912,"X_SI":0.0043110804},"solutionizing_phases":["FCC_A1","","","","","","",""]}}

File: libreCalphad/models/martensite_start/experimental_data/Steven1956/Steven1956-780.json
{"index":780,"components":["C","CR","FE","MN","MO","NI","SI","VA"],"conditions":{"N":1,"P":101325,"T":1273.15,"X_C":0.0165121691,"X_CR":0.0129258468,"X_MN":0.0056154527,"X_MO":0.0017800489,"X_NI":0.013703564,"X_SI":0.0031383962},"reference":"Steven1956","disabled":false,"model":"martensite_start","inputs":{"martensite_start":573.5,"martensite_type":"lath","PAGS":null,"parent_phase":"gamma","predicted_type":true,"solutionizing_temperature":1273.15},"outputs":{"calculation_error":false,"DG":2624.5588501218,"error":-52.6456718922,"error_message":[],"LC_martensite_start":626.1456718922,"PAGS_energy":0.0,"solutioning_conditions":{"N":1,"P":101325,"T":1273.15,"X_C":0.0165121691,"X_CR":0.0129258468,"X_MN":0.0056154527,"X_MO":0.0017800489,"X_NI":0.013703564,"X_SI":0.0031383962},"solutionizing_phases":["FCC_A1","","","","","","",""]}}

File: libreCalphad/models/martensite_start/experimental_data/Steven1956/Steven1956-781.json
{"index":781,"components":["C","CR","FE","MN","MO","NI","SI","VA"],"conditions":{"N":1,"P":101325,"T":1273.15,"X_C":0.016949674,"X_CR":0.0306870523,"X_MN":0.0052078455,"X_MO":0.0016631301,"X_NI":0.0141551874,"X_SI":0.0023508614},"reference":"Steven1956","disabled":false,"model":"martensite_start","inputs":{"martensite_start":553.5,"martensite_type":"lath","PAGS":null,"parent_phase":"gamma","predicted_type":true,"solutionizing_temperature":1273.15},"outputs":{"calculation_error":false,"DG":2720.1561661817,"error":-18.7106390476,"error_message":[],"LC_martensite_start":572.2106390476,"PAGS_energy":0.0,"solutioning_conditions":{"N":1,"P":101325,"T":1273.15,"X_C":0.016949674,"X_CR":0.0306870523,"X_MN":0.0052078455,"X_MO":0.0016631301,"X_NI":0.0141551874,"X_SI":0.0023508614},"solutionizing_phases":["FCC_A1","","","","","","",""]}}

File: libreCalphad/models/martensite_start/experimental_data/Steven1956/Steven1956-782.json
{"index":782,"components":["C","CR","FE","MN","MO","NI","SI","VA"],"conditions":{"N":1,"P":101325,"T":1273.15,"X_C":0.0169313873,"X_CR":0.0066593052,"X_MN":0.0089038113,"X_MO":0.0002864372,"X_NI":0.0116115864,"X_SI":0.0054794253},"reference":"Steven1956","disabled":false,"model":"martensite_start","inputs":{"martensite_start":588.5,"martensite_type":"lath","PAGS":null,"parent_phase":"gamma","predicted_type":false,"solutionizing_temperature":1273.15},"outputs":{"calculation_error":false,"DG":2548.0790204465,"error":-38.0893819809,"error_message":[],"LC_martensite_start":626.5893819809,"PAGS_energy":0.0,"solutioning_conditions":{"N":1,"P":101325,"T":1273.15,"X_C":0.0169313873,"X_CR":0.0066593052,"X_MN":0.0089038113,"X_MO":0.0002864372,"X_NI":0.0116115864,"X_SI":0.0054794253},"solutionizing_phases":["FCC_A1","","","","","","",""]}}

File: libreCalphad/models/martensite_start/experimental_data/Steven1956/Steven1956-783.json
{"index":783,"components":["C","CR","FE","MN","MO","NI","SI","VA"],"conditions":{"N":1,"P":101325,"T":1273.15,"X_C":0.0174353015,"X_CR":0.0128241557,"X_MN":0.005617318,"X_MO":0.0016657601,"X_NI":0.0281673617,"X_SI":0.002354579},"reference":"Steven1956","disabled":false,"model":"martensite_start","inputs":{"martensite_start":553.5,"martensite_type":"lath","PAGS":null,"parent_phase":"gamma","predicted_type":true,"solutionizing_temperature":1273.15},"outputs":{"calculation_error":false,"DG":2681.6344525436,"error":-35.4484588623,"error_message":[],"LC_martensite_start":588.9484588623,"PAGS_energy":0.0,"solutioning_conditions":{"N":1,"P":101325,"T":1273.15,"X_C":0.0174353015,"X_CR":0.0128241557,"X_MN":0.005617318,"X_MO":0.0016657601,"X_NI":0.0281673617,"X_SI":0.002354579},"solutionizing_phases":["FCC_A1","","","","","","",""]}}

File: libreCalphad/models/martensite_start/experimental_data/Steven1956/Steven1956-784.json
{"index":784,"components":["C","CR","FE","MN","MO","NI","SI","VA"],"conditions":{"N":1,"P":101325,"T":1273.15,"X_C":0.0174435703,"X_CR":0.0078465917,"X_MN":0.0056199821,"X_MO":0.0026434933,"X_NI":0.0227324477,"X_SI":0.0029446196},"reference":"Steven1956","disabled":false,"model":"martensite_start","inputs":{"martensite_start":578.5,"martensite_type":"lath","PAGS":null,"parent_phase":"gamma","predicted_type":true,"solutionizing_temperature":1273.15},"outputs":{"calculation_error":false,"DG":2500.8872177374,"error":-35.7356886387,"error_message":[],"LC_martensite_start":614.2356886387,"PAGS_energy":0.0,"solutioning_conditions":{"N":1,"P":101325,"T":1273.15,"X_C":0.0174435703,"X_CR":0.0078465917,"X_MN":0.0056199821,"X_MO":0.0026434933,"X_NI":0.0227324477,"X_SI":0.0029446196},"solutionizing_phases":["FCC_A1","","","","","","",""]}}

File: libreCalphad/models/martensite_start/experimental_data/Steven1956/Steven1956-785.json
{"index":785,"components":["C","CR","FE","MN","MO","NI","SI","VA"],"conditions":{"N":1,"P":101325,"T":1273.15,"X_C":0.0174514425,"X_CR":0.0129421108,"X_MN":0.0057229205,"X_MO":0.0016673023,"X_NI":0.046519173,"X_SI":0.0023567588},"reference":"Steven1956","disabled":false,"model":"martensite_start","inputs":{"martensite_start":533.5,"martensite_type":"plate","PAGS":null,"parent_phase":"gamma","predicted_type":false,"solutionizing_temperature":1273.15},"outputs":{"calculation_error":false,"DG":2694.7715994758,"error":-14.2379481316,"error_message":[],"LC_martensite_start":547.7379481316,"PAGS_energy":0.0,"solutioning_conditions":{"N":1,"P":101325,"T":1273.15,"X_C":0.0174514425,"X_CR":0.0129421108,"X_MN":0.0057229205,"X_MO":0.0016673023,"X_NI":0.046519173,"X_SI":0.0023567588},"solutionizing_phases":["FCC_A1","","","","","","",""]}}

File: libreCalphad/models/martensite_start/experimental_data/Steven1956/Steven1956-786.json
{"index":786,"components":["C","CR","FE","MN","MO","NI","SI","VA"],"conditions":{"N":1,"P":101325,"T":1273.15,"X_C":0.0174106603,"X_CR":0.0100543222,"X_MN":0.0069115564,"X_MO":0.0014913295,"X_NI":0.0148138446,"X_SI":0.0039187522},"reference":"Steven1956","disabled":false,"model":"martensite_start","inputs":{"martensite_start":593.5,"martensite_type":"lath","PAGS":null,"parent_phase":"gamma","predicted_type":false,"solutionizing_temperature":1273.15},"outputs":{"calculation_error":false,"DG":2443.703312819,"error":-25.1920084,"error_message":[],"LC_martensite_start":618.6920084,"PAGS_energy":0.0,"solutioning_conditions":{"N":1,"P":101325,"T":1273.15,"X_C":0.0174106603,"X_CR":0.0100543222,"X_MN":0.0069115564,"X_MO":0.0014913295,"X_NI":0.0148138446,"X_SI":0.0039187522},"solutionizing_phases":["FCC_A1","","","","","","",""]}}

File: libreCalphad/models/martensite_start/experimental_data/Steven1956/Steven1956-788.json
{"index":788,"components":["C","CR","FE","MN","MO","NI","SI","VA"],"conditions":{"N":1,"P":101325,"T":1273.15,"X_C":0.0178505746,"X_CR":0.0128986712,"X_MN":0.0020013024,"X_MO":0.0014898054,"X_NI":0.0155480072,"X_SI":0.0050891717},"reference":"Steven1956","disabled":false,"model":"martensite_start","inputs":{"martensite_start":583.5,"martensite_type":"lath","PAGS":null,"parent_phase":"gamma","predicted_type":false,"solutionizing_temperature":1273.15},"outputs":{"calculation_error":false,"DG":2478.7109340367,"error":-52.3386049032,"error_message":[],"LC_martensite_start":635.8386049032,"PAGS_energy":0.0,"solutioning_conditions":{"N":1,"P":101325,"T":1273.15,"X_C":0.0178505746,"X_CR":0.0128986712,"X_MN":0.0020013024,"X_MO":0.0014898054,"X_NI":0.0155480072,"X_SI":0.0050891717},"solutionizing_phases":["FCC_A1","","","","","","",""]}}

File: libreCalphad/models/martensite_start/experimental_data/Steven1956/Steven1956-789.json
{"index":789,"components":["C","CR","FE","MN","MO","NI","SI","VA"],"conditions":{"N":1,"P":101325,"T":1273.15,"X_C":0.0178482467,"X_CR":0.0117341458,"X_MN":0.0062032283,"X_MO":0.0010312692,"X_NI":0.013485669,"X_SI":0.0045013725},"reference":"Steven1956","disabled":false,"model":"martensite_start","inputs":{"martensite_start":593.5,"martensite_type":"lath","PAGS":null,"parent_phase":"gamma","predicted_type":false,"solutionizing_temperature":1273.15},"outputs":{"calculation_error":false,"DG":2459.7083020303,"error":-26.8961100817,"error_message":[],"LC_martensite_start":620.3961100817,"PAGS_energy":0.0,"solutioning_conditions":{"N":1,"P":101325,"T":1273.15,"X_C":0.0178482467,"X_CR":0.0117341458,"X_MN":0.0062032283,"X_MO":0.0010312692,"X_NI":0.013485669,"X_SI":0.0045013725},"solutionizing_phases":["FCC_A1","","","","","","",""]}}

File: libreCalphad/models/martensite_start/experimental_data/Steven1956/Steven1956-791.json
{"index":791,"components":["C","CR","FE","MN","MO","NI","SI","VA"],"conditions":{"N":1,"P":101325,"T":1273.15,"X_C":0.0187874887,"X_CR":0.001799415,"X_MN":0.0048086286,"X_MO":0.0012620488,"X_NI":0.0164097504,"X_SI":0.0025475011},"reference":"Steven1956","disabled":false,"model":"martensite_start","inputs":{"martensite_start":593.5,"martensite_type":"lath","PAGS":null,"parent_phase":"gamma","predicted_type":false,"solutionizing_temperature":1273.15},"outputs":{"calculation_error":false,"DG":2446.6061922654,"error":-53.2621841192,"error_message":[],"LC_martensite_start":646.7621841192,"PAGS_energy":0.0,"solutioning_conditions":{"N":1,"P":101325,"T":1273.15,"X_C":0.0187874887,"X_CR":0.001799415,"X_MN":0.0048086286,"X_MO":0.0012620488,"X_NI":0.0164097504,"X_SI":0.0025475011},"solutionizing_phases":["FCC_A1","","","","","","",""]}}

File: libreCalphad/models/martensite_start/experimental_data/Steven1956/Steven1956-792.json
{"index":792,"components":["C","CR","FE","MN","MO","NI","SI","VA"],"conditions":{"N":1,"P":101325,"T":1273.15,"X_C":0.0187440412,"X_CR":0.0106659194,"X_MN":0.0066965219,"X_MO":0.0013163634,"X_NI":0.001871063,"X_SI":0.0044966943},"reference":"Steven1956","disabled":false,"model":"martensite_start","inputs":{"martensite_start":603.5,"martensite_type":"lath","PAGS":null,"parent_phase":"gamma","predicted_type":false,"solutionizing_temperature":1273.15},"outputs":{"calculation_error":false,"DG":2445.5392022949,"error":-37.4273672462,"error_message":[],"LC_martensite_start":640.9273672462,"PAGS_energy":0.0,"solutioning_conditions":{"N":1,"P":101325,"T":1273.15,"X_C":0.0187440412,"X_CR":0.0106659194,"X_MN":0.0066965219,"X_MO":0.0013163634,"X_NI":0.001871063,"X_SI":0.0044966943},"solutionizing_phases":["FCC_A1","","","","","","",""]}}

File: libreCalphad/models/martensite_start/experimental_data/Steven1956/Steven1956-793.json
{"index":793,"components":["C","CR","FE","MN","MO","NI","SI","VA"],"conditions":{"N":1,"P":101325,"T":1273.15,"X_C":0.0192245488,"X_CR":0.0076126684,"X_MN":0.0067046604,"X_MO":0.002750532,"X_NI":0.0236977131,"X_SI":0.0060681278},"reference":"Steven1956","disabled":false,"model":"martensite_start","inputs":{"martensite_start":563.5,"martensite_type":"lath","PAGS":null,"parent_phase":"gamma","predicted_type":true,"solutionizing_temperature":1273.15},"outputs":{"calculation_error":false,"DG":2614.2601183451,"error":-31.9480536461,"error_message":[],"LC_martensite_start":595.4480536461,"PAGS_energy":0.0,"solutioning_conditions":{"N":1,"P":101325,"T":1273.15,"X_C":0.0192245488,"X_CR":0.0076126684,"X_MN":0.0067046604,"X_MO":0.002750532,"X_NI":0.0236977131,"X_SI":0.0060681278},"solutionizing_phases":["FCC_A1","","","","","","",""]}}

File: libreCalphad/models/martensite_start/experimental_data/Steven1956/Steven1956-794.json
{"index":794,"components":["C","CR","FE","MN","MO","NI","SI","VA"],"conditions":{"N":1,"P":101325,"T":1273.15,"X_C":0.0200921614,"X_CR":0.0132905232,"X_MN":0.0057902471,"X_MO":0.0006288329,"X_NI":0.0130822086,"X_SI":0.0044914646},"reference":"Steven1956","disabled":false,"model":"martensite_start","inputs":{"martensite_start":573.5,"martensite_type":"lath","PAGS":null,"parent_phase":"gamma","predicted_type":true,"solutionizing_temperature":1273.15},"outputs":{"calculation_error":false,"DG":2620.5532120375,"error":-32.8416937351,"error_message":[],"LC_martensite_start":606.3416937351,"PAGS_energy":0.0,"solutioning_conditions":{"N":1,"P":101325,"T":1273.15,"X_C":0.0200921614,"X_CR":0.0132905232,"X_MN":0.0057902471,"X_MO":0.0006288329,"X_NI":0.0130822086,"X_SI":0.0044914646},"solutionizing_phases":["FCC_A1","","","","","","",""]}}

File: libreCalphad/models/martensite_start/experimental_data/Steven1956/Steven1956-795.json
{"index":795,"components":["C","CR","FE","MN","MO","NI","SI","VA"],"conditions":{"N":1,"P":101325,"T":1273.15,"X_C":0.0218675846,"X_CR":0.0103129569,"X_MN":0.0085655085,"X_MO":0.000228133,"X_NI":0.0016780741,"X_SI":0.0048706368},"reference":"Steven1956","disabled":false,"model":"martensite_start","inputs":{"martensite_start":573.5,"martensite_type":"lath","PAGS":null,"parent_phase":"gamma","predicted_type":true,"solutionizing_temperature":1273.15},"outputs":{"calculation_error":false,"DG":2732.0607832775,"error":-41.2729273796,"error_message":[],"LC_martensite_start":614.7729273796,"PAGS_energy":0.0,"solutioning_conditions":{"N":1,"P":101325,"T":1273.15,"X_C":0.0218675846,"X_CR":0.0103129569,"X_MN":0.0085655085,"X_MO":0.000228133,"X_NI":0.0016780741,"X_SI":0.0048706368},"solutionizing_phases":["FCC_A1","","","","","","",""]}}

File: libreCalphad/models/martensite_start/experimental_data/Steven1956/Steven1956-796.json
{"index":796,"components":["C","CR","FE","MN","MO","NI","SI","VA"],"conditions":{"N":1,"P":101325,"T":1273.15,"X_C":0.0223657872,"X_CR":0.0134957065,"X_MN":0.0051890346,"X_MO":0.0016571229,"X_NI":0.0140106543,"X_SI":0.0033183576},"reference":"Steven1956","disabled":false,"model":"martensite_start","inputs":{"martensite_start":533.5,"martensite_type":"plate","PAGS":null,"parent_phase":"gamma","predicted_type":false,"solutionizing_temperature":1273.15},"outputs":{"calculation_error":false,"DG":2936.3002114888,"error":-37.3776029587,"error_message":[],"LC_martensite_start":570.8776029587,"PAGS_energy":0.0,"solutioning_conditions":{"N":1,"P":101325,"T":1273.15,"X_C":0.0223657872,"X_CR":0.0134957065,"X_MN":0.0051890346,"X_MO":0.0016571229,"X_NI":0.0140106543,"X_SI":0.0033183576},"solutionizing_phases":["FCC_A1","","","","","","",""]}}

File: libreCalphad/models/martensite_start/experimental_data/Steven1956/Steven1956-797.json
{"index":797,"components":["C","CR","FE","MN","MO","NI","SI","VA"],"conditions":{"N":1,"P":101325,"T":1273.15,"X_C":0.0183166036,"X_CR":0.0029616964,"X_MN":0.0062068573,"X_MO":0.0005732625,"X_NI":0.0323283175,"X_SI":0.0050914849},"reference":"Steven1956","disabled":false,"model":"martensite_start","inputs":{"martensite_start":553.5,"martensite_type":"lath","PAGS":null,"parent_phase":"gamma","predicted_type":true,"solutionizing_temperature":1273.15},"outputs":{"calculation_error":false,"DG":2720.6026313627,"error":-51.8306602478,"error_message":[],"LC_martensite_start":605.3306602478,"PAGS_energy":0.0,"solutioning_conditions":{"N":1,"P":101325,"T":1273.15,"X_C":0.0183166036,"X_CR":0.0029616964,"X_MN":0.0062068573,"X_MO":0.0005732625,"X_NI":0.0323283175,"X_SI":0.0050914849},"solutionizing_phases":["FCC_A1","","","","","","",""]}}

File: libreCalphad/models/martensite_start/experimental_data/Steven1956/Steven1956-798.json
{"index":798,"components":["C","CR","FE","MN","MO","NI","SI","VA"],"conditions":{"N":1,"P":101325,"T":1273.15,"X_C":0.0182994298,"X_CR":0.0129981106,"X_MN":0.008401406,"X_MO":0.0015463576,"X_NI":0.0163830466,"X_SI":0.0052823538},"reference":"Steven1956","disabled":false,"model":"martensite_start","inputs":{"martensite_start":543.5,"martensite_type":"lath","PAGS":null,"parent_phase":"gamma","predicted_type":false,"solutionizing_temperature":1273.15},"outputs":{"calculation_error":false,"DG":2854.8071550868,"error":-46.1784205675,"error_message":[],"LC_martensite_start":589.6784205675,"PAGS_energy":0.0,"solutioning_conditions":{"N":1,"P":101325,"T":1273.15,"X_C":0.0182994298,"X_CR":0.0129981106,"X_MN":0.008401406,"X_MO":0.0015463576,"X_NI":0.0163830466,"X_SI":0.0052823538},"solutionizing_phases":["FCC_A1","","","","","","",""]}}

File: libreCalphad/models/martensite_start/experimental_data/Steven1956/Steven1956-799.json
{"index":799,"components":["C","CR","FE","MN","MO","NI","SI","VA"],"conditions":{"N":1,"P":101325,"T":1273.15,"X_C":0.0183079012,"X_CR":0.0056034047,"X_MN":0.0134084472,"X_MO":0.0012605784,"X_NI":0.009647057,"X_SI":0.0041103994},"reference":"Steven1956","disabled":false,"model":"martensite_start","inputs":{"martensite_start":573.5,"martensite_type":"lath","PAGS":null,"parent_phase":"gamma","predicted_type":true,"solutionizing_temperature":1273.15},"outputs":{"calculation_error":false,"DG":2614.9522535558,"error":-13.7630023956,"error_message":[],"LC_martensite_start":587.2630023956,"PAGS_energy":0.0,"solutioning_conditions":{"N":1,"P":101325,"T":1273.15,"X_C":0.0183079012,"X_CR":0.0056034047,"X_MN":0.0134084472,"X_MO":0.0012605784,"X_NI":0.009647057,"X_SI":0.0041103994},"solutionizing_phases":["FCC_A1","","","","","","",""]}}

File: libreCalphad/models/martensite_start/experimental_data/Steven1956/Steven1956-800.json
{"index":800,"components":["C","CR","FE","MN","MO","NI","SI","VA"],"conditions":{"N":1,"P":101325,"T":1273.15,"X_C":0.0182953915,"X_CR":0.0055995759,"X_MN":0.0137992639,"X_MO":0.0009161578,"X_NI":0.0069261595,"X_SI":0.0046943895},"reference":"Steven1956","disabled":false,"model":"martensite_start","inputs":{"martensite_start":573.5,"martensite_type":"lath","PAGS":null,"parent_phase":"gamma","predicted_type":true,"solutionizing_temperature":1273.15},"outputs":{"calculation_error":false,"DG":2642.271168906,"error":-17.5797688961,"error_message":[],"LC_martensite_start":591.0797688961,"PAGS_energy":0.0,"solutioning_conditions":{"N":1,"P":101325,"T":1273.15,"X_C":0.0182953915,"X_CR":0.0055995759,"X_MN":0.0137992639,"X_MO":0.0009161578,"X_NI":0.0069261595,"X_SI":0.0046943895},"solutionizing_phases":["FCC_A1","","","","","","",""]}}

File: libreCalphad/models/martensite_start/experimental_data/Steven1956/Steven1956-801.json
{"index":801,"components":["C","CR","FE","MN","MO","NI","SI","V","VA"],"conditions":{"N":1,"P":101325,"T":1273.15,"X_C":0.0232023646,"X_CR":0.0098784197,"X_MN":0.007161264,"X_MO":0.0002847742,"X_NI":0.0013964725,"X_SI":0.0052530556,"X_V":0.0021453031},"reference":"Steven1956","disabled":false,"model":"martensite_start","inputs":{"martensite_start":563.5,"martensite_type":"lath","PAGS":null,"parent_phase":"gamma","predicted_type":true,"solutionizing_temperature":1273.15},"outputs":{"calculation_error":false,"DG":2747.3769394283,"error":-51.3478154182,"error_message":[],"LC_martensite_start":614.8478154182,"PAGS_energy":0.0,"solutioning_conditions":{"N":1,"P":101325,"T":1273.15,"X_C":0.0232023646,"X_CR":0.0098784197,"X_MN":0.007161264,"X_MO":0.0002847742,"X_NI":0.0013964725,"X_SI":0.0052530556,"X_V":0.0021453031},"solutionizing_phases":["FCC_A1","FCC_A1","","","","","","",""]}}

File: libreCalphad/models/martensite_start/experimental_data/Takaki1993/Takaki1993-839.json
{"index":839,"components":["C","FE","MN","P","S","SI","VA"],"conditions":{"N":1,"P":101325,"T":973.0,"X_C":0.0001854525,"X_MN":0.1488982291,"X_P":0.0001977606,"X_S":0.0002083967,"X_SI":0.000237925},"reference":"Takaki1993","disabled":false,"model":"martensite_start","inputs":{"martensite_start":424.7945655981,"martensite_type":"epsilon","PAGS":4.0,"parent_phase":"gamma","predicted_type":false,"solutionizing_temperature":973.0},"outputs":{"calculation_error":false,"DG":233.7331219737,"error":25.0658837081,"error_message":[],"LC_martensite_start":399.72868189,"PAGS_energy":118.4384462186,"solutioning_conditions":{"N":1,"P":101325,"T":973.0,"X_C":0.0001854525,"X_MN":0.1488982291,"X_P":0.0001977606,"X_S":0.0002083967,"X_SI":0.000237925},"solutionizing_phases":["FCC_A1","MS_B1","","","","",""]}}

File: libreCalphad/models/martensite_start/experimental_data/Takaki1993/Takaki1993-840.json
{"index":840,"components":["C","FE","MN","P","S","SI","VA"],"conditions":{"N":1,"P":101325,"T":1173.0,"X_C":0.0001854525,"X_MN":0.1488982291,"X_P":0.0001977606,"X_S":0.0002083967,"X_SI":0.000237925},"reference":"Takaki1993","disabled":false,"model":"martensite_start","inputs":{"martensite_start":441.0601867275,"martensite_type":"epsilon","PAGS":18.0,"parent_phase":"gamma","predicted_type":false,"solutionizing_temperature":1173.0},"outputs":{"calculation_error":false,"DG":101.8609348275,"error":22.2733341634,"error_message":[],"LC_martensite_start":418.7868525641,"PAGS_energy":47.6050513666,"solutioning_conditions":{"N":1,"P":101325,"T":1173.0,"X_C":0.0001854525,"X_MN":0.1488982291,"X_P":0.0001977606,"X_S":0.0002083967,"X_SI":0.000237925},"solutionizing_phases":["FCC_A1","MS_B1","","","","",""]}}

File: libreCalphad/models/martensite_start/experimental_data/Takaki1993/Takaki1993-841.json
{"index":841,"components":["C","FE","MN","P","S","SI","VA"],"conditions":{"N":1,"P":101325,"T":1273.0,"X_C":0.0001854525,"X_MN":0.1488982291,"X_P":0.0001977606,"X_S":0.0002083967,"X_SI":0.000237925},"reference":"Takaki1993","disabled":false,"model":"martensite_start","inputs":{"martensite_start":449.09946271,"martensite_type":"epsilon","PAGS":30.0,"parent_phase":"gamma","predicted_type":false,"solutionizing_temperature":1273.0},"outputs":{"calculation_error":false,"DG":56.9967491232,"error":26.4542598376,"error_message":[],"LC_martensite_start":422.6452028724,"PAGS_energy":33.0885015613,"solutioning_conditions":{"N":1,"P":101325,"T":1273.0,"X_C":0.0001854525,"X_MN":0.1488982291,"X_P":0.0001977606,"X_S":0.0002083967,"X_SI":0.000237925},"solutionizing_phases":["FCC_A1","LIQUID","","","","",""]}}

File: libreCalphad/models/martensite_start/experimental_data/Takaki1993/Takaki1993-842.json
{"index":842,"components":["C","FE","MN","P","S","SI","VA"],"conditions":{"N":1,"P":101325,"T":1473.0,"X_C":0.0001854525,"X_MN":0.1488982291,"X_P":0.0001977606,"X_S":0.0002083967,"X_SI":0.000237925},"reference":"Takaki1993","disabled":false,"model":"martensite_start","inputs":{"martensite_start":453.1791080474,"martensite_type":"epsilon","PAGS":130.0,"parent_phase":"gamma","predicted_type":false,"solutionizing_temperature":1473.0},"outputs":{"calculation_error":false,"DG":10.9955802264,"error":22.3798069326,"error_message":[],"LC_martensite_start":430.7993011148,"PAGS_energy":2.5093344006,"solutioning_conditions":{"N":1,"P":101325,"T":1473.0,"X_C":0.0001854525,"X_MN":0.1488982291,"X_P":0.0001977606,"X_S":0.0002083967,"X_SI":0.000237925},"solutionizing_phases":["FCC_A1","LIQUID","","","","",""]}}

File: libreCalphad/models/martensite_start/experimental_data/Tsuzaki1991/Tsuzaki1991-861.json
{"index":861,"components":["C","FE","MN","NI","P","S","SI","VA"],"conditions":{"N":1,"P":101325,"T":1373.0,"X_C":0.0000705358,"X_MN":0.0005551462,"X_NI":0.2251714932,"X_P":0.0000200579,"X_S":0.0000123297,"X_SI":0.0001085921},"reference":"Tsuzaki1991","disabled":false,"model":"martensite_start","inputs":{"martensite_start":481.0,"martensite_type":"lath","PAGS":null,"parent_phase":"gamma","predicted_type":false,"solutionizing_temperature":1373.0},"outputs":{"calculation_error":false,"DG":945.0262454068,"error":-10.6704035261,"error_message":[],"LC_martensite_start":491.6704035261,"PAGS_energy":0.0,"solutioning_conditions":{"N":1,"P":101325,"T":1373.0,"X_C":0.0000705358,"X_MN":0.0005551462,"X_NI":0.2251714932,"X_P":0.0000200579,"X_S":0.0000123297,"X_SI":0.0001085921},"solutionizing_phases":["FCC_A1","LIQUID","","","","","",""]}}

File: libreCalphad/models/martensite_start/experimental_data/VANITEC1985/VANITEC1985-803.json
{"index":803,"components":["AL","C","CR","FE","MN","MO","NI","SI","V","VA"],"conditions":{"N":1,"P":101325,"T":1273.15,"X_AL":0.0011751222,"X_C":0.0018525356,"X_CR":0.0002139607,"X_MN":0.0120489344,"X_MO":0.0019133266,"X_NI":0.0001895464,"X_SI":0.0059417445,"X_V":0.0009827559},"reference":"VANITEC1985","disabled":false,"model":"martensite_start","inputs":{"martensite_start":769.0,"martensite_type":"lath","PAGS":null,"parent_phase":"gamma","predicted_type":true,"solutionizing_temperature":1273.15},"outputs":{"calculation_error":false,"DG":1336.0376067413,"error":36.0174666405,"error_message":[],"LC_martensite_start":732.9825333595,"PAGS_energy":0.0,"solutioning_conditions":{"N":1,"P":101325,"T":1273.15,"X_AL":0.0011751222,"X_C":0.0018525356,"X_CR":0.0002139607,"X_MN":0.0120489344,"X_MO":0.0019133266,"X_NI":0.0001895464,"X_SI":0.0059417445,"X_V":0.0009827559},"solutionizing_phases":["FCC_A1","","","","","","","","",""]}}

File: libreCalphad/models/martensite_start/experimental_data/VANITEC1985/VANITEC1985-804.json
{"index":804,"components":["AL","C","FE","MN","N","SI","V","VA"],"conditions":{"N":1,"P":101325,"T":1273.15,"X_AL":0.0002262056,"X_C":0.0023098252,"X_MN":0.0183812741,"X_N":0.0004357469,"X_SI":0.0077047734,"X_V":0.0006535171},"reference":"VANITEC1985","disabled":false,"model":"martensite_start","inputs":{"martensite_start":647.0,"martensite_type":"lath","PAGS":null,"parent_phase":"gamma","predicted_type":false,"solutionizing_temperature":1273.15},"outputs":{"calculation_error":false,"DG":2084.7059108459,"error":-42.3799635887,"error_message":[],"LC_martensite_start":689.3799635887,"PAGS_energy":0.0,"solutioning_conditions":{"N":1,"P":101325,"T":1273.15,"X_AL":0.0002262056,"X_C":0.0023098252,"X_MN":0.0183812741,"X_N":0.0004357469,"X_SI":0.0077047734,"X_V":0.0006535171},"solutionizing_phases":["ALN_B4","FCC_A1","FCC_A1","","","","",""]}}

File: libreCalphad/models/martensite_start/experimental_data/VANITEC1985/VANITEC1985-805.json
{"index":805,"components":["AL","C","FE","MN","MO","N","SI","V","VA"],"conditions":{"N":1,"P":101325,"T":1273.15,"X_AL":0.000618264,"X_C":0.0027778089,"X_MN":0.012247053,"X_MO":0.0014489711,"X_N":0.0001190981,"X_SI":0.0049496818,"X_V":0.0008732482},"reference":"VANITEC1985","disabled":false,"model":"martensite_start","inputs":{"martensite_start":743.0,"martensite_type":"lath","PAGS":null,"parent_phase":"gamma","predicted_type":true,"solutionizing_temperature":1273.15},"outputs":{"calculation_error":false,"DG":1477.0536158982,"error":19.9016920805,"error_message":[],"LC_martensite_start":723.0983079195,"PAGS_energy":0.0,"solutioning_conditions":{"N":1,"P":101325,"T":1273.15,"X_AL":0.000618264,"X_C":0.0027778089,"X_MN":0.012247053,"X_MO":0.0014489711,"X_N":0.0001190981,"X_SI":0.0049496818,"X_V":0.0008732482},"solutionizing_phases":["FCC_A1","ALN_B4","","","","","","",""]}}
