Repository: mfrichtl/librecalphad

# Martensite Start Model

## What is this?
This model is intended to be useful for predicting the martensite-start (Ms) temperature for steels. It is far from perfect. I have done  my best to be transparent about its accuracy and limitations, but I'm sure even that falls short. All of the commercial models use proprietary thermodynamic databases, so this one is intended to be an open-source alternative that can be much more collaboratively developed. The references for the experimental data currently incorporated in the model are contained in the references.bib file. I'm sure there are more publications out there that can be incorporated.

File: libreCalphad/models/martensite_start/experimental_data/VANITEC1985/VANITEC1985-876.json
{"index":876,"components":["C","CR","FE","MN","MO","NI","SI","V","VA"],"conditions":{"N":1,"P":101325,"T":1273.15,"X_C":0.0123833403,"X_CR":0.0061446845,"X_MN":0.0136366619,"X_MO":0.0019521877,"X_NI":0.0063820765,"X_SI":0.0098068653,"X_V":0.0008650887},"reference":"VANITEC1985","disabled":false,"model":"martensite_start","inputs":{"martensite_start":625.0,"martensite_type":"lath","PAGS":null,"parent_phase":"gamma","predicted_type":true,"solutionizing_temperature":1273.15},"outputs":{"calculation_error":false,"DG":2164.3242436598,"error":3.4656226635,"error_message":[],"LC_martensite_start":621.5343773365,"PAGS_energy":0.0,"solutioning_conditions":{"N":1,"P":101325,"T":1273.15,"X_C":0.0123833403,"X_CR":0.0061446845,"X_MN":0.0136366619,"X_MO":0.0019521877,"X_NI":0.0063820765,"X_SI":0.0098068653,"X_V":0.0008650887},"solutionizing_phases":["FCC_A1","","","","","","","",""]}}

File: libreCalphad/models/martensite_start/experimental_data/VANITEC1985/VANITEC1985-877.json
{"index":877,"components":["AL","C","CR","CU","FE","MN","N","NI","SI","V","VA"],"conditions":{"N":1,"P":101325,"T":1273.15,"X_AL":0.0002047703,"X_C":0.0092001584,"X_CR":0.0011688413,"X_CU":0.0012172322,"X_MN":0.0145823807,"X_N":0.0003944553,"X_NI":0.0009413353,"X_SI":0.0059016402,"X_V":0.0008676646},"reference":"VANITEC1985","disabled":false,"model":"martensite_start","inputs":{"martensite_start":669.0,"martensite_type":"lath","PAGS":null,"parent_phase":"gamma","predicted_type":true,"solutionizing_temperature":1273.15},"outputs":{"calculation_error":false,"DG":1886.5882342363,"error":11.2122908592,"error_message":[],"LC_martensite_start":657.7877091408,"PAGS_energy":0.0,"solutioning_conditions":{"N":1,"P":101325,"T":1273.15,"X_AL":0.0002047703,"X_C":0.0092001584,"X_CR":0.0011688413,"X_CU":0.0012172322,"X_MN":0.0145823807,"X_N":0.0003944553,"X_NI":0.0009413353,"X_SI":0.0059016402,"X_V":0.0008676646},"solutionizing_phases":["FCC_A1","FCC_A1","","","","","","","","",""]}}

File: libreCalphad/models/martensite_start/experimental_data/VANITEC1985/VANITEC1985-878.json
{"index":878,"components":["AL","C","CR","CU","FE","MN","N","NI","SI","V","VA"],"conditions":{"N":1,"P":101325,"T":1273.15,"X_AL":0.0006139007,"X_C":0.0091940162,"X_CR":0.0012742483,"X_CU":0.0016508552,"X_MN":0.0146731462,"X_N":0.0004730304,"X_NI":0.0009407069,"X_SI":0.0066840601,"X_V":0.0015173994},"reference":"VANITEC1985","disabled":false,"model":"martensite_start","inputs":{"martensite_start":669.0,"martensite_type":"lath","PAGS":null,"parent_phase":"gamma","predicted_type":true,"solutionizing_temperature":1273.15},"outputs":{"calculation_error":false,"DG":1883.3755183311,"error":12.0965063095,"error_message":[],"LC_martensite_start":656.9034936905,"PAGS_energy":0.0,"solutioning_conditions":{"N":1,"P":101325,"T":1273.15,"X_AL":0.0006139007,"X_C":0.0091940162,"X_CR":0.0012742483,"X_CU":0.0016508552,"X_MN":0.0146731462,"X_N":0.0004730304,"X_NI":0.0009407069,"X_SI":0.0066840601,"X_V":0.0015173994},"solutionizing_phases":["FCC_A1","ALN_B4","FCC_A1","","","","","","","",""]}}

File: libreCalphad/models/martensite_start/experimental_data/VANITEC1985/VANITEC1985-879.json
{"index":879,"components":["AL","C","CR","CU","FE","MN","MO","NI","SI","V","VA"],"conditions":{"N":1,"P":101325,"T":1273.15,"X_AL":0.0010421913,"X_C":0.0142310639,"X_CR":0.0012724903,"X_CU":0.0006941379,"X_MN":0.0065235523,"X_MO":0.0028735204,"X_NI":0.0004697045,"X_SI":0.0058895632,"X_V":0.0003247084},"reference":"VANITEC1985","disabled":false,"model":"martensite_start","inputs":{"martensite_start":699.0,"martensite_type":"lath","PAGS":null,"parent_phase":"gamma","predicted_type":true,"solutionizing_temperature":1273.15},"outputs":{"calculation_error":false,"DG":1679.2288242783,"error":9.0092136383,"error_message":[],"LC_martensite_start":689.9907863617,"PAGS_energy":0.0,"solutioning_conditions":{"N":1,"P":101325,"T":1273.15,"X_AL":0.0010421913,"X_C":0.0142310639,"X_CR":0.0012724903,"X_CU":0.0006941379,"X_MN":0.0065235523,"X_MO":0.0028735204,"X_NI":0.0004697045,"X_SI":0.0058895632,"X_V":0.0003247084},"solutionizing_phases":["FCC_A1","","","","","","","","","",""]}}

File: libreCalphad/models/martensite_start/experimental_data/VANITEC1985/VANITEC1985-881.json
{"index":881,"components":["C","CR","FE","MN","MO","NI","SI","V","VA"],"conditions":{"N":1,"P":101325,"T":1273.15,"X_C":0.0146738983,"X_CR":0.0151470867,"X_MN":0.0040100578,"X_MO":0.0018944279,"X_NI":0.0309662429,"X_SI":0.0078440739,"X_V":0.0020542142},"reference":"VANITEC1985","disabled":false,"model":"martensite_start","inputs":{"martensite_start":556.0,"martensite_type":"lath","PAGS":null,"parent_phase":"gamma","predicted_type":true,"solutionizing_temperature":1273.15},"outputs":{"calculation_error":false,"DG":2574.8176331637,"error":-40.5213760376,"error_message":[],"LC_martensite_start":596.5213760376,"PAGS_energy":0.0,"solutioning_conditions":{"N":1,"P":101325,"T":1273.15,"X_C":0.0146738983,"X_CR":0.0151470867,"X_MN":0.0040100578,"X_MO":0.0018944279,"X_NI":0.0309662429,"X_SI":0.0078440739,"X_V":0.0020542142},"solutionizing_phases":["FCC_A1","","","","","","","",""]}}

File: libreCalphad/models/martensite_start/experimental_data/VANITEC1985/VANITEC1985-882.json
{"index":882,"components":["AL","C","CR","FE","MN","MO","N","NI","SI","V","VA"],"conditions":{"N":1,"P":101325,"T":1273.15,"X_AL":0.0007459537,"X_C":0.0144930073,"X_CR":0.0105664099,"X_MN":0.0085153421,"X_MO":0.0027782621,"X_N":0.0008544049,"X_NI":0.004726697,"X_SI":0.029827401,"X_V":0.0007474862},"reference":"VANITEC1985","disabled":false,"model":"martensite_start","inputs":{"martensite_start":608.0,"martensite_type":"lath","PAGS":null,"parent_phase":"gamma","predicted_type":true,"solutionizing_temperature":1273.15},"outputs":{"calculation_error":false,"DG":2406.9548427052,"error":-38.8295394897,"error_message":[],"LC_martensite_start":646.8295394897,"PAGS_energy":0.0,"solutioning_conditions":{"N":1,"P":101325,"T":1273.15,"X_AL":0.0007459537,"X_C":0.0144930073,"X_CR":0.0105664099,"X_MN":0.0085153421,"X_MO":0.0027782621,"X_N":0.0008544049,"X_NI":0.004726697,"X_SI":0.029827401,"X_V":0.0007474862},"solutionizing_phases":["ALN_B4","FCC_A1","FCC_A1","","","","","","","",""]}}

File: libreCalphad/models/martensite_start/experimental_data/VANITEC1985/VANITEC1985-883.json
{"index":883,"components":["AL","C","CR","CU","FE","MN","MO","NI","SI","V","VA"],"conditions":{"N":1,"P":101325,"T":1273.15,"X_AL":0.0001844617,"X_C":0.0151941379,"X_CR":0.011592742,"X_CU":0.0007832217,"X_MN":0.0039257429,"X_MO":0.0041501446,"X_NI":0.0339190497,"X_SI":0.0031504186,"X_V":0.0013026866},"reference":"VANITEC1985","disabled":false,"model":"martensite_start","inputs":{"martensite_start":564.0,"martensite_type":"lath","PAGS":null,"parent_phase":"gamma","predicted_type":true,"solutionizing_temperature":1273.15},"outputs":{"calculation_error":false,"DG":2444.2484164722,"error":-28.1975257874,"error_message":[],"LC_martensite_start":592.1975257874,"PAGS_energy":0.0,"solutioning_conditions":{"N":1,"P":101325,"T":1273.15,"X_AL":0.0001844617,"X_C":0.0151941379,"X_CR":0.011592742,"X_CU":0.0007832217,"X_MN":0.0039257429,"X_MO":0.0041501446,"X_NI":0.0339190497,"X_SI":0.0031504186,"X_V":0.0013026866},"solutionizing_phases":["FCC_A1","","","","","","","","","",""]}}

File: libreCalphad/models/martensite_start/experimental_data/VANITEC1985/VANITEC1985-884.json
{"index":884,"components":["AL","C","CR","FE","MN","MO","N","NI","SI","V","VA"],"conditions":{"N":1,"P":101325,"T":1273.15,"X_AL":0.0008058633,"X_C":0.0149352927,"X_CR":0.0084680296,"X_MN":0.0085092908,"X_MO":0.0022663574,"X_N":0.0007761797,"X_NI":0.0166706047,"X_SI":0.0313545788,"X_V":0.000746955},"reference":"VANITEC1985","disabled":false,"model":"martensite_start","inputs":{"martensite_start":599.0,"martensite_type":"lath","PAGS":null,"parent_phase":"gamma","predicted_type":true,"solutionizing_temperature":1273.15},"outputs":{"calculation_error":false,"DG":2417.8265268941,"error":-26.9193996429,"error_message":[],"LC_martensite_start":625.9193996429,"PAGS_energy":0.0,"solutioning_conditions":{"N":1,"P":101325,"T":1273.15,"X_AL":0.0008058633,"X_C":0.0149352927,"X_CR":0.0084680296,"X_MN":0.0085092908,"X_MO":0.0022663574,"X_N":0.0007761797,"X_NI":0.0166706047,"X_SI":0.0313545788,"X_V":0.000746955},"solutionizing_phases":["FCC_A1","ALN_B4","FCC_A1","","","","","","","",""]}}

File: libreCalphad/models/martensite_start/experimental_data/VANITEC1985/VANITEC1985-886.json
{"index":886,"components":["C","CR","FE","MN","MO","NI","SI","V","VA"],"conditions":{"N":1,"P":101325,"T":1273.15,"X_C":0.0151832825,"X_CR":0.0120095774,"X_MN":0.008952346,"X_MO":0.0068543662,"X_NI":0.001412284,"X_SI":0.0047222517,"X_V":0.0023865526},"reference":"VANITEC1985","disabled":false,"model":"martensite_start","inputs":{"martensite_start":612.0,"martensite_type":"lath","PAGS":null,"parent_phase":"gamma","predicted_type":true,"solutionizing_temperature":1273.15},"outputs":{"calculation_error":false,"DG":2159.6952115079,"error":-3.9548034668,"error_message":[],"LC_martensite_start":615.9548034668,"PAGS_energy":0.0,"solutioning_conditions":{"N":1,"P":101325,"T":1273.15,"X_C":0.0151832825,"X_CR":0.0120095774,"X_MN":0.008952346,"X_MO":0.0068543662,"X_NI":0.001412284,"X_SI":0.0047222517,"X_V":0.0023865526},"solutionizing_phases":["FCC_A1","","","","","","","",""]}}

File: libreCalphad/models/martensite_start/experimental_data/VANITEC1985/VANITEC1985-887.json
{"index":887,"components":["C","FE","MN","MO","NI","SI","V","VA"],"conditions":{"N":1,"P":101325,"T":1273.15,"X_C":0.0151611096,"X_MN":0.0216953128,"X_MO":0.0036809984,"X_NI":0.018990984,"X_SI":0.0062871408,"X_V":0.0015164974},"reference":"VANITEC1985","disabled":false,"model":"martensite_start","inputs":{"martensite_start":551.0,"martensite_type":"lath","PAGS":null,"parent_phase":"gamma","predicted_type":true,"solutionizing_temperature":1273.15},"outputs":{"calculation_error":false,"DG":2496.1265084108,"error":31.2308441162,"error_message":[],"LC_martensite_start":519.7691558838,"PAGS_energy":0.0,"solutioning_conditions":{"N":1,"P":101325,"T":1273.15,"X_C":0.0151611096,"X_MN":0.0216953128,"X_MO":0.0036809984,"X_NI":0.018990984,"X_SI":0.0062871408,"X_V":0.0015164974},"solutionizing_phases":["FCC_A1","","","","","","",""]}}

File: libreCalphad/models/martensite_start/experimental_data/VANITEC1985/VANITEC1985-888.json
{"index":888,"components":["C","CR","FE","MN","MO","NI","SI","V","VA"],"conditions":{"N":1,"P":101325,"T":1273.15,"X_C":0.0156585719,"X_CR":0.0064893413,"X_MN":0.0026178316,"X_MO":0.0030557492,"X_NI":0.0480642822,"X_SI":0.0025603701,"X_V":0.000977265},"reference":"VANITEC1985","disabled":false,"model":"martensite_start","inputs":{"martensite_start":551.0,"martensite_type":"lath","PAGS":null,"parent_phase":"gamma","predicted_type":true,"solutionizing_temperature":1273.15},"outputs":{"calculation_error":false,"DG":2492.0549174915,"error":-36.2786183119,"error_message":[],"LC_martensite_start":587.2786183119,"PAGS_energy":0.0,"solutioning_conditions":{"N":1,"P":101325,"T":1273.15,"X_C":0.0156585719,"X_CR":0.0064893413,"X_MN":0.0026178316,"X_MO":0.0030557492,"X_NI":0.0480642822,"X_SI":0.0025603701,"X_V":0.000977265},"solutionizing_phases":["FCC_A1","","","","","","","",""]}}

File: libreCalphad/models/martensite_start/experimental_data/VANITEC1985/VANITEC1985-889.json
{"index":889,"components":["C","CR","FE","MN","MO","NI","SI","V","VA"],"conditions":{"N":1,"P":101325,"T":1273.15,"X_C":0.015610079,"X_CR":0.0129384891,"X_MN":0.006223189,"X_MO":0.0028738546,"X_NI":0.0263065118,"X_SI":0.0053012234,"X_V":0.0009742385},"reference":"VANITEC1985","disabled":false,"model":"martensite_start","inputs":{"martensite_start":586.0,"martensite_type":"lath","PAGS":null,"parent_phase":"gamma","predicted_type":true,"solutionizing_temperature":1273.15},"outputs":{"calculation_error":false,"DG":2348.3578144707,"error":-6.3577928543,"error_message":[],"LC_martensite_start":592.3577928543,"PAGS_energy":0.0,"solutioning_conditions":{"N":1,"P":101325,"T":1273.15,"X_C":0.015610079,"X_CR":0.0129384891,"X_MN":0.006223189,"X_MO":0.0028738546,"X_NI":0.0263065118,"X_SI":0.0053012234,"X_V":0.0009742385},"solutionizing_phases":["FCC_A1","","","","","","","",""]}}

File: libreCalphad/models/martensite_start/experimental_data/VANITEC1985/VANITEC1985-891.json
{"index":891,"components":["C","CR","FE","MN","MO","NI","SI","V","VA"],"conditions":{"N":1,"P":101325,"T":1273.15,"X_C":0.0154334529,"X_CR":0.009961055,"X_MN":0.0097253531,"X_MO":0.0023867233,"X_NI":0.0169057571,"X_SI":0.0265944438,"X_V":0.0014983346},"reference":"VANITEC1985","disabled":false,"model":"martensite_start","inputs":{"martensite_start":573.0,"martensite_type":"lath","PAGS":null,"parent_phase":"gamma","predicted_type":true,"solutionizing_temperature":1273.15},"outputs":{"calculation_error":false,"DG":2557.0786857848,"error":-28.5702341593,"error_message":[],"LC_martensite_start":601.5702341593,"PAGS_energy":0.0,"solutioning_conditions":{"N":1,"P":101325,"T":1273.15,"X_C":0.0154334529,"X_CR":0.009961055,"X_MN":0.0097253531,"X_MO":0.0023867233,"X_NI":0.0169057571,"X_SI":0.0265944438,"X_V":0.0014983346},"solutionizing_phases":["FCC_A1","","","","","","","",""]}}

File: libreCalphad/models/martensite_start/experimental_data/VANITEC1985/VANITEC1985-892.json
{"index":892,"components":["AL","C","CR","FE","MN","MO","N","NI","SI","V","VA"],"conditions":{"N":1,"P":101325,"T":1273.15,"X_AL":0.0007451758,"X_C":0.0158351956,"X_CR":0.012645567,"X_MN":0.0085064618,"X_MO":0.0032851257,"X_N":0.0008147177,"X_NI":0.0019442573,"X_SI":0.0299897776,"X_V":0.0006400343},"reference":"VANITEC1985","disabled":false,"model":"martensite_start","inputs":{"martensite_start":595.0,"martensite_type":"lath","PAGS":null,"parent_phase":"gamma","predicted_type":true,"solutionizing_temperature":1273.15},"outputs":{"calculation_error":false,"DG":2508.677057381,"error":-42.9256136417,"error_message":[],"LC_martensite_start":637.9256136417,"PAGS_energy":0.0,"solutioning_conditions":{"N":1,"P":101325,"T":1273.15,"X_AL":0.0007451758,"X_C":0.0158351956,"X_CR":0.012645567,"X_MN":0.0085064618,"X_MO":0.0032851257,"X_N":0.0008147177,"X_NI":0.0019442573,"X_SI":0.0299897776,"X_V":0.0006400343},"solutionizing_phases":["ALN_B4","FCC_A1","FCC_A1","","","","","","","",""]}}

File: libreCalphad/models/martensite_start/experimental_data/VANITEC1985/VANITEC1985-893.json
{"index":893,"components":["AL","C","CR","FE","MN","MO","N","NI","SI","V","VA"],"conditions":{"N":1,"P":101325,"T":1273.15,"X_AL":0.0007852524,"X_C":0.0158311002,"X_CR":0.0156722685,"X_MN":0.0085042619,"X_MO":0.003284276,"X_N":0.0008532931,"X_NI":0.0021288739,"X_SI":0.0299820215,"X_V":0.0007465135},"reference":"VANITEC1985","disabled":false,"model":"martensite_start","inputs":{"martensite_start":595.0,"martensite_type":"lath","PAGS":null,"parent_phase":"gamma","predicted_type":true,"solutionizing_temperature":1273.15},"outputs":{"calculation_error":false,"DG":2500.1566744029,"error":-34.5885853767,"error_message":[],"LC_martensite_start":629.5885853767,"PAGS_energy":0.0,"solutioning_conditions":{"N":1,"P":101325,"T":1273.15,"X_AL":0.0007852524,"X_C":0.0158311002,"X_CR":0.0156722685,"X_MN":0.0085042619,"X_MO":0.003284276,"X_N":0.0008532931,"X_NI":0.0021288739,"X_SI":0.0299820215,"X_V":0.0007465135},"solutionizing_phases":["ALN_B4","FCC_A1","FCC_A1","","","","","","","",""]}}

File: libreCalphad/models/martensite_start/experimental_data/VANITEC1985/VANITEC1985-894.json
{"index":894,"components":["C","CU","FE","MN","MO","SI","V","VA"],"conditions":{"N":1,"P":101325,"T":1400.0,"X_C":0.0161048323,"X_CU":0.0008696976,"X_MN":0.0151900858,"X_MO":0.0074309866,"X_SI":0.0055097558,"X_V":0.002278264},"reference":"VANITEC1985","disabled":false,"model":"martensite_start","inputs":{"martensite_start":617.0,"martensite_type":"lath","PAGS":null,"parent_phase":"gamma","predicted_type":true,"solutionizing_temperature":1400.0},"outputs":{"calculation_error":false,"DG":2060.7711641285,"error":26.0775258064,"error_message":[],"LC_martensite_start":590.9224741936,"PAGS_energy":0.0,"solutioning_conditions":{"N":1,"P":101325,"T":1400.0,"X_C":0.0161048323,"X_CU":0.0008696976,"X_MN":0.0151900858,"X_MO":0.0074309866,"X_SI":0.0055097558,"X_V":0.002278264},"solutionizing_phases":["FCC_A1","","","","","","",""]}}

File: libreCalphad/models/martensite_start/experimental_data/VANITEC1985/VANITEC1985-895.json
{"index":895,"components":["AL","C","CR","CU","FE","MN","MO","NI","SI","V","VA"],"conditions":{"N":1,"P":101325,"T":1273.15,"X_AL":0.0004067021,"X_C":0.01598869,"X_CR":0.0010552185,"X_CU":0.0012087959,"X_MN":0.0161791228,"X_MO":0.0000571891,"X_NI":0.0009348112,"X_SI":0.0091818217,"X_V":0.0011847702},"reference":"VANITEC1985","disabled":false,"model":"martensite_start","inputs":{"martensite_start":586.0,"martensite_type":"lath","PAGS":null,"parent_phase":"gamma","predicted_type":true,"solutionizing_temperature":1273.15},"outputs":{"calculation_error":false,"DG":2539.2704812154,"error":-20.1186574936,"error_message":[],"LC_martensite_start":606.1186574936,"PAGS_energy":0.0,"solutioning_conditions":{"N":1,"P":101325,"T":1273.15,"X_AL":0.0004067021,"X_C":0.01598869,"X_CR":0.0010552185,"X_CU":0.0012087959,"X_MN":0.0161791228,"X_MO":0.0000571891,"X_NI":0.0009348112,"X_SI":0.0091818217,"X_V":0.0011847702},"solutionizing_phases":["FCC_A1","","","","","","","","","",""]}}

File: libreCalphad/models/martensite_start/experimental_data/VANITEC1985/VANITEC1985-897.json
{"index":897,"components":["C","CR","FE","MN","MO","NI","SI","V","VA"],"conditions":{"N":1,"P":101325,"T":1273.15,"X_C":0.0169968408,"X_CR":0.009231734,"X_MN":0.0083356543,"X_MO":0.0067860506,"X_NI":0.0159806505,"X_SI":0.0068757596,"X_V":0.0019495554},"reference":"VANITEC1985","disabled":false,"model":"martensite_start","inputs":{"martensite_start":560.0,"martensite_type":"lath","PAGS":null,"parent_phase":"gamma","predicted_type":true,"solutionizing_temperature":1273.15},"outputs":{"calculation_error":false,"DG":2486.7005892754,"error":-25.0736579895,"error_message":[],"LC_martensite_start":585.0736579895,"PAGS_energy":0.0,"solutioning_conditions":{"N":1,"P":101325,"T":1273.15,"X_C":0.0169968408,"X_CR":0.009231734,"X_MN":0.0083356543,"X_MO":0.0067860506,"X_NI":0.0159806505,"X_SI":0.0068757596,"X_V":0.0019495554},"solutionizing_phases":["FCC_A1","","","","","","","",""]}}

File: libreCalphad/models/martensite_start/experimental_data/VANITEC1985/VANITEC1985-898.json
{"index":898,"components":["C","CR","CU","FE","MN","MO","N","NI","SI","V","VA"],"conditions":{"N":1,"P":101325,"T":1273.15,"X_C":0.0173638712,"X_CR":0.0104495046,"X_CU":0.001727321,"X_MN":0.007792067,"X_MO":0.0004576374,"X_N":0.000391828,"X_NI":0.0013090916,"X_SI":0.0056669204,"X_V":0.0006464141},"reference":"VANITEC1985","disabled":false,"model":"martensite_start","inputs":{"martensite_start":630.0,"martensite_type":"lath","PAGS":null,"parent_phase":"gamma","predicted_type":true,"solutionizing_temperature":1273.15},"outputs":{"calculation_error":false,"DG":2202.0848717198,"error":-8.3009777069,"error_message":[],"LC_martensite_start":638.3009777069,"PAGS_energy":0.0,"solutioning_conditions":{"N":1,"P":101325,"T":1273.15,"X_C":0.0173638712,"X_CR":0.0104495046,"X_CU":0.001727321,"X_MN":0.007792067,"X_MO":0.0004576374,"X_N":0.000391828,"X_NI":0.0013090916,"X_SI":0.0056669204,"X_V":0.0006464141},"solutionizing_phases":["FCC_A1","FCC_A1","","","","","","","","",""]}}

File: libreCalphad/models/martensite_start/experimental_data/VANITEC1985/VANITEC1985-899.json
{"index":899,"components":["C","CR","FE","MN","MO","NI","SI","V","VA"],"conditions":{"N":1,"P":101325,"T":1273.15,"X_C":0.0174150484,"X_CR":0.0163026934,"X_MN":0.0087167675,"X_MO":0.0036145168,"X_NI":0.0000937821,"X_SI":0.0035277659,"X_V":0.0029174367},"reference":"VANITEC1985","disabled":false,"model":"martensite_start","inputs":{"martensite_start":551.0,"martensite_type":"plate","PAGS":null,"parent_phase":"gamma","predicted_type":true,"solutionizing_temperature":1273.15},"outputs":{"calculation_error":false,"DG":2722.1056177137,"error":-1.394924736,"error_message":[],"LC_martensite_start":552.394924736,"PAGS_energy":0.0,"solutioning_conditions":{"N":1,"P":101325,"T":1273.15,"X_C":0.0174150484,"X_CR":0.0163026934,"X_MN":0.0087167675,"X_MO":0.0036145168,"X_NI":0.0000937821,"X_SI":0.0035277659,"X_V":0.0029174367},"solutionizing_phases":["FCC_A1","FCC_A1","","","","","","",""]}}

File: libreCalphad/models/martensite_start/experimental_data/VANITEC1985/VANITEC1985-906.json
{"index":906,"components":["C","CR","CU","FE","MN","MO","N","NI","SI","VA"],"conditions":{"N":1,"P":101325,"T":1273.15,"X_C":0.0178224624,"X_CR":0.009922669,"X_CU":0.0018138547,"X_MN":0.0074930647,"X_MO":0.0001716299,"X_N":0.0003918642,"X_NI":0.0017767886,"X_SI":0.0050811569},"reference":"VANITEC1985","disabled":false,"model":"martensite_start","inputs":{"martensite_start":660.0,"martensite_type":"lath","PAGS":null,"parent_phase":"gamma","predicted_type":true,"solutionizing_temperature":1273.15},"outputs":{"calculation_error":false,"DG":1945.6438456288,"error":20.2632222176,"error_message":[],"LC_martensite_start":639.7367777824,"PAGS_energy":0.0,"solutioning_conditions":{"N":1,"P":101325,"T":1273.15,"X_C":0.0178224624,"X_CR":0.009922669,"X_CU":0.0018138547,"X_MN":0.0074930647,"X_MO":0.0001716299,"X_N":0.0003918642,"X_NI":0.0017767886,"X_SI":0.0050811569},"solutionizing_phases":["FCC_A1","","","","","","","","",""]}}

File: libreCalphad/models/martensite_start/experimental_data/VANITEC1985/VANITEC1985-907.json
{"index":907,"components":["C","CR","CU","FE","MN","MO","N","NI","SI","V","VA"],"conditions":{"N":1,"P":101325,"T":1273.15,"X_C":0.0178158765,"X_CR":0.0104466088,"X_CU":0.0018131844,"X_MN":0.0075901664,"X_MO":0.0001715665,"X_N":0.0003917194,"X_NI":0.0013087288,"X_SI":0.0054699931,"X_V":0.0012924699},"reference":"VANITEC1985","disabled":false,"model":"martensite_start","inputs":{"martensite_start":656.0,"martensite_type":"lath","PAGS":null,"parent_phase":"gamma","predicted_type":true,"solutionizing_temperature":1273.15},"outputs":{"calculation_error":false,"DG":1968.9006291733,"error":17.8109390259,"error_message":[],"LC_martensite_start":638.1890609741,"PAGS_energy":0.0,"solutioning_conditions":{"N":1,"P":101325,"T":1273.15,"X_C":0.0178158765,"X_CR":0.0104466088,"X_CU":0.0018131844,"X_MN":0.0075901664,"X_MO":0.0001715665,"X_N":0.0003917194,"X_NI":0.0013087288,"X_SI":0.0054699931,"X_V":0.0012924699},"solutionizing_phases":["FCC_A1","FCC_A1","","","","","","","","",""]}}

File: libreCalphad/models/martensite_start/experimental_data/VANITEC1985/VANITEC1985-908.json
{"index":908,"components":["C","CR","CU","FE","MN","MO","N","NI","SI","V","VA"],"conditions":{"N":1,"P":101325,"T":1273.15,"X_C":0.0178020533,"X_CR":0.010122185,"X_CU":0.0018117776,"X_MN":0.0076840704,"X_MO":0.0004571556,"X_N":0.0003914155,"X_NI":0.0013077134,"X_SI":0.0076130075,"X_V":0.0005381113},"reference":"VANITEC1985","disabled":false,"model":"martensite_start","inputs":{"martensite_start":647.0,"martensite_type":"lath","PAGS":null,"parent_phase":"gamma","predicted_type":true,"solutionizing_temperature":1273.15},"outputs":{"calculation_error":false,"DG":2054.5790480499,"error":8.7726625204,"error_message":[],"LC_martensite_start":638.2273374796,"PAGS_energy":0.0,"solutioning_conditions":{"N":1,"P":101325,"T":1273.15,"X_C":0.0178020533,"X_CR":0.010122185,"X_CU":0.0018117776,"X_MN":0.0076840704,"X_MO":0.0004571556,"X_N":0.0003914155,"X_NI":0.0013077134,"X_SI":0.0076130075,"X_V":0.0005381113},"solutionizing_phases":["FCC_A1","FCC_A1","","","","","","","","",""]}}

File: libreCalphad/models/martensite_start/experimental_data/VANITEC1985/VANITEC1985-909.json
{"index":909,"components":["C","CR","FE","MN","MO","NI","SI","V","VA"],"conditions":{"N":1,"P":101325,"T":1273.15,"X_C":0.0136299973,"X_CR":0.0081859044,"X_MN":0.0068535995,"X_MO":0.0017632131,"X_NI":0.015898263,"X_SI":0.0272012404,"X_V":0.0004284805},"reference":"VANITEC1985","disabled":false,"model":"martensite_start","inputs":{"martensite_start":595.0,"martensite_type":"lath","PAGS":null,"parent_phase":"gamma","predicted_type":true,"solutionizing_temperature":1273.15},"outputs":{"calculation_error":false,"DG":2489.1895944343,"error":-53.0662379265,"error_message":[],"LC_martensite_start":648.0662379265,"PAGS_energy":0.0,"solutioning_conditions":{"N":1,"P":101325,"T":1273.15,"X_C":0.0136299973,"X_CR":0.0081859044,"X_MN":0.0068535995,"X_MO":0.0017632131,"X_NI":0.015898263,"X_SI":0.0272012404,"X_V":0.0004284805},"solutionizing_phases":["FCC_A1","","","","","","","",""]}}

File: libreCalphad/models/martensite_start/experimental_data/VANITEC1985/VANITEC1985-913.json
{"index":913,"components":["C","CR","FE","MN","MO","NI","SI","V","VA"],"conditions":{"N":1,"P":101325,"T":1273.15,"X_C":0.0194335673,"X_CR":0.0094999871,"X_MN":0.0082008201,"X_MO":0.0022631465,"X_NI":0.0279299442,"X_SI":0.0299572492,"X_V":0.0012786801},"reference":"VANITEC1985","disabled":false,"model":"martensite_start","inputs":{"martensite_start":569.0,"martensite_type":"lath","PAGS":null,"parent_phase":"gamma","predicted_type":true,"solutionizing_temperature":1273.15},"outputs":{"calculation_error":false,"DG":2560.1431477618,"error":-4.5440731049,"error_message":[],"LC_martensite_start":573.5440731049,"PAGS_energy":0.0,"solutioning_conditions":{"N":1,"P":101325,"T":1273.15,"X_C":0.0194335673,"X_CR":0.0094999871,"X_MN":0.0082008201,"X_MO":0.0022631465,"X_NI":0.0279299442,"X_SI":0.0299572492,"X_V":0.0012786801},"solutionizing_phases":["FCC_A1","FCC_A1","","","","","","",""]}}

File: libreCalphad/models/martensite_start/experimental_data/VANITEC1985/VANITEC1985-916.json
{"index":916,"components":["AL","C","CR","FE","MN","N","SI","V","VA"],"conditions":{"N":1,"P":101325,"T":1273.15,"X_AL":0.0003043952,"X_C":0.0196025872,"X_CR":0.0031591027,"X_MN":0.008969796,"X_N":0.0005863659,"X_SI":0.0062385129,"X_V":0.0010748343},"reference":"VANITEC1985","disabled":false,"model":"martensite_start","inputs":{"martensite_start":695.0,"martensite_type":"lath","PAGS":null,"parent_phase":"gamma","predicted_type":true,"solutionizing_temperature":1273.15},"outputs":{"calculation_error":false,"DG":1654.974299054,"error":47.5284401178,"error_message":[],"LC_martensite_start":647.4715598822,"PAGS_energy":0.0,"solutioning_conditions":{"N":1,"P":101325,"T":1273.15,"X_AL":0.0003043952,"X_C":0.0196025872,"X_CR":0.0031591027,"X_MN":0.008969796,"X_N":0.0005863659,"X_SI":0.0062385129,"X_V":0.0010748343},"solutionizing_phases":["ALN_B4","FCC_A1","FCC_A1","","","","","",""]}}

File: libreCalphad/models/martensite_start/experimental_data/VANITEC1985/VANITEC1985-919.json
{"index":919,"components":["C","CR","CU","FE","MN","MO","NI","SI","V","VA"],"conditions":{"N":1,"P":101325,"T":1273.15,"X_C":0.01962401,"X_CR":0.0033733921,"X_CU":0.000517548,"X_MN":0.0166621443,"X_MO":0.0001713993,"X_NI":0.0010272852,"X_SI":0.0054646644,"X_V":0.001076009},"reference":"VANITEC1985","disabled":false,"model":"martensite_start","inputs":{"martensite_start":591.0,"martensite_type":"lath","PAGS":null,"parent_phase":"gamma","predicted_type":true,"solutionizing_temperature":1273.15},"outputs":{"calculation_error":false,"DG":2471.9161780461,"error":15.3485694408,"error_message":[],"LC_martensite_start":575.6514305592,"PAGS_energy":0.0,"solutioning_conditions":{"N":1,"P":101325,"T":1273.15,"X_C":0.01962401,"X_CR":0.0033733921,"X_CU":0.000517548,"X_MN":0.0166621443,"X_MO":0.0001713993,"X_NI":0.0010272852,"X_SI":0.0054646644,"X_V":0.001076009},"solutionizing_phases":["FCC_A1","","","","","","","","",""]}}

File: libreCalphad/models/martensite_start/experimental_data/VANITEC1985/VANITEC1985-926.json
{"index":926,"components":["C","CR","CU","FE","MN","MO","NI","SI","V","VA"],"conditions":{"N":1,"P":101325,"T":1273.15,"X_C":0.0200677016,"X_CR":0.0179098286,"X_CU":0.0015516636,"X_MN":0.0074782734,"X_MO":0.0004567763,"X_NI":0.00158662,"X_SI":0.0050711268,"X_V":0.0009677965},"reference":"VANITEC1985","disabled":false,"model":"martensite_start","inputs":{"martensite_start":578.0,"martensite_type":"lath","PAGS":null,"parent_phase":"gamma","predicted_type":true,"solutionizing_temperature":1273.15},"outputs":{"calculation_error":false,"DG":2614.8237666876,"error":-23.3536417007,"error_message":[],"LC_martensite_start":601.3536417007,"PAGS_energy":0.0,"solutioning_conditions":{"N":1,"P":101325,"T":1273.15,"X_C":0.0200677016,"X_CR":0.0179098286,"X_CU":0.0015516636,"X_MN":0.0074782734,"X_MO":0.0004567763,"X_NI":0.00158662,"X_SI":0.0050711268,"X_V":0.0009677965},"solutionizing_phases":["FCC_A1","","","","","","","","",""]}}

File: libreCalphad/models/martensite_start/experimental_data/VANITEC1985/VANITEC1985-929.json
{"index":929,"components":["C","CR","CU","FE","MN","MO","NI","SI","V","VA"],"conditions":{"N":1,"P":101325,"T":1273.15,"X_C":0.0204997877,"X_CR":0.0128379071,"X_CU":0.0013776438,"X_MN":0.0103577472,"X_MO":0.0002851514,"X_NI":0.0004661073,"X_SI":0.0068185347,"X_V":0.0013962937},"reference":"VANITEC1985","disabled":false,"model":"martensite_start","inputs":{"martensite_start":564.0,"martensite_type":"lath","PAGS":null,"parent_phase":"gamma","predicted_type":true,"solutionizing_temperature":1273.15},"outputs":{"calculation_error":false,"DG":2747.7743452887,"error":-30.1463178635,"error_message":[],"LC_martensite_start":594.1463178635,"PAGS_energy":0.0,"solutioning_conditions":{"N":1,"P":101325,"T":1273.15,"X_C":0.0204997877,"X_CR":0.0128379071,"X_CU":0.0013776438,"X_MN":0.0103577472,"X_MO":0.0002851514,"X_NI":0.0004661073,"X_SI":0.0068185347,"X_V":0.0013962937},"solutionizing_phases":["FCC_A1","","","","","","","","",""]}}

File: libreCalphad/models/martensite_start/experimental_data/VANITEC1985/VANITEC1985-934.json
{"index":934,"components":["C","CR","CU","FE","MN","NI","SI","V","VA"],"conditions":{"N":1,"P":101325,"T":1273.15,"X_C":0.0213920766,"X_CR":0.0126163544,"X_CU":0.0012043791,"X_MN":0.0081595096,"X_NI":0.0003725582,"X_SI":0.0068125435,"X_V":0.0011804412},"reference":"VANITEC1985","disabled":false,"model":"martensite_start","inputs":{"martensite_start":573.0,"martensite_type":"lath","PAGS":null,"parent_phase":"gamma","predicted_type":true,"solutionizing_temperature":1273.15},"outputs":{"calculation_error":false,"DG":2695.0870406305,"error":-37.196603179,"error_message":[],"LC_martensite_start":610.196603179,"PAGS_energy":0.0,"solutioning_conditions":{"N":1,"P":101325,"T":1273.15,"X_C":0.0213920766,"X_CR":0.0126163544,"X_CU":0.0012043791,"X_MN":0.0081595096,"X_NI":0.0003725582,"X_SI":0.0068125435,"X_V":0.0011804412},"solutionizing_phases":["FCC_A1","","","","","","","",""]}}

File: libreCalphad/models/martensite_start/experimental_data/VANITEC1985/VANITEC1985-936.json
{"index":936,"components":["C","CR","CU","FE","MN","MO","NI","SI","V","VA"],"conditions":{"N":1,"P":101325,"T":1273.15,"X_C":0.0213961001,"X_CR":0.0126187274,"X_CU":0.0013766922,"X_MN":0.0103505928,"X_MO":0.0002849544,"X_NI":0.0004657853,"X_SI":0.0068138249,"X_V":0.0012879963},"reference":"VANITEC1985","disabled":false,"model":"martensite_start","inputs":{"martensite_start":564.0,"martensite_type":"lath","PAGS":null,"parent_phase":"gamma","predicted_type":true,"solutionizing_temperature":1273.15},"outputs":{"calculation_error":false,"DG":2751.7476709417,"error":-26.5973556519,"error_message":[],"LC_martensite_start":590.5973556519,"PAGS_energy":0.0,"solutioning_conditions":{"N":1,"P":101325,"T":1273.15,"X_C":0.0213961001,"X_CR":0.0126187274,"X_CU":0.0013766922,"X_MN":0.0103505928,"X_MO":0.0002849544,"X_NI":0.0004657853,"X_SI":0.0068138249,"X_V":0.0012879963},"solutionizing_phases":["FCC_A1","","","","","","","","",""]}}

File: libreCalphad/models/martensite_start/experimental_data/VANITEC1985/VANITEC1985-939.json
{"index":939,"components":["C","CR","FE","MN","MO","NI","SI","V","VA"],"conditions":{"N":1,"P":101325,"T":1273.15,"X_C":0.0223981818,"X_CR":0.0109811437,"X_MN":0.0077948257,"X_MO":0.0054935936,"X_NI":0.0046769825,"X_SI":0.005082486,"X_V":0.0009699644},"reference":"VANITEC1985","disabled":false,"model":"martensite_start","inputs":{"martensite_start":564.0,"martensite_type":"lath","PAGS":null,"parent_phase":"gamma","predicted_type":true,"solutionizing_temperature":1273.15},"outputs":{"calculation_error":false,"DG":2596.9280278374,"error":-26.2447534561,"error_message":[],"LC_martensite_start":590.2447534561,"PAGS_energy":0.0,"solutioning_conditions":{"N":1,"P":101325,"T":1273.15,"X_C":0.0223981818,"X_CR":0.0109811437,"X_MN":0.0077948257,"X_MO":0.0054935936,"X_NI":0.0046769825,"X_SI":0.005082486,"X_V":0.0009699644},"solutionizing_phases":["FCC_A1","","","","","","","",""]}}

File: libreCalphad/models/martensite_start/experimental_data/VANITEC1985/VANITEC1985-940.json
{"index":940,"components":["C","CR","CU","FE","MN","MO","NI","SI","V","VA"],"conditions":{"N":1,"P":101325,"T":1273.15,"X_C":0.0183297646,"X_CR":0.0134430609,"X_CU":0.0013857886,"X_MN":0.0035063887,"X_MO":0.0013768187,"X_NI":0.037790357,"X_SI":0.0043112751,"X_V":0.0004321689},"reference":"VANITEC1985","disabled":false,"model":"martensite_start","inputs":{"martensite_start":543.0,"martensite_type":"lath","PAGS":null,"parent_phase":"gamma","predicted_type":true,"solutionizing_temperature":1273.15},"outputs":{"calculation_error":false,"DG":2647.4849531769,"error":-26.3221209526,"error_message":[],"LC_martensite_start":569.3221209526,"PAGS_energy":0.0,"solutioning_conditions":{"N":1,"P":101325,"T":1273.15,"X_C":0.0183297646,"X_CR":0.0134430609,"X_CU":0.0013857886,"X_MN":0.0035063887,"X_MO":0.0013768187,"X_NI":0.037790357,"X_SI":0.0043112751,"X_V":0.0004321689},"solutionizing_phases":["FCC_A1","","","","","","","","",""]}}

File: libreCalphad/models/martensite_start/experimental_data/VANITEC1985/VANITEC1985-942.json
{"index":942,"components":["C","CR","CU","FE","MN","MO","N","NI","SI","V","VA"],"conditions":{"N":1,"P":101325,"T":1273.15,"X_C":0.0182720778,"X_CR":0.0101297033,"X_CU":0.0017267841,"X_MN":0.0074900433,"X_MO":0.0004003083,"X_N":0.0003917062,"X_NI":0.0012152072,"X_SI":0.0052744584,"X_V":0.0006462131},"reference":"VANITEC1985","disabled":false,"model":"martensite_start","inputs":{"martensite_start":634.0,"martensite_type":"lath","PAGS":null,"parent_phase":"gamma","predicted_type":true,"solutionizing_temperature":1273.15},"outputs":{"calculation_error":false,"DG":2162.4701037946,"error":-3.0625694275,"error_message":[],"LC_martensite_start":637.0625694275,"PAGS_energy":0.0,"solutioning_conditions":{"N":1,"P":101325,"T":1273.15,"X_C":0.0182720778,"X_CR":0.0101297033,"X_CU":0.0017267841,"X_MN":0.0074900433,"X_MO":0.0004003083,"X_N":0.0003917062,"X_NI":0.0012152072,"X_SI":0.0052744584,"X_V":0.0006462131},"solutionizing_phases":["FCC_A1","FCC_A1","","","","","","","","",""]}}

File: libreCalphad/models/martensite_start/experimental_data/VANITEC1985/VANITEC1985-945.json
{"index":945,"components":["C","CR","FE","MN","MO","NI","SI","V","VA"],"conditions":{"N":1,"P":101325,"T":1273.15,"X_C":0.0236908372,"X_CR":0.0114709955,"X_MN":0.0069722062,"X_MO":0.0024525289,"X_NI":0.0104417704,"X_SI":0.0056501662,"X_V":0.0015038402},"reference":"VANITEC1985","disabled":false,"model":"martensite_start","inputs":{"martensite_start":534.0,"martensite_type":"plate","PAGS":null,"parent_phase":"gamma","predicted_type":true,"solutionizing_temperature":1273.15},"outputs":{"calculation_error":false,"DG":2900.7194058044,"error":-23.8057107925,"error_message":[],"LC_martensite_start":557.8057107925,"PAGS_energy":0.0,"solutioning_conditions":{"N":1,"P":101325,"T":1273.15,"X_C":0.0236908372,"X_CR":0.0114709955,"X_MN":0.0069722062,"X_MO":0.0024525289,"X_NI":0.0104417704,"X_SI":0.0056501662,"X_V":0.0015038402},"solutionizing_phases":["FCC_A1","","","","","","","",""]}}

File: libreCalphad/models/martensite_start/experimental_data/VANITEC1985/VANITEC1985-946.json
{"index":946,"components":["C","CR","FE","MN","MO","NI","SI","V","VA"],"conditions":{"N":1,"P":101325,"T":1273.15,"X_C":0.0249079522,"X_CR":0.0010460992,"X_MN":0.0049504019,"X_MO":0.0031182191,"X_NI":0.0009267325,"X_SI":0.0168492567,"X_V":0.0023490627},"reference":"VANITEC1985","disabled":false,"model":"martensite_start","inputs":{"martensite_start":564.0,"martensite_type":"lath","PAGS":null,"parent_phase":"gamma","predicted_type":true,"solutionizing_temperature":1273.15},"outputs":{"calculation_error":false,"DG":2762.7533218889,"error":-96.92797966,"error_message":[],"LC_martensite_start":660.92797966,"PAGS_energy":0.0,"solutioning_conditions":{"N":1,"P":101325,"T":1273.15,"X_C":0.0249079522,"X_CR":0.0010460992,"X_MN":0.0049504019,"X_MO":0.0031182191,"X_NI":0.0009267325,"X_SI":0.0168492567,"X_V":0.0023490627},"solutionizing_phases":["FCC_A1","FCC_A1","","","","","","",""]}}

File: libreCalphad/models/martensite_start/experimental_data/VANITEC1985/VANITEC1985-948.json
{"index":948,"components":["C","CR","CU","FE","MN","NI","SI","V","VA"],"conditions":{"N":1,"P":101325,"T":1273.15,"X_C":0.0249934664,"X_CR":0.0107068452,"X_CU":0.0006012318,"X_MN":0.0097360994,"X_NI":0.0000929914,"X_SI":0.0042753596,"X_V":0.0011785638},"reference":"VANITEC1985","disabled":false,"model":"martensite_start","inputs":{"martensite_start":538.0,"martensite_type":"plate","PAGS":null,"parent_phase":"gamma","predicted_type":true,"solutionizing_temperature":1273.15},"outputs":{"calculation_error":false,"DG":3022.5172186161,"error":-16.3538606644,"error_message":[],"LC_martensite_start":554.3538606644,"PAGS_energy":0.0,"solutioning_conditions":{"N":1,"P":101325,"T":1273.15,"X_C":0.0249934664,"X_CR":0.0107068452,"X_CU":0.0006012318,"X_MN":0.0097360994,"X_NI":0.0000929914,"X_SI":0.0042753596,"X_V":0.0011785638},"solutionizing_phases":["FCC_A1","","","","","","","",""]}}

File: libreCalphad/models/martensite_start/experimental_data/VANITEC1985/VANITEC1985-953.json
{"index":953,"components":["C","CR","FE","MN","MO","NI","SI","V","VA"],"conditions":{"N":1,"P":101325,"T":1273.15,"X_C":0.0248934288,"X_CR":0.0041819571,"X_MN":0.0089055277,"X_MO":0.0025497826,"X_NI":0.0254702833,"X_SI":0.0193556691,"X_V":0.0011738465},"reference":"VANITEC1985","disabled":false,"model":"martensite_start","inputs":{"martensite_start":543.0,"martensite_type":"lath","PAGS":null,"parent_phase":"gamma","predicted_type":true,"solutionizing_temperature":1273.15},"outputs":{"calculation_error":false,"DG":2776.1039122612,"error":-14.168722415,"error_message":[],"LC_martensite_start":557.168722415,"PAGS_energy":0.0,"solutioning_conditions":{"N":1,"P":101325,"T":1273.15,"X_C":0.0248934288,"X_CR":0.0041819571,"X_MN":0.0089055277,"X_MO":0.0025497826,"X_NI":0.0254702833,"X_SI":0.0193556691,"X_V":0.0011738465},"solutionizing_phases":["FCC_A1","","","","","","","",""]}}

File: libreCalphad/models/martensite_start/experimental_data/VANITEC1985/VANITEC1985-954.json
{"index":954,"components":["AL","C","CR","CU","FE","MN","MO","NI","SI","V","VA"],"conditions":{"N":1,"P":101325,"T":1273.15,"X_AL":0.0002024009,"X_C":0.0254623718,"X_CR":0.0079821883,"X_CU":0.0005156348,"X_MN":0.0066601,"X_MO":0.0013661257,"X_NI":0.0142357814,"X_SI":0.0060277979,"X_V":0.0015008437},"reference":"VANITEC1985","disabled":false,"model":"martensite_start","inputs":{"martensite_start":508.0,"martensite_type":"plate","PAGS":null,"parent_phase":"gamma","predicted_type":true,"solutionizing_temperature":1273.15},"outputs":{"calculation_error":false,"DG":3157.1786611778,"error":-56.1141136169,"error_message":[],"LC_martensite_start":564.1141136169,"PAGS_energy":0.0,"solutioning_conditions":{"N":1,"P":101325,"T":1273.15,"X_AL":0.0002024009,"X_C":0.0254623718,"X_CR":0.0079821883,"X_CU":0.0005156348,"X_MN":0.0066601,"X_MO":0.0013661257,"X_NI":0.0142357814,"X_SI":0.0060277979,"X_V":0.0015008437},"solutionizing_phases":["FCC_A1","","","","","","","","","",""]}}

File: libreCalphad/models/martensite_start/experimental_data/VANITEC1985/VANITEC1985-955.json
{"index":955,"components":["C","CR","CU","FE","MN","MO","NI","SI","V","VA"],"conditions":{"N":1,"P":101325,"T":1273.15,"X_C":0.0261634089,"X_CR":0.0132332831,"X_CU":0.001193643,"X_MN":0.0007889536,"X_MO":0.0001129445,"X_NI":0.0005538557,"X_SI":0.0171689012,"X_V":0.0011699185},"reference":"VANITEC1985","disabled":false,"model":"martensite_start","inputs":{"martensite_start":538.0,"martensite_type":"plate","PAGS":null,"parent_phase":"gamma","predicted_type":true,"solutionizing_temperature":1273.15},"outputs":{"calculation_error":false,"DG":2894.4805494242,"error":-67.0826343536,"error_message":[],"LC_martensite_start":605.0826343536,"PAGS_energy":0.0,"solutioning_conditions":{"N":1,"P":101325,"T":1273.15,"X_C":0.0261634089,"X_CR":0.0132332831,"X_CU":0.001193643,"X_MN":0.0007889536,"X_MO":0.0001129445,"X_NI":0.0005538557,"X_SI":0.0171689012,"X_V":0.0011699185},"solutionizing_phases":["FCC_A1","","","","","","","","",""]}}

File: libreCalphad/models/martensite_start/experimental_data/VANITEC1985/VANITEC1985-957.json
{"index":957,"components":["AL","C","CR","CU","FE","MN","MO","NI","SI","V","VA"],"conditions":{"N":1,"P":101325,"T":1273.15,"X_AL":0.0010321495,"X_C":0.0263693139,"X_CR":0.0012602295,"X_CU":0.0006874497,"X_MN":0.0064606961,"X_MO":0.0028458332,"X_NI":0.0004651788,"X_SI":0.0058328156,"X_V":0.0003215797},"reference":"VANITEC1985","disabled":false,"model":"martensite_start","inputs":{"martensite_start":569.0,"martensite_type":"lath","PAGS":null,"parent_phase":"gamma","predicted_type":true,"solutionizing_temperature":1273.15},"outputs":{"calculation_error":false,"DG":2731.2995398641,"error":-72.1774787426,"error_message":[],"LC_martensite_start":641.1774787426,"PAGS_energy":0.0,"solutioning_conditions":{"N":1,"P":101325,"T":1273.15,"X_AL":0.0010321495,"X_C":0.0263693139,"X_CR":0.0012602295,"X_CU":0.0006874497,"X_MN":0.0064606961,"X_MO":0.0028458332,"X_NI":0.0004651788,"X_SI":0.0058328156,"X_V":0.0003215797},"solutionizing_phases":["FCC_A1","","","","","","","","","",""]}}
