Repository: mfrichtl/librecalphad

# Martensite Start Model

## What is this?
This model is intended to be useful for predicting the martensite-start (Ms) temperature for steels. It is far from perfect. I have done  my best to be transparent about its accuracy and limitations, but I'm sure even that falls short. All of the commercial models use proprietary thermodynamic databases, so this one is intended to be an open-source alternative that can be much more collaboratively developed. The references for the experimental data currently incorporated in the model are contained in the references.bib file. I'm sure there are more publications out there that can be incorporated.

File: libreCalphad/models/martensite_start/experimental_data/VANITEC1985/VANITEC1985-959.json
{"index":959,"components":["AL","C","CR","CU","FE","MN","N","NI","SI","V","VA"],"conditions":{"N":1,"P":101325,"T":1273.15,"X_AL":0.0001202141,"X_C":0.028805962,"X_CR":0.0130999761,"X_CU":0.0002552136,"X_MN":0.0071832402,"X_N":0.0004631441,"X_NI":0.0004605231,"X_SI":0.0157834675,"X_V":0.0016979269},"reference":"VANITEC1985","disabled":false,"model":"martensite_start","inputs":{"martensite_start":469.0,"martensite_type":"plate","PAGS":null,"parent_phase":"gamma","predicted_type":true,"solutionizing_temperature":1273.15},"outputs":{"calculation_error":false,"DG":3716.8999068475,"error":-94.3276035309,"error_message":[],"LC_martensite_start":563.3276035309,"PAGS_energy":0.0,"solutioning_conditions":{"N":1,"P":101325,"T":1273.15,"X_AL":0.0001202141,"X_C":0.028805962,"X_CR":0.0130999761,"X_CU":0.0002552136,"X_MN":0.0071832402,"X_N":0.0004631441,"X_NI":0.0004605231,"X_SI":0.0157834675,"X_V":0.0016979269},"solutionizing_phases":["FCC_A1","FCC_A1","","","","","","","","",""]}}

File: libreCalphad/models/martensite_start/experimental_data/VANITEC1985/VANITEC1985-961.json
{"index":961,"components":["C","CR","FE","MN","N","SI","V","VA"],"conditions":{"N":1,"P":101325,"T":1273.15,"X_C":0.0293704146,"X_CR":0.0120030637,"X_MN":0.0112615116,"X_N":0.000193731,"X_SI":0.0077293482,"X_V":0.0015980287},"reference":"VANITEC1985","disabled":false,"model":"martensite_start","inputs":{"martensite_start":464.0,"martensite_type":"plate","PAGS":null,"parent_phase":"gamma","predicted_type":true,"solutionizing_temperature":1273.15},"outputs":{"calculation_error":false,"DG":3767.6653703974,"error":-67.6210075378,"error_message":[],"LC_martensite_start":531.6210075378,"PAGS_energy":0.0,"solutioning_conditions":{"N":1,"P":101325,"T":1273.15,"X_C":0.0293704146,"X_CR":0.0120030637,"X_MN":0.0112615116,"X_N":0.000193731,"X_SI":0.0077293482,"X_V":0.0015980287},"solutionizing_phases":["FCC_A1","FCC_A1","","","","","",""]}}

File: libreCalphad/models/martensite_start/experimental_data/VANITEC1985/VANITEC1985-962.json
{"index":962,"components":["AL","C","CR","CU","FE","MN","N","NI","SI","V","VA"],"conditions":{"N":1,"P":101325,"T":1400.0,"X_AL":0.0000401122,"X_C":0.0301869709,"X_CR":0.000312222,"X_CU":0.0034063152,"X_MN":0.0136916142,"X_N":0.0003863467,"X_NI":0.0029503515,"X_SI":0.0144508089,"X_V":0.0020183428},"reference":"VANITEC1985","disabled":false,"model":"martensite_start","inputs":{"martensite_start":473.0,"martensite_type":"plate","PAGS":null,"parent_phase":"gamma","predicted_type":true,"solutionizing_temperature":1400.0},"outputs":{"calculation_error":false,"DG":3680.3501972173,"error":-63.347483006,"error_message":[],"LC_martensite_start":536.347483006,"PAGS_energy":0.0,"solutioning_conditions":{"N":1,"P":101325,"T":1400.0,"X_AL":0.0000401122,"X_C":0.0301869709,"X_CR":0.000312222,"X_CU":0.0034063152,"X_MN":0.0136916142,"X_N":0.0003863467,"X_NI":0.0029503515,"X_SI":0.0144508089,"X_V":0.0020183428},"solutionizing_phases":["FCC_A1","FCC_A1","","","","","","","","",""]}}

File: libreCalphad/models/martensite_start/experimental_data/VANITEC1985/VANITEC1985-964.json
{"index":964,"components":["C","CR","FE","MN","MO","NI","V","VA"],"conditions":{"N":1,"P":101325,"T":1273.15,"X_C":0.0339791193,"X_CR":0.0078489158,"X_MN":0.0069333642,"X_MO":0.0017015343,"X_NI":0.0125159458,"X_V":0.0016022811},"reference":"VANITEC1985","disabled":false,"model":"martensite_start","inputs":{"martensite_start":504.0,"martensite_type":"lath","PAGS":null,"parent_phase":"gamma","predicted_type":true,"solutionizing_temperature":1273.15},"outputs":{"calculation_error":false,"DG":3120.8527911621,"error":-35.5064975739,"error_message":[],"LC_martensite_start":539.5064975739,"PAGS_energy":0.0,"solutioning_conditions":{"N":1,"P":101325,"T":1273.15,"X_C":0.0339791193,"X_CR":0.0078489158,"X_MN":0.0069333642,"X_MO":0.0017015343,"X_NI":0.0125159458,"X_V":0.0016022811},"solutionizing_phases":["FCC_A1","FCC_A1","","","","","",""]}}

File: libreCalphad/models/martensite_start/experimental_data/VANITEC1985/VANITEC1985-965.json
{"index":965,"components":["AL","C","CU","FE","MN","N","SI","V","VA"],"conditions":{"N":1,"P":101325,"T":1400.0,"X_AL":0.0003602545,"X_C":0.0350695303,"X_CU":0.0015296355,"X_MN":0.0158254599,"X_N":0.0006939694,"X_SI":0.0092291721,"X_V":0.0016961018},"reference":"VANITEC1985","disabled":false,"model":"martensite_start","inputs":{"martensite_start":651.0,"martensite_type":"lath","PAGS":null,"parent_phase":"gamma","predicted_type":true,"solutionizing_temperature":1400.0},"outputs":{"calculation_error":false,"DG":1920.14964689,"error":121.6998817205,"error_message":[],"LC_martensite_start":529.3001182795,"PAGS_energy":0.0,"solutioning_conditions":{"N":1,"P":101325,"T":1400.0,"X_AL":0.0003602545,"X_C":0.0350695303,"X_CU":0.0015296355,"X_MN":0.0158254599,"X_N":0.0006939694,"X_SI":0.0092291721,"X_V":0.0016961018},"solutionizing_phases":["FCC_A1","FCC_A1","","","","","","",""]}}

File: libreCalphad/models/martensite_start/experimental_data/VanBohemen2009/VanBohemen2009-897.json
{"index":897,"components":["C","CR","CU","FE","MN","NI","P","S","SI","VA"],"conditions":{"N":1,"P":101325,"T":1323.15,"X_C":0.0360259186,"X_CR":0.0031206415,"X_CU":0.0019576408,"X_MN":0.0060055119,"X_NI":0.0018430373,"X_P":0.0002095466,"X_S":0.0006747178,"X_SI":0.0057774007},"reference":"VanBohemen2009","disabled":false,"model":"martensite_start","inputs":{"martensite_start":504.15,"martensite_type":"plate","PAGS":null,"parent_phase":"gamma","predicted_type":false,"solutionizing_temperature":1323.15},"outputs":{"calculation_error":false,"DG":3051.0528090402,"error":-62.086969471,"error_message":[],"LC_martensite_start":566.236969471,"PAGS_energy":0.0,"solutioning_conditions":{"N":1,"P":101325,"T":1323.15,"X_C":0.0360259186,"X_CR":0.0031206415,"X_CU":0.0019576408,"X_MN":0.0060055119,"X_NI":0.0018430373,"X_P":0.0002095466,"X_S":0.0006747178,"X_SI":0.0057774007},"solutionizing_phases":["FCC_A1","LIQUID","","","","","","","",""]}}

File: libreCalphad/models/martensite_start/experimental_data/VanBohemen2009/VanBohemen2009-898.json
{"index":898,"components":["C","CR","CU","FE","NI","S","SI","VA"],"conditions":{"N":1,"P":101325,"T":1323.15,"X_C":0.0298757075,"X_CR":0.00209123,"X_CU":0.001454465,"X_NI":0.0009263035,"X_S":0.0005086659,"X_SI":0.0058073992},"reference":"VanBohemen2009","disabled":false,"model":"martensite_start","inputs":{"martensite_start":537.15,"martensite_type":"plate","PAGS":null,"parent_phase":"gamma","predicted_type":false,"solutionizing_temperature":1323.15},"outputs":{"calculation_error":false,"DG":2222.9692541131,"error":-36.6325116205,"error_message":[],"LC_martensite_start":573.7825116205,"PAGS_energy":0.0,"solutioning_conditions":{"N":1,"P":101325,"T":1323.15,"X_C":0.0298757075,"X_CR":0.00209123,"X_CU":0.001454465,"X_NI":0.0009263035,"X_S":0.0005086659,"X_SI":0.0058073992},"solutionizing_phases":["FCC_A1","LIQUID","","","","","",""]}}

File: libreCalphad/models/martensite_start/experimental_data/VanBohemen2009/VanBohemen2009-899.json
{"index":899,"components":["C","CR","CU","FE","MN","NI","P","S","SI","VA"],"conditions":{"N":1,"P":101325,"T":1323.15,"X_C":0.0209783759,"X_CR":0.0021068886,"X_CU":0.00198254,"X_MN":0.0070789281,"X_NI":0.0009332394,"X_P":0.0000353686,"X_S":0.0005124746,"X_SI":0.0050707657},"reference":"VanBohemen2009","disabled":false,"model":"martensite_start","inputs":{"martensite_start":588.15,"martensite_type":"plate","PAGS":null,"parent_phase":"gamma","predicted_type":false,"solutionizing_temperature":1323.15},"outputs":{"calculation_error":false,"DG":2610.4323305936,"error":-18.5570171571,"error_message":[],"LC_martensite_start":606.7070171571,"PAGS_energy":0.0,"solutioning_conditions":{"N":1,"P":101325,"T":1323.15,"X_C":0.0209783759,"X_CR":0.0021068886,"X_CU":0.00198254,"X_MN":0.0070789281,"X_NI":0.0009332394,"X_P":0.0000353686,"X_S":0.0005124746,"X_SI":0.0050707657},"solutionizing_phases":["FCC_A1","LIQUID","","","","","","","",""]}}

File: libreCalphad/models/martensite_start/experimental_data/VanderVoort1991/VanderVoort1991-902.json
{"index":902,"components":["C","CR","FE","MN","MO","SI","VA"],"conditions":{"N":1,"P":101325,"T":1273.15,"X_C":0.0241742971,"X_CR":0.0010340883,"X_MN":0.0083190578,"X_MO":0.0001120879,"X_SI":0.0363747365},"reference":"VanderVoort1991","disabled":false,"model":"martensite_start","inputs":{"martensite_start":558.15,"martensite_type":"lath","PAGS":7.5,"parent_phase":"gamma","predicted_type":true,"solutionizing_temperature":1273.15},"outputs":{"calculation_error":false,"DG":3250.7947671011,"error":-75.5297073698,"error_message":[],"LC_martensite_start":633.6797073698,"PAGS_energy":199.5970011712,"solutioning_conditions":{"N":1,"P":101325,"T":1273.15,"X_C":0.0241742971,"X_CR":0.0010340883,"X_MN":0.0083190578,"X_MO":0.0001120879,"X_SI":0.0363747365},"solutionizing_phases":["FCC_A1","","","","","",""]}}

File: libreCalphad/models/martensite_start/experimental_data/Wever1954/Wever1954-1001.json
{"index":1001,"components":["C","CR","CU","FE","MN","NI","SI","V","VA"],"conditions":{"N":1,"P":101325,"T":1273.15,"X_C":0.017196133,"X_CR":0.0016724946,"X_CU":0.0008553174,"X_MN":0.0078157275,"X_NI":0.0014816521,"X_SI":0.026512698,"X_V":0.0001066949},"reference":"Wever1954","disabled":false,"model":"martensite_start","inputs":{"martensite_start":628.0,"martensite_type":"lath","PAGS":null,"parent_phase":"gamma","predicted_type":true,"solutionizing_temperature":1273.15},"outputs":{"calculation_error":false,"DG":2343.758889374,"error":-46.6497413635,"error_message":[],"LC_martensite_start":674.6497413635,"PAGS_energy":0.0,"solutioning_conditions":{"N":1,"P":101325,"T":1273.15,"X_C":0.017196133,"X_CR":0.0016724946,"X_CU":0.0008553174,"X_MN":0.0078157275,"X_NI":0.0014816521,"X_SI":0.026512698,"X_V":0.0001066949},"solutionizing_phases":["FCC_A1","","","","","","","",""]}}

File: libreCalphad/models/martensite_start/experimental_data/Wever1954/Wever1954-1002.json
{"index":1002,"components":["C","CR","FE","MN","MO","NI","SI","V","VA"],"conditions":{"N":1,"P":101325,"T":1273.15,"X_C":0.0174152185,"X_CR":0.0163028525,"X_MN":0.0081156903,"X_MO":0.0036145521,"X_NI":0.0000937831,"X_SI":0.0035278003,"X_V":0.0029174652},"reference":"Wever1954","disabled":false,"model":"martensite_start","inputs":{"martensite_start":623.0,"martensite_type":"lath","PAGS":null,"parent_phase":"gamma","predicted_type":true,"solutionizing_temperature":1273.15},"outputs":{"calculation_error":false,"DG":2121.7188579632,"error":12.805034399,"error_message":[],"LC_martensite_start":610.194965601,"PAGS_energy":0.0,"solutioning_conditions":{"N":1,"P":101325,"T":1273.15,"X_C":0.0174152185,"X_CR":0.0163028525,"X_MN":0.0081156903,"X_MO":0.0036145521,"X_NI":0.0000937831,"X_SI":0.0035278003,"X_V":0.0029174652},"solutionizing_phases":["FCC_A1","FCC_A1","","","","","","",""]}}

File: libreCalphad/models/martensite_start/experimental_data/Wever1954/Wever1954-1006.json
{"index":1006,"components":["C","CR","FE","MN","MO","NI","SI","V","W","VA"],"conditions":{"N":1,"P":101325,"T":1273.15,"X_C":0.0178491022,"X_CR":0.0153291234,"X_MN":0.0045025589,"X_MO":0.0026928876,"X_NI":0.0012175146,"X_SI":0.0113518311,"X_V":0.0075534681,"X_W":0.0016445337},"reference":"Wever1954","disabled":false,"model":"martensite_start","inputs":{"martensite_start":633.0,"martensite_type":"lath","PAGS":null,"parent_phase":"gamma","predicted_type":true,"solutionizing_temperature":1273.15},"outputs":{"calculation_error":false,"DG":2116.331758371,"error":-31.7346655369,"error_message":[],"LC_martensite_start":664.7346655369,"PAGS_energy":0.0,"solutioning_conditions":{"N":1,"P":101325,"T":1273.15,"X_C":0.0178491022,"X_CR":0.0153291234,"X_MN":0.0045025589,"X_MO":0.0026928876,"X_NI":0.0012175146,"X_SI":0.0113518311,"X_V":0.0075534681,"X_W":0.0016445337},"solutionizing_phases":["FCC_A1","FCC_A1","","","","","","","",""]}}

File: libreCalphad/models/martensite_start/experimental_data/Wever1954/Wever1954-1007.json
{"index":1007,"components":["C","CR","CU","FE","MN","MO","NI","SI","VA"],"conditions":{"N":1,"P":101325,"T":1273.15,"X_C":0.013787847,"X_CR":0.0152874568,"X_CU":0.0017373419,"X_MN":0.004621981,"X_MO":0.0021288523,"X_NI":0.0193740972,"X_SI":0.0047170731},"reference":"Wever1954","disabled":false,"model":"martensite_start","inputs":{"martensite_start":623.0,"martensite_type":"lath","PAGS":null,"parent_phase":"gamma","predicted_type":true,"solutionizing_temperature":1273.15},"outputs":{"calculation_error":false,"DG":2150.2299423761,"error":-4.3353141785,"error_message":[],"LC_martensite_start":627.3353141785,"PAGS_energy":0.0,"solutioning_conditions":{"N":1,"P":101325,"T":1273.15,"X_C":0.013787847,"X_CR":0.0152874568,"X_CU":0.0017373419,"X_MN":0.004621981,"X_MO":0.0021288523,"X_NI":0.0193740972,"X_SI":0.0047170731},"solutionizing_phases":["FCC_A1","","","","","","","",""]}}

File: libreCalphad/models/martensite_start/experimental_data/Wever1954/Wever1954-1009.json
{"index":1009,"components":["AL","C","CR","FE","MN","NI","SI","VA"],"conditions":{"N":1,"P":101325,"T":1273.15,"X_AL":0.0006537427,"X_C":0.0137681802,"X_CR":0.0007420803,"X_MN":0.0051170608,"X_NI":0.028456204,"X_SI":0.0062804596},"reference":"Wever1954","disabled":false,"model":"martensite_start","inputs":{"martensite_start":613.0,"martensite_type":"lath","PAGS":null,"parent_phase":"gamma","predicted_type":true,"solutionizing_temperature":1273.15},"outputs":{"calculation_error":false,"DG":2265.9847240146,"error":-38.1738907814,"error_message":[],"LC_martensite_start":651.1738907814,"PAGS_energy":0.0,"solutioning_conditions":{"N":1,"P":101325,"T":1273.15,"X_AL":0.0006537427,"X_C":0.0137681802,"X_CR":0.0007420803,"X_MN":0.0051170608,"X_NI":0.028456204,"X_SI":0.0062804596},"solutionizing_phases":["FCC_A1","","","","","","",""]}}

File: libreCalphad/models/martensite_start/experimental_data/Wever1954/Wever1954-1010.json
{"index":1010,"components":["C","CR","CU","FE","MN","MO","NI","SI","VA"],"conditions":{"N":1,"P":101325,"T":1273.15,"X_C":0.0137740211,"X_CR":0.0107117003,"X_CU":0.0016488198,"X_MN":0.0064241338,"X_MO":0.0013794925,"X_NI":0.0010335018,"X_SI":0.0043196477},"reference":"Wever1954","disabled":false,"model":"martensite_start","inputs":{"martensite_start":658.0,"martensite_type":"lath","PAGS":null,"parent_phase":"gamma","predicted_type":true,"solutionizing_temperature":1273.15},"outputs":{"calculation_error":false,"DG":2009.180771337,"error":-10.3560971737,"error_message":[],"LC_martensite_start":668.3560971737,"PAGS_energy":0.0,"solutioning_conditions":{"N":1,"P":101325,"T":1273.15,"X_C":0.0137740211,"X_CR":0.0107117003,"X_CU":0.0016488198,"X_MN":0.0064241338,"X_MO":0.0013794925,"X_NI":0.0010335018,"X_SI":0.0043196477},"solutionizing_phases":["FCC_A1","","","","","","","",""]}}

File: libreCalphad/models/martensite_start/experimental_data/Wever1954/Wever1954-1012.json
{"index":1012,"components":["C","CR","CU","FE","MN","MO","NI","SI","VA"],"conditions":{"N":1,"P":101325,"T":1273.15,"X_C":0.01872741,"X_CR":0.011184003,"X_CU":0.0014676513,"X_MN":0.0070900179,"X_MO":0.0001143648,"X_NI":0.0020563432,"X_SI":0.0048833745},"reference":"Wever1954","disabled":false,"model":"martensite_start","inputs":{"martensite_start":628.0,"martensite_type":"lath","PAGS":null,"parent_phase":"gamma","predicted_type":true,"solutionizing_temperature":1273.15},"outputs":{"calculation_error":false,"DG":2232.1090153982,"error":-7.8933010101,"error_message":[],"LC_martensite_start":635.8933010101,"PAGS_energy":0.0,"solutioning_conditions":{"N":1,"P":101325,"T":1273.15,"X_C":0.01872741,"X_CR":0.011184003,"X_CU":0.0014676513,"X_MN":0.0070900179,"X_MO":0.0001143648,"X_NI":0.0020563432,"X_SI":0.0048833745},"solutionizing_phases":["FCC_A1","","","","","","","",""]}}

File: libreCalphad/models/martensite_start/experimental_data/Wever1954/Wever1954-1014.json
{"index":1014,"components":["AL","C","CR","FE","MN","NI","SI","VA"],"conditions":{"N":1,"P":101325,"T":1273.15,"X_AL":0.0006518368,"X_C":0.0196768574,"X_CR":0.0004228096,"X_MN":0.0043018064,"X_NI":0.0468205314,"X_SI":0.004696612},"reference":"Wever1954","disabled":false,"model":"martensite_start","inputs":{"martensite_start":533.0,"martensite_type":"lath","PAGS":null,"parent_phase":"gamma","predicted_type":true,"solutionizing_temperature":1273.15},"outputs":{"calculation_error":false,"DG":2578.6062938428,"error":-35.6455466509,"error_message":[],"LC_martensite_start":568.6455466509,"PAGS_energy":0.0,"solutioning_conditions":{"N":1,"P":101325,"T":1273.15,"X_AL":0.0006518368,"X_C":0.0196768574,"X_CR":0.0004228096,"X_MN":0.0043018064,"X_NI":0.0468205314,"X_SI":0.004696612},"solutionizing_phases":["FCC_A1","","","","","","",""]}}

File: libreCalphad/models/martensite_start/experimental_data/Wever1954/Wever1954-1015.json
{"index":1015,"components":["C","CR","FE","MN","MO","NI","SI","V","VA"],"conditions":{"N":1,"P":101325,"T":1273.15,"X_C":0.0196665483,"X_CR":0.0138397591,"X_MN":0.0074992196,"X_MO":0.0041225012,"X_NI":0.001029512,"X_SI":0.0052809203,"X_V":0.0024801852},"reference":"Wever1954","disabled":false,"model":"martensite_start","inputs":{"martensite_start":598.0,"martensite_type":"lath","PAGS":null,"parent_phase":"gamma","predicted_type":true,"solutionizing_temperature":1273.15},"outputs":{"calculation_error":false,"DG":2335.1581481908,"error":-10.5516680717,"error_message":[],"LC_martensite_start":608.5516680717,"PAGS_energy":0.0,"solutioning_conditions":{"N":1,"P":101325,"T":1273.15,"X_C":0.0196665483,"X_CR":0.0138397591,"X_MN":0.0074992196,"X_MO":0.0041225012,"X_NI":0.001029512,"X_SI":0.0052809203,"X_V":0.0024801852},"solutionizing_phases":["FCC_A1","FCC_A1","","","","","","",""]}}

File: libreCalphad/models/martensite_start/experimental_data/Wever1954/Wever1954-1017.json
{"index":1017,"components":["C","CR","CU","FE","MN","MO","NI","SI","V","VA"],"conditions":{"N":1,"P":101325,"T":1400.0,"X_C":0.01962401,"X_CR":0.0033733921,"X_CU":0.000517548,"X_MN":0.0166621443,"X_MO":0.0001713993,"X_NI":0.0010272852,"X_SI":0.0054646644,"X_V":0.001076009},"reference":"Wever1954","disabled":false,"model":"martensite_start","inputs":{"martensite_start":583.0,"martensite_type":"lath","PAGS":null,"parent_phase":"gamma","predicted_type":true,"solutionizing_temperature":1400.0},"outputs":{"calculation_error":false,"DG":2545.2001576835,"error":7.3485757351,"error_message":[],"LC_martensite_start":575.6514242649,"PAGS_energy":0.0,"solutioning_conditions":{"N":1,"P":101325,"T":1400.0,"X_C":0.01962401,"X_CR":0.0033733921,"X_CU":0.000517548,"X_MN":0.0166621443,"X_MO":0.0001713993,"X_NI":0.0010272852,"X_SI":0.0054646644,"X_V":0.001076009},"solutionizing_phases":["FCC_A1","","","","","","","","",""]}}

File: libreCalphad/models/martensite_start/experimental_data/Wever1954/Wever1954-1023.json
{"index":1023,"components":["C","CR","CU","FE","MN","MO","NI","SI","VA"],"conditions":{"N":1,"P":101325,"T":1273.15,"X_C":0.0200839876,"X_CR":0.0109654929,"X_CU":0.0014666493,"X_MN":0.0079832986,"X_MO":0.0002285735,"X_NI":0.0024285646,"X_SI":0.0042944357},"reference":"Wever1954","disabled":false,"model":"martensite_start","inputs":{"martensite_start":628.0,"martensite_type":"lath","PAGS":null,"parent_phase":"gamma","predicted_type":true,"solutionizing_temperature":1273.15},"outputs":{"calculation_error":false,"DG":2213.7119370918,"error":6.1099342346,"error_message":[],"LC_martensite_start":621.8900657654,"PAGS_energy":0.0,"solutioning_conditions":{"N":1,"P":101325,"T":1273.15,"X_C":0.0200839876,"X_CR":0.0109654929,"X_CU":0.0014666493,"X_MN":0.0079832986,"X_MO":0.0002285735,"X_NI":0.0024285646,"X_SI":0.0042944357},"solutionizing_phases":["FCC_A1","","","","","","","",""]}}

File: libreCalphad/models/martensite_start/experimental_data/Wever1954/Wever1954-1025.json
{"index":1025,"components":["C","CR","CU","FE","MN","MO","NI","SI","VA"],"conditions":{"N":1,"P":101325,"T":1273.15,"X_C":0.0209999747,"X_CR":0.0105452891,"X_CU":0.0022434396,"X_MN":0.0049902932,"X_MO":0.0012001868,"X_NI":0.0020552406,"X_SI":0.0042950654},"reference":"Wever1954","disabled":false,"model":"martensite_start","inputs":{"martensite_start":563.0,"martensite_type":"plate","PAGS":null,"parent_phase":"gamma","predicted_type":true,"solutionizing_temperature":1273.15},"outputs":{"calculation_error":false,"DG":2765.8809286591,"error":-30.5054889202,"error_message":[],"LC_martensite_start":593.5054889202,"PAGS_energy":0.0,"solutioning_conditions":{"N":1,"P":101325,"T":1273.15,"X_C":0.0209999747,"X_CR":0.0105452891,"X_CU":0.0022434396,"X_MN":0.0049902932,"X_MO":0.0012001868,"X_NI":0.0020552406,"X_SI":0.0042950654},"solutionizing_phases":["FCC_A1","","","","","","","",""]}}

File: libreCalphad/models/martensite_start/experimental_data/Wever1954/Wever1954-1026.json
{"index":1026,"components":["C","CR","CU","FE","MN","MO","NI","SI","W","VA"],"conditions":{"N":1,"P":101325,"T":1273.15,"X_C":0.0210969661,"X_CR":0.0161028708,"X_CU":0.0017336933,"X_MN":0.0050133416,"X_MO":0.00040191,"X_NI":0.0371651945,"X_SI":0.0047071666,"X_W":0.0017678381},"reference":"Wever1954","disabled":false,"model":"martensite_start","inputs":{"martensite_start":508.0,"martensite_type":"plate","PAGS":null,"parent_phase":"gamma","predicted_type":true,"solutionizing_temperature":1273.15},"outputs":{"calculation_error":false,"DG":2938.1507713651,"error":-32.8772809982,"error_message":[],"LC_martensite_start":540.8772809982,"PAGS_energy":0.0,"solutioning_conditions":{"N":1,"P":101325,"T":1273.15,"X_C":0.0210969661,"X_CR":0.0161028708,"X_CU":0.0017336933,"X_MN":0.0050133416,"X_MO":0.00040191,"X_NI":0.0371651945,"X_SI":0.0047071666,"X_W":0.0017678381},"solutionizing_phases":["FCC_A1","","","","","","","","",""]}}

File: libreCalphad/models/martensite_start/experimental_data/Wever1954/Wever1954-1033.json
{"index":1033,"components":["C","CR","CU","FE","MN","MO","NI","SI","V","VA"],"conditions":{"N":1,"P":101325,"T":1273.15,"X_C":0.0183333364,"X_CR":0.0134456805,"X_CU":0.0013860586,"X_MN":0.003507072,"X_MO":0.001377087,"X_NI":0.0377977209,"X_SI":0.0039201047,"X_V":0.0004322531},"reference":"Wever1954","disabled":false,"model":"martensite_start","inputs":{"martensite_start":543.0,"martensite_type":"lath","PAGS":null,"parent_phase":"gamma","predicted_type":true,"solutionizing_temperature":1273.15},"outputs":{"calculation_error":false,"DG":2646.2841722169,"error":-26.1486687183,"error_message":[],"LC_martensite_start":569.1486687183,"PAGS_energy":0.0,"solutioning_conditions":{"N":1,"P":101325,"T":1273.15,"X_C":0.0183333364,"X_CR":0.0134456805,"X_CU":0.0013860586,"X_MN":0.003507072,"X_MO":0.001377087,"X_NI":0.0377977209,"X_SI":0.0039201047,"X_V":0.0004322531},"solutionizing_phases":["FCC_A1","","","","","","","","",""]}}

File: libreCalphad/models/martensite_start/experimental_data/Wever1954/Wever1954-1034.json
{"index":1034,"components":["C","CR","FE","MN","MO","NI","SI","V","VA"],"conditions":{"N":1,"P":101325,"T":1273.15,"X_C":0.0236975984,"X_CR":0.0114742693,"X_MN":0.006974196,"X_MO":0.0024532288,"X_NI":0.0160401524,"X_SI":0.0056517787,"X_V":0.0015042694},"reference":"Wever1954","disabled":false,"model":"martensite_start","inputs":{"martensite_start":528.0,"martensite_type":"lath","PAGS":null,"parent_phase":"gamma","predicted_type":true,"solutionizing_temperature":1273.15},"outputs":{"calculation_error":false,"DG":2911.8683874335,"error":-40.2296768188,"error_message":[],"LC_martensite_start":568.2296768188,"PAGS_energy":0.0,"solutioning_conditions":{"N":1,"P":101325,"T":1273.15,"X_C":0.0236975984,"X_CR":0.0114742693,"X_MN":0.006974196,"X_MO":0.0024532288,"X_NI":0.0160401524,"X_SI":0.0056517787,"X_V":0.0015042694},"solutionizing_phases":["FCC_A1","","","","","","","",""]}}

File: libreCalphad/models/martensite_start/experimental_data/Wever1954/Wever1954-1037.json
{"index":1037,"components":["C","CR","FE","MN","MO","NI","SI","V","W","VA"],"conditions":{"N":1,"P":101325,"T":1400.0,"X_C":0.0251788947,"X_CR":0.0134299762,"X_MN":0.0034028908,"X_MO":0.000286558,"X_NI":0.0011241759,"X_SI":0.0184029728,"X_V":0.001942867,"X_W":0.0062808956},"reference":"Wever1954","disabled":false,"model":"martensite_start","inputs":{"martensite_start":583.0,"martensite_type":"lath","PAGS":null,"parent_phase":"gamma","predicted_type":true,"solutionizing_temperature":1400.0},"outputs":{"calculation_error":false,"DG":2234.4256994312,"error":-9.0061272621,"error_message":[],"LC_martensite_start":592.0061272621,"PAGS_energy":0.0,"solutioning_conditions":{"N":1,"P":101325,"T":1400.0,"X_C":0.0251788947,"X_CR":0.0134299762,"X_MN":0.0034028908,"X_MO":0.000286558,"X_NI":0.0011241759,"X_SI":0.0184029728,"X_V":0.001942867,"X_W":0.0062808956},"solutionizing_phases":["FCC_A1","","","","","","","","",""]}}

File: libreCalphad/models/martensite_start/experimental_data/Wever1954/Wever1954-1041.json
{"index":1041,"components":["C","CR","CU","FE","MN","MO","NI","SI","V","VA"],"conditions":{"N":1,"P":101325,"T":1273.15,"X_C":0.0261603502,"X_CR":0.0132317361,"X_CU":0.0011935035,"X_MN":0.0079872209,"X_MO":0.0001129313,"X_NI":0.000553791,"X_SI":0.017166894,"X_V":0.0011697817},"reference":"Wever1954","disabled":false,"model":"martensite_start","inputs":{"martensite_start":543.0,"martensite_type":"lath","PAGS":null,"parent_phase":"gamma","predicted_type":true,"solutionizing_temperature":1273.15},"outputs":{"calculation_error":false,"DG":2988.6055843462,"error":-44.9752399921,"error_message":[],"LC_martensite_start":587.9752399921,"PAGS_energy":0.0,"solutioning_conditions":{"N":1,"P":101325,"T":1273.15,"X_C":0.0261603502,"X_CR":0.0132317361,"X_CU":0.0011935035,"X_MN":0.0079872209,"X_MO":0.0001129313,"X_NI":0.000553791,"X_SI":0.017166894,"X_V":0.0011697817},"solutionizing_phases":["FCC_A1","","","","","","","","",""]}}

File: libreCalphad/models/martensite_start/experimental_data/Wever1954/Wever1954-1043.json
{"index":1043,"components":["C","CR","CU","FE","MN","MO","NI","SI","VA"],"conditions":{"N":1,"P":101325,"T":1273.15,"X_C":0.0227687301,"X_CR":0.0109395559,"X_CU":0.0014631802,"X_MN":0.0079644155,"X_MO":0.0013681971,"X_NI":0.0010250394,"X_SI":0.0062316771},"reference":"Wever1954","disabled":false,"model":"martensite_start","inputs":{"martensite_start":563.0,"martensite_type":"lath","PAGS":null,"parent_phase":"gamma","predicted_type":true,"solutionizing_temperature":1273.15},"outputs":{"calculation_error":false,"DG":2792.6990930758,"error":-46.7518684387,"error_message":[],"LC_martensite_start":609.7518684387,"PAGS_energy":0.0,"solutioning_conditions":{"N":1,"P":101325,"T":1273.15,"X_C":0.0227687301,"X_CR":0.0109395559,"X_CU":0.0014631802,"X_MN":0.0079644155,"X_MO":0.0013681971,"X_NI":0.0010250394,"X_SI":0.0062316771},"solutionizing_phases":["FCC_A1","","","","","","","",""]}}

File: libreCalphad/models/martensite_start/experimental_data/Wever1954/Wever1954-1044.json
{"index":1044,"components":["C","CR","CU","FE","MN","NI","SI","V","VA"],"conditions":{"N":1,"P":101325,"T":1273.15,"X_C":0.032556201,"X_CR":0.0010301688,"X_CU":0.001601565,"X_MN":0.0071175223,"X_NI":0.0010951438,"X_SI":0.0308966956,"X_V":0.0001051496},"reference":"Wever1954","disabled":false,"model":"martensite_start","inputs":{"martensite_start":488.0,"martensite_type":"plate","PAGS":null,"parent_phase":"gamma","predicted_type":true,"solutionizing_temperature":1273.15},"outputs":{"calculation_error":false,"DG":3478.1120340915,"error":-94.7460002899,"error_message":["Removed 5 components while calculating martensite equilibrium."],"LC_martensite_start":582.7460002899,"PAGS_energy":0.0,"solutioning_conditions":{"N":1,"P":101325,"T":1273.15,"X_C":0.032556201,"X_CR":0.0010301688,"X_CU":0.001601565,"X_MN":0.0071175223,"X_NI":0.0010951438,"X_SI":0.0308966956,"X_V":0.0001051496},"solutionizing_phases":["FCC_A1","","","","","","","",""]}}

File: libreCalphad/models/martensite_start/experimental_data/Wever1954/Wever1954-1046.json
{"index":1046,"components":["C","CR","CU","FE","MN","MO","NI","SI","V","VA"],"conditions":{"N":1,"P":101325,"T":1273.15,"X_C":0.0343165397,"X_CR":0.0011473083,"X_CU":0.001450838,"X_MN":0.0028627473,"X_MO":0.0001130547,"X_NI":0.0006467955,"X_SI":0.0042481392,"X_V":0.00021292},"reference":"Wever1954","disabled":false,"model":"martensite_start","inputs":{"martensite_start":518.0,"martensite_type":"plate","PAGS":null,"parent_phase":"gamma","predicted_type":true,"solutionizing_temperature":1273.15},"outputs":{"calculation_error":false,"DG":2442.6190475038,"error":-38.6552392006,"error_message":[],"LC_martensite_start":556.6552392006,"PAGS_energy":0.0,"solutioning_conditions":{"N":1,"P":101325,"T":1273.15,"X_C":0.0343165397,"X_CR":0.0011473083,"X_CU":0.001450838,"X_MN":0.0028627473,"X_MO":0.0001130547,"X_NI":0.0006467955,"X_SI":0.0042481392,"X_V":0.00021292},"solutionizing_phases":["FCC_A1","","","","","","","","",""]}}

File: libreCalphad/models/martensite_start/experimental_data/Wever1954/Wever1954-1048.json
{"index":1048,"components":["C","CR","CU","FE","MN","MO","NI","SI","VA"],"conditions":{"N":1,"P":101325,"T":1273.15,"X_C":0.046083503,"X_CR":0.0007234422,"X_CU":0.0003382582,"X_MN":0.0021519197,"X_MO":0.0000560115,"X_NI":0.0009155611,"X_SI":0.003252695},"reference":"Wever1954","disabled":false,"model":"martensite_start","inputs":{"martensite_start":433.0,"martensite_type":"plate","PAGS":null,"parent_phase":"gamma","predicted_type":true,"solutionizing_temperature":1273.15},"outputs":{"calculation_error":false,"DG":2313.3625182709,"error":-56.9457585335,"error_message":[],"LC_martensite_start":489.9457585335,"PAGS_energy":0.0,"solutioning_conditions":{"N":1,"P":101325,"T":1273.15,"X_C":0.046083503,"X_CR":0.0007234422,"X_CU":0.0003382582,"X_MN":0.0021519197,"X_MO":0.0000560115,"X_NI":0.0009155611,"X_SI":0.003252695},"solutionizing_phases":["FCC_A1","","","","","","","",""]}}

File: libreCalphad/models/martensite_start/experimental_data/Wever1954/Wever1954-1051.json
{"index":1051,"components":["C","CR","CU","FE","MN","NI","SI","VA"],"conditions":{"N":1,"P":101325,"T":1273.15,"X_C":0.0464371055,"X_CR":0.0157805008,"X_CU":0.0016878813,"X_MN":0.0032213719,"X_NI":0.0028325171,"X_SI":0.0049646806},"reference":"Wever1954","disabled":false,"model":"martensite_start","inputs":{"martensite_start":518.0,"martensite_type":"lath","PAGS":null,"parent_phase":"gamma","predicted_type":true,"solutionizing_temperature":1273.15},"outputs":{"calculation_error":false,"DG":2899.6697075977,"error":6.6055156708,"error_message":[],"LC_martensite_start":511.3944843292,"PAGS_energy":0.0,"solutioning_conditions":{"N":1,"P":101325,"T":1273.15,"X_C":0.0464371055,"X_CR":0.0157805008,"X_CU":0.0016878813,"X_MN":0.0032213719,"X_NI":0.0028325171,"X_SI":0.0049646806},"solutionizing_phases":["FCC_A1","","","","","","",""]}}

File: libreCalphad/models/martensite_start/experimental_data/Wever1954/Wever1954-1052.json
{"index":1052,"components":["C","CR","CU","FE","MN","MO","NI","SI","W","VA"],"conditions":{"N":1,"P":101325,"T":1273.15,"X_C":0.0476701389,"X_CR":0.0109075547,"X_CU":0.0021250085,"X_MN":0.0095369039,"X_MO":0.0001689003,"X_NI":0.001196363,"X_SI":0.005384988,"X_W":0.0033788328},"reference":"Wever1954","disabled":false,"model":"martensite_start","inputs":{"martensite_start":518.0,"martensite_type":"lath","PAGS":null,"parent_phase":"gamma","predicted_type":true,"solutionizing_temperature":1273.15},"outputs":{"calculation_error":false,"DG":3058.2547578026,"error":32.7305341721,"error_message":[],"LC_martensite_start":485.2694658279,"PAGS_energy":0.0,"solutioning_conditions":{"N":1,"P":101325,"T":1273.15,"X_C":0.0476701389,"X_CR":0.0109075547,"X_CU":0.0021250085,"X_MN":0.0095369039,"X_MO":0.0001689003,"X_NI":0.001196363,"X_SI":0.005384988,"X_W":0.0033788328},"solutionizing_phases":["FCC_A1","MC_SHP","","","","","","","",""]}}

File: libreCalphad/models/martensite_start/experimental_data/Wever1954/Wever1954-1053.json
{"index":1053,"components":["C","CR","CU","FE","MN","SI","V","VA"],"conditions":{"N":1,"P":101325,"T":1273.15,"X_C":0.0624804239,"X_CR":0.0139243118,"X_CU":0.0003326563,"X_MN":0.0058678713,"X_SI":0.0069621521,"X_V":0.0018673457},"reference":"Wever1954","disabled":false,"model":"martensite_start","inputs":{"martensite_start":493.0,"martensite_type":"lath","PAGS":null,"parent_phase":"gamma","predicted_type":true,"solutionizing_temperature":1273.15},"outputs":{"calculation_error":false,"DG":3078.9529390891,"error":52.7050031662,"error_message":[],"LC_martensite_start":440.2949968338,"PAGS_energy":0.0,"solutioning_conditions":{"N":1,"P":101325,"T":1273.15,"X_C":0.0624804239,"X_CR":0.0139243118,"X_CU":0.0003326563,"X_MN":0.0058678713,"X_SI":0.0069621521,"X_V":0.0018673457},"solutionizing_phases":["FCC_A1","FCC_A1","","","","","",""]}}

File: libreCalphad/models/martensite_start/experimental_data/Wever1954/Wever1954-966.json
{"index":966,"components":["C","CR","CU","FE","MN","MO","NI","SI","VA"],"conditions":{"N":1,"P":101325,"T":1273.15,"X_C":0.0050976705,"X_CR":0.0245138829,"X_CU":0.0015766369,"X_MN":0.0047618099,"X_MO":0.0059176306,"X_NI":0.0013276578,"X_SI":0.0041618319},"reference":"Wever1954","disabled":false,"model":"martensite_start","inputs":{"martensite_start":738.0,"martensite_type":"lath","PAGS":null,"parent_phase":"gamma","predicted_type":true,"solutionizing_temperature":1273.15},"outputs":{"calculation_error":false,"DG":1475.9095747848,"error":29.6573910713,"error_message":[],"LC_martensite_start":708.3426089287,"PAGS_energy":0.0,"solutioning_conditions":{"N":1,"P":101325,"T":1273.15,"X_C":0.0050976705,"X_CR":0.0245138829,"X_CU":0.0015766369,"X_MN":0.0047618099,"X_MO":0.0059176306,"X_NI":0.0013276578,"X_SI":0.0041618319},"solutionizing_phases":["FCC_A1","","","","","","","",""]}}

File: libreCalphad/models/martensite_start/experimental_data/Wever1954/Wever1954-968.json
{"index":968,"components":["AL","C","CR","CU","FE","MN","MO","NI","SI","VA"],"conditions":{"N":1,"P":101325,"T":1273.15,"X_AL":0.0002053647,"X_C":0.0059974626,"X_CR":0.0159850135,"X_CU":0.0019183462,"X_MN":0.0051438642,"X_MO":0.0003465326,"X_NI":0.0146330531,"X_SI":0.0061160644},"reference":"Wever1954","disabled":false,"model":"martensite_start","inputs":{"martensite_start":713.0,"martensite_type":"lath","PAGS":null,"parent_phase":"gamma","predicted_type":true,"solutionizing_temperature":1273.15},"outputs":{"calculation_error":false,"DG":1587.1245167968,"error":23.1212166786,"error_message":[],"LC_martensite_start":689.8787833214,"PAGS_energy":0.0,"solutioning_conditions":{"N":1,"P":101325,"T":1273.15,"X_AL":0.0002053647,"X_C":0.0059974626,"X_CR":0.0159850135,"X_CU":0.0019183462,"X_MN":0.0051438642,"X_MO":0.0003465326,"X_NI":0.0146330531,"X_SI":0.0061160644},"solutionizing_phases":["FCC_A1","","","","","","","","",""]}}

File: libreCalphad/models/martensite_start/experimental_data/Wever1954/Wever1954-969.json
{"index":969,"components":["C","CR","CU","FE","MN","NI","SI","VA"],"conditions":{"N":1,"P":101325,"T":1273.15,"X_C":0.0060013242,"X_CR":0.0007464476,"X_CU":0.0017450739,"X_MN":0.0056518013,"X_NI":0.0004723379,"X_SI":0.0051329052},"reference":"Wever1954","disabled":false,"model":"martensite_start","inputs":{"martensite_start":723.0,"martensite_type":"lath","PAGS":null,"parent_phase":"gamma","predicted_type":true,"solutionizing_temperature":1273.15},"outputs":{"calculation_error":false,"DG":1645.1278453761,"error":-15.911914587,"error_message":[],"LC_martensite_start":738.911914587,"PAGS_energy":0.0,"solutioning_conditions":{"N":1,"P":101325,"T":1273.15,"X_C":0.0060013242,"X_CR":0.0007464476,"X_CU":0.0017450739,"X_MN":0.0056518013,"X_NI":0.0004723379,"X_SI":0.0051329052},"solutionizing_phases":["FCC_A1","","","","","","",""]}}

File: libreCalphad/models/martensite_start/experimental_data/Wever1954/Wever1954-970.json
{"index":970,"components":["C","CR","FE","MN","MO","NI","SI","V","VA"],"conditions":{"N":1,"P":101325,"T":1273.15,"X_C":0.0060128015,"X_CR":0.0101497342,"X_MN":0.0063704364,"X_MO":0.0049796701,"X_NI":0.0006625377,"X_SI":0.0063295036,"X_V":0.0020719712},"reference":"Wever1954","disabled":false,"model":"martensite_start","inputs":{"martensite_start":703.0,"martensite_type":"lath","PAGS":null,"parent_phase":"gamma","predicted_type":true,"solutionizing_temperature":1273.15},"outputs":{"calculation_error":false,"DG":1702.7641812543,"error":-10.8224989414,"error_message":[],"LC_martensite_start":713.8224989414,"PAGS_energy":0.0,"solutioning_conditions":{"N":1,"P":101325,"T":1273.15,"X_C":0.0060128015,"X_CR":0.0101497342,"X_MN":0.0063704364,"X_MO":0.0049796701,"X_NI":0.0006625377,"X_SI":0.0063295036,"X_V":0.0020719712},"solutionizing_phases":["FCC_A1","","","","","","","",""]}}

File: libreCalphad/models/martensite_start/experimental_data/Wever1954/Wever1954-971.json
{"index":971,"components":["C","CR","CU","FE","MN","NI","SI","V","VA"],"conditions":{"N":1,"P":101325,"T":1273.15,"X_C":0.0068973182,"X_CR":0.0127458205,"X_CU":0.0015643777,"X_MN":0.0067353307,"X_NI":0.0023523832,"X_SI":0.0094387917,"X_V":0.0033608358},"reference":"Wever1954","disabled":false,"model":"martensite_start","inputs":{"martensite_start":708.0,"martensite_type":"lath","PAGS":null,"parent_phase":"gamma","predicted_type":true,"solutionizing_temperature":1273.15},"outputs":{"calculation_error":false,"DG":1630.2902280168,"error":12.7357841492,"error_message":[],"LC_martensite_start":695.2642158508,"PAGS_energy":0.0,"solutioning_conditions":{"N":1,"P":101325,"T":1273.15,"X_C":0.0068973182,"X_CR":0.0127458205,"X_CU":0.0015643777,"X_MN":0.0067353307,"X_NI":0.0023523832,"X_SI":0.0094387917,"X_V":0.0033608358},"solutionizing_phases":["FCC_A1","","","","","","","",""]}}

File: libreCalphad/models/martensite_start/experimental_data/Wever1954/Wever1954-972.json
{"index":972,"components":["AL","C","CR","CU","FE","MN","MO","NI","SI","V","VA"],"conditions":{"N":1,"P":101325,"T":1273.15,"X_AL":0.000615135,"X_C":0.0073700011,"X_CR":0.0207481669,"X_CU":0.0017412361,"X_MN":0.0050351533,"X_MO":0.0001729965,"X_NI":0.0190404844,"X_SI":0.0061065431,"X_V":0.0001086036},"reference":"Wever1954","disabled":false,"model":"martensite_start","inputs":{"martensite_start":723.0,"martensite_type":"lath","PAGS":null,"parent_phase":"gamma","predicted_type":true,"solutionizing_temperature":1273.15},"outputs":{"calculation_error":false,"DG":1442.5114053175,"error":59.5310975075,"error_message":[],"LC_martensite_start":663.4689024925,"PAGS_energy":0.0,"solutioning_conditions":{"N":1,"P":101325,"T":1273.15,"X_AL":0.000615135,"X_C":0.0073700011,"X_CR":0.0207481669,"X_CU":0.0017412361,"X_MN":0.0050351533,"X_MO":0.0001729965,"X_NI":0.0190404844,"X_SI":0.0061065431,"X_V":0.0001086036},"solutionizing_phases":["FCC_A1","","","","","","","","","",""]}}

File: libreCalphad/models/martensite_start/experimental_data/Wever1954/Wever1954-974.json
{"index":974,"components":["AL","C","CR","CU","FE","MN","MO","NI","SI","V","VA"],"conditions":{"N":1,"P":101325,"T":1400.0,"X_AL":0.0003077866,"X_C":0.007375252,"X_CR":0.0105411895,"X_CU":0.0019167244,"X_MN":0.011286779,"X_MO":0.0001154132,"X_NI":0.0011319238,"X_SI":0.0043367633,"X_V":0.000108681},"reference":"Wever1954","disabled":false,"model":"martensite_start","inputs":{"martensite_start":673.0,"martensite_type":"lath","PAGS":null,"parent_phase":"gamma","predicted_type":true,"solutionizing_temperature":1400.0},"outputs":{"calculation_error":false,"DG":1905.6517068987,"error":-2.4360866308,"error_message":[],"LC_martensite_start":675.4360866308,"PAGS_energy":0.0,"solutioning_conditions":{"N":1,"P":101325,"T":1400.0,"X_AL":0.0003077866,"X_C":0.007375252,"X_CR":0.0105411895,"X_CU":0.0019167244,"X_MN":0.011286779,"X_MO":0.0001154132,"X_NI":0.0011319238,"X_SI":0.0043367633,"X_V":0.000108681},"solutionizing_phases":["FCC_A1","","","","","","","","","",""]}}

File: libreCalphad/models/martensite_start/experimental_data/Wever1954/Wever1954-978.json
{"index":978,"components":["C","CR","CU","FE","MN","MO","NI","SI","VA"],"conditions":{"N":1,"P":101325,"T":1273.15,"X_C":0.0083047013,"X_CR":0.0085258767,"X_CU":0.0015696547,"X_MN":0.0062537183,"X_MO":0.0023103624,"X_NI":0.0013217782,"X_SI":0.0049326202},"reference":"Wever1954","disabled":false,"model":"martensite_start","inputs":{"martensite_start":708.0,"martensite_type":"lath","PAGS":null,"parent_phase":"gamma","predicted_type":true,"solutionizing_temperature":1273.15},"outputs":{"calculation_error":false,"DG":1677.3780999033,"error":2.855764389,"error_message":[],"LC_martensite_start":705.144235611,"PAGS_energy":0.0,"solutioning_conditions":{"N":1,"P":101325,"T":1273.15,"X_C":0.0083047013,"X_CR":0.0085258767,"X_CU":0.0015696547,"X_MN":0.0062537183,"X_MO":0.0023103624,"X_NI":0.0013217782,"X_SI":0.0049326202},"solutionizing_phases":["FCC_A1","","","","","","","",""]}}

File: libreCalphad/models/martensite_start/experimental_data/Wever1954/Wever1954-980.json
{"index":980,"components":["C","CR","CU","FE","MN","MO","NI","SI","VA"],"conditions":{"N":1,"P":101325,"T":1400.0,"X_C":0.0087608069,"X_CR":0.002982264,"X_CU":0.0085407632,"X_MN":0.0112902523,"X_MO":0.0015585577,"X_NI":0.0074541246,"X_SI":0.0074930781},"reference":"Wever1954","disabled":false,"model":"martensite_start","inputs":{"martensite_start":673.0,"martensite_type":"lath","PAGS":null,"parent_phase":"gamma","predicted_type":true,"solutionizing_temperature":1400.0},"outputs":{"calculation_error":false,"DG":1826.2041576091,"error":16.5900286675,"error_message":[],"LC_martensite_start":656.4099713325,"PAGS_energy":0.0,"solutioning_conditions":{"N":1,"P":101325,"T":1400.0,"X_C":0.0087608069,"X_CR":0.002982264,"X_CU":0.0085407632,"X_MN":0.0112902523,"X_MO":0.0015585577,"X_NI":0.0074541246,"X_SI":0.0074930781},"solutionizing_phases":["FCC_A1","","","","","","","",""]}}
