Repository: mfrichtl/librecalphad

# Martensite Start Model

## What is this?
This model is intended to be useful for predicting the martensite-start (Ms) temperature for steels. It is far from perfect. I have done  my best to be transparent about its accuracy and limitations, but I'm sure even that falls short. All of the commercial models use proprietary thermodynamic databases, so this one is intended to be an open-source alternative that can be much more collaboratively developed. The references for the experimental data currently incorporated in the model are contained in the references.bib file. I'm sure there are more publications out there that can be incorporated.

File: libreCalphad/models/martensite_start/experimental_data/Wever1954/Wever1954-981.json
{"index":981,"components":["AL","C","CR","CU","FE","MN","NI","SI","VA"],"conditions":{"N":1,"P":101325,"T":1273.15,"X_AL":0.0000204709,"X_C":0.0087375242,"X_CR":0.000849811,"X_CU":0.0018252997,"X_MN":0.0120645508,"X_NI":0.0005646315,"X_SI":0.0082598135},"reference":"Wever1954","disabled":false,"model":"martensite_start","inputs":{"martensite_start":703.0,"martensite_type":"lath","PAGS":null,"parent_phase":"gamma","predicted_type":true,"solutionizing_temperature":1273.15},"outputs":{"calculation_error":false,"DG":1675.8025800532,"error":22.1762322664,"error_message":[],"LC_martensite_start":680.8237677336,"PAGS_energy":0.0,"solutioning_conditions":{"N":1,"P":101325,"T":1273.15,"X_AL":0.0000204709,"X_C":0.0087375242,"X_CR":0.000849811,"X_CU":0.0018252997,"X_MN":0.0120645508,"X_NI":0.0005646315,"X_SI":0.0082598135},"solutionizing_phases":["FCC_A1","","","","","","","",""]}}

File: libreCalphad/models/martensite_start/experimental_data/Wever1954/Wever1954-983.json
{"index":983,"components":["C","CR","CU","FE","MN","MO","NI","SI","VA"],"conditions":{"N":1,"P":101325,"T":1400.0,"X_C":0.010127765,"X_CR":0.0103147859,"X_CU":0.001392166,"X_MN":0.0064411888,"X_MO":0.0013255233,"X_NI":0.0031087366,"X_SI":0.0049217223},"reference":"Wever1954","disabled":false,"model":"martensite_start","inputs":{"martensite_start":673.0,"martensite_type":"lath","PAGS":null,"parent_phase":"gamma","predicted_type":true,"solutionizing_temperature":1400.0},"outputs":{"calculation_error":false,"DG":1918.6174762591,"error":-13.7219471455,"error_message":[],"LC_martensite_start":686.7219471455,"PAGS_energy":0.0,"solutioning_conditions":{"N":1,"P":101325,"T":1400.0,"X_C":0.010127765,"X_CR":0.0103147859,"X_CU":0.001392166,"X_MN":0.0064411888,"X_MO":0.0013255233,"X_NI":0.0031087366,"X_SI":0.0049217223},"solutionizing_phases":["FCC_A1","","","","","","","",""]}}

File: libreCalphad/models/martensite_start/experimental_data/Wever1954/Wever1954-989.json
{"index":989,"components":["C","CR","FE","MN","MO","NI","SI","V","W","VA"],"conditions":{"N":1,"P":101325,"T":1273.15,"X_C":0.0136805543,"X_CR":0.0290052315,"X_MN":0.0038454156,"X_MO":0.0001834998,"X_NI":0.0003999307,"X_SI":0.0022983942,"X_V":0.0040319051,"X_W":0.0283456837},"reference":"Wever1954","disabled":false,"model":"martensite_start","inputs":{"martensite_start":693.0,"martensite_type":"lath","PAGS":null,"parent_phase":"gamma","predicted_type":true,"solutionizing_temperature":1273.15},"outputs":{"calculation_error":false,"DG":1636.5365259957,"error":19.3033930779,"error_message":[],"LC_martensite_start":673.6966069221,"PAGS_energy":0.0,"solutioning_conditions":{"N":1,"P":101325,"T":1273.15,"X_C":0.0136805543,"X_CR":0.0290052315,"X_MN":0.0038454156,"X_MO":0.0001834998,"X_NI":0.0003999307,"X_SI":0.0022983942,"X_V":0.0040319051,"X_W":0.0283456837},"solutionizing_phases":["FCC_A1","M6C_E93","MU2_D85","","","","","","",""]}}

File: libreCalphad/models/martensite_start/experimental_data/Wever1954/Wever1954-990.json
{"index":990,"components":["C","CR","FE","MN","MO","NI","SI","V","W","VA"],"conditions":{"N":1,"P":101325,"T":1400.0,"X_C":0.0132132707,"X_CR":0.0256163774,"X_MN":0.0040235743,"X_MO":0.000354464,"X_NI":0.0005794055,"X_SI":0.0032289286,"X_V":0.0058969136,"X_W":0.0126405062},"reference":"Wever1954","disabled":false,"model":"martensite_start","inputs":{"martensite_start":673.0,"martensite_type":"lath","PAGS":null,"parent_phase":"gamma","predicted_type":true,"solutionizing_temperature":1400.0},"outputs":{"calculation_error":false,"DG":1487.1668019611,"error":70.1627383471,"error_message":[],"LC_martensite_start":602.8372616529,"PAGS_energy":0.0,"solutioning_conditions":{"N":1,"P":101325,"T":1400.0,"X_C":0.0132132707,"X_CR":0.0256163774,"X_MN":0.0040235743,"X_MO":0.000354464,"X_NI":0.0005794055,"X_SI":0.0032289286,"X_V":0.0058969136,"X_W":0.0126405062},"solutionizing_phases":["FCC_A1","","","","","","","","",""]}}

File: libreCalphad/models/martensite_start/experimental_data/Wever1954/Wever1954-991.json
{"index":991,"components":["C","CR","CU","FE","MN","NI","SI","VA"],"conditions":{"N":1,"P":101325,"T":1273.15,"X_C":0.0092077942,"X_CR":0.0006380789,"X_CU":0.0079185762,"X_MN":0.0120781932,"X_NI":0.0051816413,"X_SI":0.0074816152},"reference":"Wever1954","disabled":false,"model":"martensite_start","inputs":{"martensite_start":668.0,"martensite_type":"lath","PAGS":null,"parent_phase":"gamma","predicted_type":true,"solutionizing_temperature":1273.15},"outputs":{"calculation_error":false,"DG":1887.8287846782,"error":8.3213644028,"error_message":[],"LC_martensite_start":659.6786355972,"PAGS_energy":0.0,"solutioning_conditions":{"N":1,"P":101325,"T":1273.15,"X_C":0.0092077942,"X_CR":0.0006380789,"X_CU":0.0079185762,"X_MN":0.0120781932,"X_NI":0.0051816413,"X_SI":0.0074816152},"solutionizing_phases":["FCC_A1","","","","","","",""]}}

File: libreCalphad/models/martensite_start/experimental_data/Wever1954/Wever1954-992.json
{"index":992,"components":["AL","C","CR","CU","FE","MN","SI","VA"],"conditions":{"N":1,"P":101325,"T":1273.15,"X_AL":0.0000204396,"X_C":0.0091833647,"X_CR":0.0010606434,"X_CU":0.0014753697,"X_MN":0.0120461482,"X_SI":0.0104071992},"reference":"Wever1954","disabled":false,"model":"martensite_start","inputs":{"martensite_start":703.0,"martensite_type":"lath","PAGS":null,"parent_phase":"gamma","predicted_type":true,"solutionizing_temperature":1273.15},"outputs":{"calculation_error":false,"DG":1679.3466431148,"error":22.955091095,"error_message":[],"LC_martensite_start":680.044908905,"PAGS_energy":0.0,"solutioning_conditions":{"N":1,"P":101325,"T":1273.15,"X_AL":0.0000204396,"X_C":0.0091833647,"X_CR":0.0010606434,"X_CU":0.0014753697,"X_MN":0.0120461482,"X_SI":0.0104071992},"solutionizing_phases":["FCC_A1","","","","","","",""]}}

File: libreCalphad/models/martensite_start/experimental_data/Wever1954/Wever1954-995.json
{"index":995,"components":["C","CR","CU","FE","MN","MO","NI","SI","VA"],"conditions":{"N":1,"P":101325,"T":1273.15,"X_C":0.0164683423,"X_CR":0.0162729261,"X_CU":0.001383399,"X_MN":0.0049004796,"X_MO":0.0001718056,"X_NI":0.001965829,"X_SI":0.0048907285},"reference":"Wever1954","disabled":false,"model":"martensite_start","inputs":{"martensite_start":613.0,"martensite_type":"lath","PAGS":null,"parent_phase":"gamma","predicted_type":true,"solutionizing_temperature":1273.15},"outputs":{"calculation_error":false,"DG":2361.4954197534,"error":-34.5118247032,"error_message":[],"LC_martensite_start":647.5118247032,"PAGS_energy":0.0,"solutioning_conditions":{"N":1,"P":101325,"T":1273.15,"X_C":0.0164683423,"X_CR":0.0162729261,"X_CU":0.001383399,"X_MN":0.0049004796,"X_MO":0.0001718056,"X_NI":0.001965829,"X_SI":0.0048907285},"solutionizing_phases":["FCC_A1","","","","","","","",""]}}

File: libreCalphad/models/martensite_start/experimental_data/Wever1954/Wever1954-996.json
{"index":996,"components":["C","CR","CU","FE","MN","MO","NI","SI","V","VA"],"conditions":{"N":1,"P":101325,"T":1273.15,"X_C":0.0164675436,"X_CR":0.0115172917,"X_CU":0.001037499,"X_MN":0.0069003406,"X_MO":0.0004008602,"X_NI":0.0007488509,"X_SI":0.0056729699,"X_V":0.0001078507},"reference":"Wever1954","disabled":false,"model":"martensite_start","inputs":{"martensite_start":633.0,"martensite_type":"lath","PAGS":null,"parent_phase":"gamma","predicted_type":true,"solutionizing_temperature":1273.15},"outputs":{"calculation_error":false,"DG":2213.888293535,"error":-18.2604547262,"error_message":[],"LC_martensite_start":651.2604547262,"PAGS_energy":0.0,"solutioning_conditions":{"N":1,"P":101325,"T":1273.15,"X_C":0.0164675436,"X_CR":0.0115172917,"X_CU":0.001037499,"X_MN":0.0069003406,"X_MO":0.0004008602,"X_NI":0.0007488509,"X_SI":0.0056729699,"X_V":0.0001078507},"solutionizing_phases":["FCC_A1","","","","","","","","",""]}}

File: libreCalphad/models/martensite_start/experimental_data/Wever1954/Wever1954-998.json
{"index":998,"components":["C","CR","FE","MN","N","NB","NI","SI","V","W","VA"],"conditions":{"N":1,"P":101325,"T":1273.15,"X_C":0.0164650183,"X_CR":0.0072262564,"X_MN":0.009279035,"X_N":0.0000784372,"X_NB":0.0000118253,"X_NI":0.006429771,"X_SI":0.008997124,"X_V":0.000754839,"X_W":0.0001792831},"reference":"Wever1954","disabled":false,"model":"martensite_start","inputs":{"martensite_start":613.0,"martensite_type":"lath","PAGS":null,"parent_phase":"gamma","predicted_type":true,"solutionizing_temperature":1273.15},"outputs":{"calculation_error":false,"DG":2333.39270358,"error":-19.5229710579,"error_message":[],"LC_martensite_start":632.5229710579,"PAGS_energy":0.0,"solutioning_conditions":{"N":1,"P":101325,"T":1273.15,"X_C":0.0164650183,"X_CR":0.0072262564,"X_MN":0.009279035,"X_N":0.0000784372,"X_NB":0.0000118253,"X_NI":0.006429771,"X_SI":0.008997124,"X_V":0.000754839,"X_W":0.0001792831},"solutionizing_phases":["FCC_A1","FCC_A1","","","","","","","","",""]}}

File: libreCalphad/models/martensite_start/experimental_data/Wever1954/Wever1954-999.json
{"index":999,"components":["C","CR","CU","FE","MN","MO","NI","SI","VA"],"conditions":{"N":1,"P":101325,"T":1273.15,"X_C":0.0173891088,"X_CR":0.0104646925,"X_CU":0.0014703569,"X_MN":0.0064027836,"X_MO":0.0009166052,"X_NI":0.0007491396,"X_SI":0.0045009866},"reference":"Wever1954","disabled":false,"model":"martensite_start","inputs":{"martensite_start":633.0,"martensite_type":"lath","PAGS":null,"parent_phase":"gamma","predicted_type":true,"solutionizing_temperature":1273.15},"outputs":{"calculation_error":false,"DG":2199.7413065458,"error":-18.4393842459,"error_message":[],"LC_martensite_start":651.4393842459,"PAGS_energy":0.0,"solutioning_conditions":{"N":1,"P":101325,"T":1273.15,"X_C":0.0173891088,"X_CR":0.0104646925,"X_CU":0.0014703569,"X_MN":0.0064027836,"X_MO":0.0009166052,"X_NI":0.0007491396,"X_SI":0.0045009866},"solutionizing_phases":["FCC_A1","","","","","","","",""]}}

File: libreCalphad/models/martensite_start/experimental_data/Yeo1963/Yeo1963-1056.json
{"index":1056,"components":["C","CO","FE","MN","N","NI","SI","VA"],"conditions":{"N":1,"P":101325,"T":1273.15,"X_C":0.0001883382,"X_CO":0.0585666735,"X_MN":0.0003088125,"X_N":0.0000807497,"X_NI":0.2035590603,"X_SI":0.0015101702},"reference":"Yeo1963","disabled":false,"model":"martensite_start","inputs":{"martensite_start":544.2611111111,"martensite_type":"lath","PAGS":null,"parent_phase":"gamma","predicted_type":true,"solutionizing_temperature":1273.15},"outputs":{"calculation_error":false,"DG":1327.2881536858,"error":-55.263335282,"error_message":[],"LC_martensite_start":599.5244463931,"PAGS_energy":0.0,"solutioning_conditions":{"N":1,"P":101325,"T":1273.15,"X_C":0.0001883382,"X_CO":0.0585666735,"X_MN":0.0003088125,"X_N":0.0000807497,"X_NI":0.2035590603,"X_SI":0.0015101702},"solutionizing_phases":["FCC_A1","HCP_A3","","","","","",""]}}

File: libreCalphad/models/martensite_start/experimental_data/Yeo1963/Yeo1963-1057.json
{"index":1057,"components":["C","CO","FE","MN","N","NI","SI","VA"],"conditions":{"N":1,"P":101325,"T":1273.15,"X_C":0.000188282,"X_CO":0.0517317351,"X_MN":0.0003087203,"X_N":0.0000807256,"X_NI":0.2050385048,"X_SI":0.0015097195},"reference":"Yeo1963","disabled":false,"model":"martensite_start","inputs":{"martensite_start":527.5944444444,"martensite_type":"lath","PAGS":null,"parent_phase":"gamma","predicted_type":true,"solutionizing_temperature":1273.15},"outputs":{"calculation_error":false,"DG":1370.6674653803,"error":-63.0062111266,"error_message":[],"LC_martensite_start":590.600655571,"PAGS_energy":0.0,"solutioning_conditions":{"N":1,"P":101325,"T":1273.15,"X_C":0.000188282,"X_CO":0.0517317351,"X_MN":0.0003087203,"X_N":0.0000807256,"X_NI":0.2050385048,"X_SI":0.0015097195},"solutionizing_phases":["FCC_A1","HCP_A3","","","","","",""]}}

File: libreCalphad/models/martensite_start/experimental_data/Yeo1963/Yeo1963-1058.json
{"index":1058,"components":["C","FE","MN","N","NI","SI","VA"],"conditions":{"N":1,"P":101325,"T":1273.15,"X_C":0.0001877554,"X_MN":0.0003078568,"X_N":0.0000804998,"X_NI":0.2055536327,"X_SI":0.0015054965},"reference":"Yeo1963","disabled":false,"model":"martensite_start","inputs":{"martensite_start":474.8166666667,"martensite_type":"plate","PAGS":null,"parent_phase":"gamma","predicted_type":true,"solutionizing_temperature":1273.15},"outputs":{"calculation_error":false,"DG":1321.2812016438,"error":3.2172893683,"error_message":[],"LC_martensite_start":471.5993772984,"PAGS_energy":0.0,"solutioning_conditions":{"N":1,"P":101325,"T":1273.15,"X_C":0.0001877554,"X_MN":0.0003078568,"X_N":0.0000804998,"X_NI":0.2055536327,"X_SI":0.0015054965},"solutionizing_phases":["FCC_A1","HCP_A3","","","","",""]}}

File: libreCalphad/models/martensite_start/experimental_data/Yeo1963/Yeo1963-1059.json
{"index":1059,"components":["C","FE","MN","MO","N","NI","SI","VA"],"conditions":{"N":1,"P":101325,"T":1273.15,"X_C":0.0001913153,"X_MN":0.000313694,"X_MO":0.0263320426,"X_N":0.0000820261,"X_NI":0.2105327586,"X_SI":0.0015340419},"reference":"Yeo1963","disabled":false,"model":"martensite_start","inputs":{"martensite_start":360.9277777778,"martensite_type":"lath","PAGS":null,"parent_phase":"gamma","predicted_type":true,"solutionizing_temperature":1273.15},"outputs":{"calculation_error":false,"DG":1767.3802000867,"error":-86.2453325801,"error_message":[],"LC_martensite_start":447.1731103579,"PAGS_energy":0.0,"solutioning_conditions":{"N":1,"P":101325,"T":1273.15,"X_C":0.0001913153,"X_MN":0.000313694,"X_MO":0.0263320426,"X_N":0.0000820261,"X_NI":0.2105327586,"X_SI":0.0015340419},"solutionizing_phases":["FCC_A1","HCP_A3","","","","","",""]}}

File: libreCalphad/models/martensite_start/experimental_data/Yeo1963/Yeo1963-1060.json
{"index":1060,"components":["C","CO","FE","MN","N","NI","SI","VA"],"conditions":{"N":1,"P":101325,"T":1273.15,"X_C":0.0001881525,"X_CO":0.0359838323,"X_MN":0.000308508,"X_N":0.0000806701,"X_NI":0.2084471894,"X_SI":0.0015086811},"reference":"Yeo1963","disabled":false,"model":"martensite_start","inputs":{"martensite_start":510.9277777778,"martensite_type":"lath","PAGS":null,"parent_phase":"gamma","predicted_type":true,"solutionizing_temperature":1273.15},"outputs":{"calculation_error":false,"DG":1318.1591750732,"error":-57.4755256563,"error_message":[],"LC_martensite_start":568.4033034341,"PAGS_energy":0.0,"solutioning_conditions":{"N":1,"P":101325,"T":1273.15,"X_C":0.0001881525,"X_CO":0.0359838323,"X_MN":0.000308508,"X_N":0.0000806701,"X_NI":0.2084471894,"X_SI":0.0015086811},"solutionizing_phases":["FCC_A1","HCP_A3","","","","","",""]}}

File: libreCalphad/models/martensite_start/experimental_data/Yeo1963/Yeo1963-1061.json
{"index":1061,"components":["C","FE","MN","MO","N","NI","SI","VA"],"conditions":{"N":1,"P":101325,"T":1273.15,"X_C":0.0001903565,"X_MN":0.0003121218,"X_MO":0.0190322416,"X_N":0.000081615,"X_NI":0.21211382,"X_SI":0.0015263535},"reference":"Yeo1963","disabled":false,"model":"martensite_start","inputs":{"martensite_start":374.8166666667,"martensite_type":"plate","PAGS":null,"parent_phase":"gamma","predicted_type":true,"solutionizing_temperature":1273.15},"outputs":{"calculation_error":false,"DG":1644.3878750955,"error":-67.563555212,"error_message":[],"LC_martensite_start":442.3802218787,"PAGS_energy":0.0,"solutioning_conditions":{"N":1,"P":101325,"T":1273.15,"X_C":0.0001903565,"X_MN":0.0003121218,"X_MO":0.0190322416,"X_N":0.000081615,"X_NI":0.21211382,"X_SI":0.0015263535},"solutionizing_phases":["FCC_A1","HCP_A3","","","","","",""]}}

File: libreCalphad/models/martensite_start/experimental_data/Yeo1963/Yeo1963-1062.json
{"index":1062,"components":["AL","C","FE","MN","N","NI","SI","VA"],"conditions":{"N":1,"P":101325,"T":1273.15,"X_AL":0.0608619991,"X_C":0.000181887,"X_MN":0.0002982345,"X_N":0.0000779837,"X_NI":0.2030693978,"X_SI":0.0014584415},"reference":"Yeo1963","disabled":false,"model":"martensite_start","inputs":{"martensite_start":444.2611111111,"martensite_type":"plate","PAGS":null,"parent_phase":"gamma","predicted_type":false,"solutionizing_temperature":1273.15},"outputs":{"calculation_error":false,"DG":644.6917981187,"error":4.8631732347,"error_message":[],"LC_martensite_start":439.3979378764,"PAGS_energy":0.0,"solutioning_conditions":{"N":1,"P":101325,"T":1273.15,"X_AL":0.0608619991,"X_C":0.000181887,"X_MN":0.0002982345,"X_N":0.0000779837,"X_NI":0.2030693978,"X_SI":0.0014584415},"solutionizing_phases":["FCC_A1","HCP_A3","","","","","",""]}}

File: libreCalphad/models/martensite_start/experimental_data/Yeo1963/Yeo1963-1063.json
{"index":1063,"components":["C","FE","MN","MO","N","NI","SI","VA"],"conditions":{"N":1,"P":101325,"T":1273.15,"X_C":0.0001893379,"X_MN":0.0003104516,"X_MO":0.0112772499,"X_N":0.0000811783,"X_NI":0.2137934709,"X_SI":0.0015181858},"reference":"Yeo1963","disabled":false,"model":"martensite_start","inputs":{"martensite_start":410.9277777778,"martensite_type":"plate","PAGS":null,"parent_phase":"gamma","predicted_type":true,"solutionizing_temperature":1273.15},"outputs":{"calculation_error":false,"DG":1425.7152056543,"error":-32.931093483,"error_message":[],"LC_martensite_start":443.8588712608,"PAGS_energy":0.0,"solutioning_conditions":{"N":1,"P":101325,"T":1273.15,"X_C":0.0001893379,"X_MN":0.0003104516,"X_MO":0.0112772499,"X_N":0.0000811783,"X_NI":0.2137934709,"X_SI":0.0015181858},"solutionizing_phases":["FCC_A1","HCP_A3","","","","","",""]}}

File: libreCalphad/models/martensite_start/experimental_data/Yeo1963/Yeo1963-1064.json
{"index":1064,"components":["C","CO","FE","MN","N","NI","SI","VA"],"conditions":{"N":1,"P":101325,"T":1273.15,"X_C":0.0001880012,"X_CO":0.0175834561,"X_MN":0.0003082599,"X_N":0.0000806052,"X_NI":0.2124300105,"X_SI":0.0015074678},"reference":"Yeo1963","disabled":false,"model":"martensite_start","inputs":{"martensite_start":480.3722222222,"martensite_type":"lath","PAGS":null,"parent_phase":"gamma","predicted_type":true,"solutionizing_temperature":1273.15},"outputs":{"calculation_error":false,"DG":1300.2742362905,"error":-57.8535137971,"error_message":[],"LC_martensite_start":538.2257360193,"PAGS_energy":0.0,"solutioning_conditions":{"N":1,"P":101325,"T":1273.15,"X_C":0.0001880012,"X_CO":0.0175834561,"X_MN":0.0003082599,"X_N":0.0000806052,"X_NI":0.2124300105,"X_SI":0.0015074678},"solutionizing_phases":["FCC_A1","HCP_A3","","","","","",""]}}

File: libreCalphad/models/martensite_start/experimental_data/Yeo1963/Yeo1963-1068.json
{"index":1068,"components":["C","FE","MN","MO","N","NI","SI","VA"],"conditions":{"N":1,"P":101325,"T":1273.15,"X_C":0.0001886472,"X_MN":0.0003093192,"X_MO":0.0060192991,"X_N":0.0000808822,"X_NI":0.2149322886,"X_SI":0.001512648},"reference":"Yeo1963","disabled":false,"model":"martensite_start","inputs":{"martensite_start":427.5944444444,"martensite_type":"plate","PAGS":null,"parent_phase":"gamma","predicted_type":true,"solutionizing_temperature":1273.15},"outputs":{"calculation_error":false,"DG":1335.4955006927,"error":-19.0765885793,"error_message":[],"LC_martensite_start":446.6710330237,"PAGS_energy":0.0,"solutioning_conditions":{"N":1,"P":101325,"T":1273.15,"X_C":0.0001886472,"X_MN":0.0003093192,"X_MO":0.0060192991,"X_N":0.0000808822,"X_NI":0.2149322886,"X_SI":0.001512648},"solutionizing_phases":["HCP_A3","FCC_A1","","","","","",""]}}

File: libreCalphad/models/martensite_start/experimental_data/Yeo1963/Yeo1963-1069.json
{"index":1069,"components":["C","FE","MN","N","NI","SI","V","VA"],"conditions":{"N":1,"P":101325,"T":1273.15,"X_C":0.0001876774,"X_MN":0.0003077289,"X_N":0.0000804664,"X_NI":0.2141239995,"X_SI":0.0015048712,"X_V":0.0097586642},"reference":"Yeo1963","disabled":false,"model":"martensite_start","inputs":{"martensite_start":441.4833333333,"martensite_type":"plate","PAGS":null,"parent_phase":"gamma","predicted_type":true,"solutionizing_temperature":1273.15},"outputs":{"calculation_error":false,"DG":1368.6003789779,"error":-23.8913799302,"error_message":[],"LC_martensite_start":465.3747132635,"PAGS_energy":0.0,"solutioning_conditions":{"N":1,"P":101325,"T":1273.15,"X_C":0.0001876774,"X_MN":0.0003077289,"X_N":0.0000804664,"X_NI":0.2141239995,"X_SI":0.0015048712,"X_V":0.0097586642},"solutionizing_phases":["HCP_A3","FCC_A1","","","","","",""]}}

File: libreCalphad/models/martensite_start/experimental_data/Yeo1963/Yeo1963-1070.json
{"index":1070,"components":["C","FE","MN","N","NI","SI","TI","VA"],"conditions":{"N":1,"P":101325,"T":1273.15,"X_C":0.0001875995,"X_MN":0.0003076012,"X_N":0.000080433,"X_NI":0.214289995,"X_SI":0.0015042465,"X_TI":0.0089921421},"reference":"Yeo1963","disabled":false,"model":"martensite_start","inputs":{"martensite_start":455.3722222222,"martensite_type":"plate","PAGS":null,"parent_phase":"gamma","predicted_type":true,"solutionizing_temperature":1273.15},"outputs":{"calculation_error":false,"DG":1279.5934902212,"error":-7.0340246397,"error_message":[],"LC_martensite_start":462.4062468619,"PAGS_energy":0.0,"solutioning_conditions":{"N":1,"P":101325,"T":1273.15,"X_C":0.0001875995,"X_MN":0.0003076012,"X_N":0.000080433,"X_NI":0.214289995,"X_SI":0.0015042465,"X_TI":0.0089921421},"solutionizing_phases":["FCC_A1","FCC_A1","","","","","",""]}}

File: libreCalphad/models/martensite_start/experimental_data/Yeo1963/Yeo1963-1071.json
{"index":1071,"components":["AL","C","FE","MN","N","NI","SI","VA"],"conditions":{"N":1,"P":101325,"T":1273.15,"X_AL":0.0156398468,"X_C":0.0001863226,"X_MN":0.0003055075,"X_N":0.0000798855,"X_NI":0.212852553,"X_SI":0.0014940078},"reference":"Yeo1963","disabled":false,"model":"martensite_start","inputs":{"martensite_start":447.0388888889,"martensite_type":"plate","PAGS":null,"parent_phase":"gamma","predicted_type":false,"solutionizing_temperature":1273.15},"outputs":{"calculation_error":false,"DG":1247.9782400532,"error":37.8213105975,"error_message":[],"LC_martensite_start":409.2175782914,"PAGS_energy":0.0,"solutioning_conditions":{"N":1,"P":101325,"T":1273.15,"X_AL":0.0156398468,"X_C":0.0001863226,"X_MN":0.0003055075,"X_N":0.0000798855,"X_NI":0.212852553,"X_SI":0.0014940078},"solutionizing_phases":["FCC_A1","HCP_A3","","","","","",""]}}

File: libreCalphad/models/martensite_start/experimental_data/Yeo1963/Yeo1963-1072.json
{"index":1072,"components":["C","FE","MN","MO","N","NI","SI","VA"],"conditions":{"N":1,"P":101325,"T":1273.15,"X_C":0.0001883183,"X_MN":0.0003087799,"X_MO":0.0035152357,"X_N":0.0000807412,"X_NI":0.2154746429,"X_SI":0.0015100106},"reference":"Yeo1963","disabled":false,"model":"martensite_start","inputs":{"martensite_start":444.2611111111,"martensite_type":"plate","PAGS":null,"parent_phase":"gamma","predicted_type":true,"solutionizing_temperature":1273.15},"outputs":{"calculation_error":false,"DG":1259.3027335731,"error":-4.8446160327,"error_message":[],"LC_martensite_start":449.1057271438,"PAGS_energy":0.0,"solutioning_conditions":{"N":1,"P":101325,"T":1273.15,"X_C":0.0001883183,"X_MN":0.0003087799,"X_MO":0.0035152357,"X_N":0.0000807412,"X_NI":0.2154746429,"X_SI":0.0015100106},"solutionizing_phases":["FCC_A1","HCP_A3","","","","","",""]}}

File: libreCalphad/models/martensite_start/experimental_data/Yeo1963/Yeo1963-1073.json
{"index":1073,"components":["C","FE","MN","N","NI","SI","TI","VA"],"conditions":{"N":1,"P":101325,"T":1273.15,"X_C":0.0001877091,"X_MN":0.0003077809,"X_N":0.00008048,"X_NI":0.2151196944,"X_SI":0.0015051256,"X_TI":0.0051582619},"reference":"Yeo1963","disabled":false,"model":"martensite_start","inputs":{"martensite_start":463.7055555556,"martensite_type":"plate","PAGS":null,"parent_phase":"gamma","predicted_type":true,"solutionizing_temperature":1273.15},"outputs":{"calculation_error":false,"DG":1218.2229623006,"error":3.99363721,"error_message":[],"LC_martensite_start":459.7119183456,"PAGS_energy":0.0,"solutioning_conditions":{"N":1,"P":101325,"T":1273.15,"X_C":0.0001877091,"X_MN":0.0003077809,"X_N":0.00008048,"X_NI":0.2151196944,"X_SI":0.0015051256,"X_TI":0.0051582619},"solutionizing_phases":["FCC_A1","FCC_A1","","","","","",""]}}

File: libreCalphad/models/martensite_start/experimental_data/Yeo1963/Yeo1963-1074.json
{"index":1074,"components":["AL","C","FE","MN","N","NI","SI","VA"],"conditions":{"N":1,"P":101325,"T":1273.15,"X_AL":0.0084985251,"X_C":0.000187023,"X_MN":0.000306656,"X_N":0.0000801858,"X_NI":0.2143974742,"X_SI":0.0014996244},"reference":"Yeo1963","disabled":false,"model":"martensite_start","inputs":{"martensite_start":444.2611111111,"martensite_type":"plate","PAGS":null,"parent_phase":"gamma","predicted_type":false,"solutionizing_temperature":1273.15},"outputs":{"calculation_error":false,"DG":1081.7542183923,"error":15.5437327268,"error_message":[],"LC_martensite_start":428.7173783843,"PAGS_energy":0.0,"solutioning_conditions":{"N":1,"P":101325,"T":1273.15,"X_AL":0.0084985251,"X_C":0.000187023,"X_MN":0.000306656,"X_N":0.0000801858,"X_NI":0.2143974742,"X_SI":0.0014996244},"solutionizing_phases":["FCC_A1","HCP_A3","","","","","",""]}}

File: libreCalphad/models/martensite_start/experimental_data/Yeo1963/Yeo1963-1075.json
{"index":1075,"components":["C","FE","MN","N","NI","SI","V","VA"],"conditions":{"N":1,"P":101325,"T":1273.15,"X_C":0.0001877736,"X_MN":0.0003078867,"X_N":0.0000805076,"X_NI":0.2152579072,"X_SI":0.0015056427,"X_V":0.004519371},"reference":"Yeo1963","disabled":false,"model":"martensite_start","inputs":{"martensite_start":458.15,"martensite_type":"plate","PAGS":null,"parent_phase":"gamma","predicted_type":true,"solutionizing_temperature":1273.15},"outputs":{"calculation_error":false,"DG":1246.2891274943,"error":-1.6936995125,"error_message":[],"LC_martensite_start":459.8436995125,"PAGS_energy":0.0,"solutioning_conditions":{"N":1,"P":101325,"T":1273.15,"X_C":0.0001877736,"X_MN":0.0003078867,"X_N":0.0000805076,"X_NI":0.2152579072,"X_SI":0.0015056427,"X_V":0.004519371},"solutionizing_phases":["FCC_A1","HCP_A3","","","","","",""]}}

File: libreCalphad/models/martensite_start/experimental_data/Yeo1963/Yeo1963-1076.json
{"index":1076,"components":["AL","C","FE","MN","N","NI","SI","VA"],"conditions":{"N":1,"P":101325,"T":1273.15,"X_AL":0.0049923464,"X_C":0.0001873669,"X_MN":0.0003072199,"X_N":0.0000803333,"X_NI":0.215155985,"X_SI":0.0015023819},"reference":"Yeo1963","disabled":false,"model":"martensite_start","inputs":{"martensite_start":447.0388888889,"martensite_type":"plate","PAGS":null,"parent_phase":"gamma","predicted_type":false,"solutionizing_temperature":1273.15},"outputs":{"calculation_error":false,"DG":1146.1527454086,"error":7.4484880786,"error_message":[],"LC_martensite_start":439.5904008103,"PAGS_energy":0.0,"solutioning_conditions":{"N":1,"P":101325,"T":1273.15,"X_AL":0.0049923464,"X_C":0.0001873669,"X_MN":0.0003072199,"X_N":0.0000803333,"X_NI":0.215155985,"X_SI":0.0015023819},"solutionizing_phases":["FCC_A1","HCP_A3","","","","","",""]}}

File: libreCalphad/models/martensite_start/experimental_data/Yeo1963/Yeo1963-1077.json
{"index":1077,"components":["C","FE","MN","N","NI","SI","V","VA"],"conditions":{"N":1,"P":101325,"T":1273.15,"X_C":0.0001878322,"X_MN":0.0003079828,"X_N":0.0000805328,"X_NI":0.2159488147,"X_SI":0.0015061129,"X_V":0.0013269883},"reference":"Yeo1963","disabled":false,"model":"martensite_start","inputs":{"martensite_start":466.4833333333,"martensite_type":"plate","PAGS":null,"parent_phase":"gamma","predicted_type":true,"solutionizing_temperature":1273.15},"outputs":{"calculation_error":false,"DG":1179.8497110915,"error":10.5107070716,"error_message":[],"LC_martensite_start":455.9726262617,"PAGS_energy":0.0,"solutioning_conditions":{"N":1,"P":101325,"T":1273.15,"X_C":0.0001878322,"X_MN":0.0003079828,"X_N":0.0000805328,"X_NI":0.2159488147,"X_SI":0.0015061129,"X_V":0.0013269883},"solutionizing_phases":["HCP_A3","FCC_A1","","","","","",""]}}

File: libreCalphad/models/martensite_start/experimental_data/Yeo1963/Yeo1963-1078.json
{"index":1078,"components":["C","FE","MN","N","NI","SI","V","VA"],"conditions":{"N":1,"P":101325,"T":1273.15,"X_C":0.0001878436,"X_MN":0.0003080014,"X_N":0.0000805376,"X_NI":0.2160827426,"X_SI":0.001506204,"X_V":0.000708166},"reference":"Yeo1963","disabled":false,"model":"martensite_start","inputs":{"martensite_start":466.4833333333,"martensite_type":"plate","PAGS":null,"parent_phase":"gamma","predicted_type":true,"solutionizing_temperature":1273.15},"outputs":{"calculation_error":false,"DG":1175.0283584981,"error":11.2766897027,"error_message":[],"LC_martensite_start":455.2066436306,"PAGS_energy":0.0,"solutioning_conditions":{"N":1,"P":101325,"T":1273.15,"X_C":0.0001878436,"X_MN":0.0003080014,"X_N":0.0000805376,"X_NI":0.2160827426,"X_SI":0.001506204,"X_V":0.000708166},"solutionizing_phases":["FCC_A1","HCP_A3","","","","","",""]}}

File: libreCalphad/models/martensite_start/experimental_data/Yeo1963/Yeo1963-1079.json
{"index":1079,"components":["C","FE","MN","N","NI","SI","TI","VA"],"conditions":{"N":1,"P":101325,"T":1273.15,"X_C":0.0001878364,"X_MN":0.0003079896,"X_N":0.0000805345,"X_NI":0.2160831004,"X_SI":0.0015061463,"X_TI":0.0007065495},"reference":"Yeo1963","disabled":false,"model":"martensite_start","inputs":{"martensite_start":444.2611111111,"martensite_type":"plate","PAGS":null,"parent_phase":"gamma","predicted_type":true,"solutionizing_temperature":1273.15},"outputs":{"calculation_error":false,"DG":1277.9503797143,"error":-10.9982350646,"error_message":[],"LC_martensite_start":455.2593461757,"PAGS_energy":0.0,"solutioning_conditions":{"N":1,"P":101325,"T":1273.15,"X_C":0.0001878364,"X_MN":0.0003079896,"X_N":0.0000805345,"X_NI":0.2160831004,"X_SI":0.0015061463,"X_TI":0.0007065495},"solutionizing_phases":["FCC_A1","FCC_A1","","","","","",""]}}

File: libreCalphad/models/martensite_start/experimental_data/Yeo1963/Yeo1963-1080.json
{"index":1080,"components":["C","FE","MN","N","NI","SI","V","VA"],"conditions":{"N":1,"P":101325,"T":1273.15,"X_C":0.0001878507,"X_MN":0.0003080131,"X_N":0.0000805407,"X_NI":0.2161665319,"X_SI":0.001506261,"X_V":0.0003210122},"reference":"Yeo1963","disabled":false,"model":"martensite_start","inputs":{"martensite_start":444.2611111111,"martensite_type":"plate","PAGS":null,"parent_phase":"gamma","predicted_type":true,"solutionizing_temperature":1273.15},"outputs":{"calculation_error":false,"DG":1276.6666735233,"error":-10.5262550863,"error_message":[],"LC_martensite_start":454.7873661974,"PAGS_energy":0.0,"solutioning_conditions":{"N":1,"P":101325,"T":1273.15,"X_C":0.0001878507,"X_MN":0.0003080131,"X_N":0.0000805407,"X_NI":0.2161665319,"X_SI":0.001506261,"X_V":0.0003210122},"solutionizing_phases":["FCC_A1","HCP_A3","","","","","",""]}}

File: libreCalphad/models/martensite_start/experimental_data/Yeo1963/Yeo1963-1081.json
{"index":1081,"components":["C","FE","MN","N","NI","SI","VA"],"conditions":{"N":1,"P":101325,"T":1273.15,"X_C":0.0001878566,"X_MN":0.0003080228,"X_N":0.0000805432,"X_NI":0.2162360065,"X_SI":0.0015063083},"reference":"Yeo1963","disabled":false,"model":"martensite_start","inputs":{"martensite_start":435.9277777778,"martensite_type":"plate","PAGS":null,"parent_phase":"gamma","predicted_type":false,"solutionizing_temperature":1273.15},"outputs":{"calculation_error":false,"DG":1321.2531965181,"error":-20.5314792813,"error_message":[],"LC_martensite_start":456.4592570591,"PAGS_energy":0.0,"solutioning_conditions":{"N":1,"P":101325,"T":1273.15,"X_C":0.0001878566,"X_MN":0.0003080228,"X_N":0.0000805432,"X_NI":0.2162360065,"X_SI":0.0015063083},"solutionizing_phases":["FCC_A1","HCP_A3","","","","",""]}}

File: libreCalphad/models/martensite_start/experimental_data/Yeo1963/Yeo1963-1082.json
{"index":1082,"components":["C","FE","MN","N","NI","SI","VA"],"conditions":{"N":1,"P":101325,"T":1273.15,"X_C":0.000187875,"X_MN":0.000308053,"X_N":0.0000805511,"X_NI":0.2181794941,"X_SI":0.001506456},"reference":"Yeo1963","disabled":false,"model":"martensite_start","inputs":{"martensite_start":438.7055555556,"martensite_type":"plate","PAGS":null,"parent_phase":"gamma","predicted_type":false,"solutionizing_temperature":1273.15},"outputs":{"calculation_error":false,"DG":1272.7750965319,"error":-14.7101515304,"error_message":[],"LC_martensite_start":453.415707086,"PAGS_energy":0.0,"solutioning_conditions":{"N":1,"P":101325,"T":1273.15,"X_C":0.000187875,"X_MN":0.000308053,"X_N":0.0000805511,"X_NI":0.2181794941,"X_SI":0.001506456},"solutionizing_phases":["FCC_A1","HCP_A3","","","","",""]}}

File: libreCalphad/models/martensite_start/experimental_data/Yeo1963/Yeo1963-1083.json
{"index":1083,"components":["C","FE","MN","N","NI","SI","VA"],"conditions":{"N":1,"P":101325,"T":1273.15,"X_C":0.0001879856,"X_MN":0.0003082343,"X_N":0.0000805985,"X_NI":0.2298484277,"X_SI":0.0015073427},"reference":"Yeo1963","disabled":false,"model":"martensite_start","inputs":{"martensite_start":413.7055555556,"martensite_type":"plate","PAGS":null,"parent_phase":"gamma","predicted_type":false,"solutionizing_temperature":1273.15},"outputs":{"calculation_error":false,"DG":1147.4756900762,"error":-19.0086785057,"error_message":[],"LC_martensite_start":432.7142340613,"PAGS_energy":0.0,"solutioning_conditions":{"N":1,"P":101325,"T":1273.15,"X_C":0.0001879856,"X_MN":0.0003082343,"X_N":0.0000805985,"X_NI":0.2298484277,"X_SI":0.0015073427},"solutionizing_phases":["FCC_A1","HCP_A3","","","","",""]}}

File: libreCalphad/models/martensite_start/experimental_data/Yeo1963/Yeo1963-1084.json
{"index":1084,"components":["C","FE","MN","N","NI","SI","VA"],"conditions":{"N":1,"P":101325,"T":1273.15,"X_C":0.0001880686,"X_MN":0.0003083704,"X_N":0.0000806341,"X_NI":0.238609147,"X_SI":0.0015080085},"reference":"Yeo1963","disabled":false,"model":"martensite_start","inputs":{"martensite_start":402.5944444444,"martensite_type":"plate","PAGS":null,"parent_phase":"gamma","predicted_type":false,"solutionizing_temperature":1273.15},"outputs":{"calculation_error":false,"DG":1008.1016119237,"error":-10.9629828729,"error_message":[],"LC_martensite_start":413.5574273173,"PAGS_energy":0.0,"solutioning_conditions":{"N":1,"P":101325,"T":1273.15,"X_C":0.0001880686,"X_MN":0.0003083704,"X_N":0.0000806341,"X_NI":0.238609147,"X_SI":0.0015080085},"solutionizing_phases":["FCC_A1","HCP_A3","","","","",""]}}

File: libreCalphad/models/martensite_start/experimental_data/Yeo1963/Yeo1963-1085.json
{"index":1085,"components":["C","FE","MN","N","NI","SI","VA"],"conditions":{"N":1,"P":101325,"T":1273.15,"X_C":0.0001882904,"X_MN":0.0003087341,"X_N":0.0000807292,"X_NI":0.2620089431,"X_SI":0.0015097867},"reference":"Yeo1963","disabled":false,"model":"martensite_start","inputs":{"martensite_start":347.0388888889,"martensite_type":"plate","PAGS":null,"parent_phase":"gamma","predicted_type":false,"solutionizing_temperature":1273.15},"outputs":{"calculation_error":false,"DG":640.2763403717,"error":16.5707415623,"error_message":[],"LC_martensite_start":330.4681473266,"PAGS_energy":0.0,"solutioning_conditions":{"N":1,"P":101325,"T":1273.15,"X_C":0.0001882904,"X_MN":0.0003087341,"X_N":0.0000807292,"X_NI":0.2620089431,"X_SI":0.0015097867},"solutionizing_phases":["FCC_A1","HCP_A3","","","","",""]}}

File: libreCalphad/models/martensite_start/experimental_data/Yeo1963/Yeo1963-1089.json
{"index":1089,"components":["C","CR","FE","MN","N","NI","SI","VA"],"conditions":{"N":1,"P":101325,"T":1273.15,"X_C":0.0001875026,"X_CR":0.0238267076,"X_MN":0.0003074423,"X_N":0.0000803914,"X_NI":0.2110792477,"X_SI":0.0015034698},"reference":"Yeo1963","disabled":false,"model":"martensite_start","inputs":{"martensite_start":363.7055555556,"martensite_type":"lath","PAGS":null,"parent_phase":"gamma","predicted_type":true,"solutionizing_temperature":1273.15},"outputs":{"calculation_error":false,"DG":1618.4980699575,"error":-73.5193186845,"error_message":[],"LC_martensite_start":437.2248742401,"PAGS_energy":0.0,"solutioning_conditions":{"N":1,"P":101325,"T":1273.15,"X_C":0.0001875026,"X_CR":0.0238267076,"X_MN":0.0003074423,"X_N":0.0000803914,"X_NI":0.2110792477,"X_SI":0.0015034698},"solutionizing_phases":["FCC_A1","HCP_A3","","","","","",""]}}

File: libreCalphad/models/martensite_start/experimental_data/Yeo1963/Yeo1963-1091.json
{"index":1091,"components":["C","FE","MN","N","NI","SI","V","VA"],"conditions":{"N":1,"P":101325,"T":1273.15,"X_C":0.0001868591,"X_MN":0.0003063872,"X_N":0.0000801155,"X_NI":0.2139751658,"X_SI":0.0103345437,"X_V":0.0098025909},"reference":"Yeo1963","disabled":false,"model":"martensite_start","inputs":{"martensite_start":458.15,"martensite_type":"lath","PAGS":null,"parent_phase":"gamma","predicted_type":true,"solutionizing_temperature":1273.15},"outputs":{"calculation_error":false,"DG":1337.9979552268,"error":-54.3758636951,"error_message":[],"LC_martensite_start":512.5258636951,"PAGS_energy":0.0,"solutioning_conditions":{"N":1,"P":101325,"T":1273.15,"X_C":0.0001868591,"X_MN":0.0003063872,"X_N":0.0000801155,"X_NI":0.2139751658,"X_SI":0.0103345437,"X_V":0.0098025909},"solutionizing_phases":["HCP_A3","FCC_A1","","","","","",""]}}

File: libreCalphad/models/martensite_start/experimental_data/Yeo1963/Yeo1963-1092.json
{"index":1092,"components":["C","FE","MN","N","NI","SI","V","VA"],"conditions":{"N":1,"P":101325,"T":1273.15,"X_C":0.0001859945,"X_MN":0.0003049696,"X_N":0.0000797449,"X_NI":0.2119939022,"X_SI":0.0194932007,"X_V":0.0097572351},"reference":"Yeo1963","disabled":false,"model":"martensite_start","inputs":{"martensite_start":458.15,"martensite_type":"lath","PAGS":null,"parent_phase":"gamma","predicted_type":true,"solutionizing_temperature":1273.15},"outputs":{"calculation_error":false,"DG":1419.9439292734,"error":-57.2742771125,"error_message":[],"LC_martensite_start":515.4242771125,"PAGS_energy":0.0,"solutioning_conditions":{"N":1,"P":101325,"T":1273.15,"X_C":0.0001859945,"X_MN":0.0003049696,"X_N":0.0000797449,"X_NI":0.2119939022,"X_SI":0.0194932007,"X_V":0.0097572351},"solutionizing_phases":["HCP_A3","FCC_A1","","","","","",""]}}

File: libreCalphad/models/martensite_start/experimental_data/Yeo1963/Yeo1963-1093.json
{"index":1093,"components":["C","FE","MN","N","NI","SI","V","VA"],"conditions":{"N":1,"P":101325,"T":1273.15,"X_C":0.0001852354,"X_MN":0.0003037248,"X_N":0.0000794194,"X_NI":0.2102541997,"X_SI":0.0275352093,"X_V":0.0097174092},"reference":"Yeo1963","disabled":false,"model":"martensite_start","inputs":{"martensite_start":433.15,"martensite_type":"plate","PAGS":null,"parent_phase":"gamma","predicted_type":true,"solutionizing_temperature":1273.15},"outputs":{"calculation_error":false,"DG":1652.2133320043,"error":-51.5202120161,"error_message":[],"LC_martensite_start":484.6702120161,"PAGS_energy":0.0,"solutioning_conditions":{"N":1,"P":101325,"T":1273.15,"X_C":0.0001852354,"X_MN":0.0003037248,"X_N":0.0000794194,"X_NI":0.2102541997,"X_SI":0.0275352093,"X_V":0.0097174092},"solutionizing_phases":["HCP_A3","FCC_A1","","","","","",""]}}

File: libreCalphad/models/martensite_start/experimental_data/Yeo1963/Yeo1963-1094.json
{"index":1094,"components":["C","FE","MN","N","NI","SI","V","VA"],"conditions":{"N":1,"P":101325,"T":1273.15,"X_C":0.000184295,"X_MN":0.0003021829,"X_N":0.0000790162,"X_NI":0.2080991931,"X_SI":0.0374970167,"X_V":0.0096680759},"reference":"Yeo1963","disabled":false,"model":"martensite_start","inputs":{"martensite_start":427.5944444444,"martensite_type":"plate","PAGS":null,"parent_phase":"gamma","predicted_type":true,"solutionizing_temperature":1273.15},"outputs":{"calculation_error":false,"DG":1779.6082277408,"error":-63.8100834942,"error_message":[],"LC_martensite_start":491.4045279386,"PAGS_energy":0.0,"solutioning_conditions":{"N":1,"P":101325,"T":1273.15,"X_C":0.000184295,"X_MN":0.0003021829,"X_N":0.0000790162,"X_NI":0.2080991931,"X_SI":0.0374970167,"X_V":0.0096680759},"solutionizing_phases":["HCP_A3","FCC_A1","","","","","",""]}}

File: libreCalphad/models/martensite_start/experimental_data/Yeo1963/Yeo1963-1095.json
{"index":1095,"components":["C","FE","MN","N","NI","SI","V","VA"],"conditions":{"N":1,"P":101325,"T":1273.15,"X_C":0.000182589,"X_MN":0.0002993857,"X_N":0.0000782847,"X_NI":0.2041899064,"X_SI":0.0555682194,"X_V":0.0095785831},"reference":"Yeo1963","disabled":false,"model":"martensite_start","inputs":{"martensite_start":383.15,"martensite_type":"plate","PAGS":null,"parent_phase":"gamma","predicted_type":true,"solutionizing_temperature":1273.15},"outputs":{"calculation_error":false,"DG":2285.8588837827,"error":-124.7677643299,"error_message":[],"LC_martensite_start":507.9177643299,"PAGS_energy":0.0,"solutioning_conditions":{"N":1,"P":101325,"T":1273.15,"X_C":0.000182589,"X_MN":0.0002993857,"X_N":0.0000782847,"X_NI":0.2041899064,"X_SI":0.0555682194,"X_V":0.0095785831},"solutionizing_phases":["HCP_A3","FCC_A1","","","","","",""]}}

File: libreCalphad/models/martensite_start/experimental_data/Yeo1963/Yeo1963-1096.json
{"index":1096,"components":["C","FE","MN","N","NI","SI","V","VA"],"conditions":{"N":1,"P":101325,"T":1273.15,"X_C":0.0001810602,"X_MN":0.0002968789,"X_N":0.0000776293,"X_NI":0.2006864414,"X_SI":0.071763457,"X_V":0.0094983804},"reference":"Yeo1963","disabled":false,"model":"martensite_start","inputs":{"martensite_start":347.0388888889,"martensite_type":"plate","PAGS":null,"parent_phase":"gamma","predicted_type":true,"solutionizing_temperature":1273.15},"outputs":{"calculation_error":false,"DG":2766.3631412395,"error":-180.5222422956,"error_message":[],"LC_martensite_start":527.5611311845,"PAGS_energy":0.0,"solutioning_conditions":{"N":1,"P":101325,"T":1273.15,"X_C":0.0001810602,"X_MN":0.0002968789,"X_N":0.0000776293,"X_NI":0.2006864414,"X_SI":0.071763457,"X_V":0.0094983804},"solutionizing_phases":["FCC_A1","HCP_A3","FCC_A1","","","","",""]}}
