Repository: mfrichtl/librecalphad

# Martensite Start Model

## What is this?
This model is intended to be useful for predicting the martensite-start (Ms) temperature for steels. It is far from perfect. I have done  my best to be transparent about its accuracy and limitations, but I'm sure even that falls short. All of the commercial models use proprietary thermodynamic databases, so this one is intended to be an open-source alternative that can be much more collaboratively developed. The references for the experimental data currently incorporated in the model are contained in the references.bib file. I'm sure there are more publications out there that can be incorporated.

File: libreCalphad/models/martensite_start/experimental_data/training/3-ternary/C-Fe-Ni/BCT_PLATE.json
{"components": ["C", "FE", "NI", "VA"], "reference": ["Brofman1983", "Rao1967"], "phases": ["BCT_PLATE"], "output": "MS", "conditions": {"P": 101325, "N": 1, "T": [308.0796299115, 329.3638577185, 336.3720806492, 338.105323534, 483.9, 478.3, 472.0]}, "solver": {"mode": "manual", "sublattice_site_ratios": [1, 3], "sublattice_configurations": [[["FE", "NI"], ["C", "VA"]], [["FE", "NI"], ["C", "VA"]], [["FE", "NI"], ["C", "VA"]], [["FE", "NI"], ["C", "VA"]], [["FE", "NI"], ["C", "VA"]], [["FE", "NI"], ["C", "VA"]], [["FE", "NI"], ["C", "VA"]]], "sublattice_occupancies": [[[0.7387559834, 0.26006727020000003], [0.00039271092116271896, 0.9996072890788373]], [[0.7387559834, 0.26006727020000003], [0.00039271092116271896, 0.9996072890788373]], [[0.7387559834, 0.26006727020000003], [0.00039271092116271896, 0.9996072890788373]], [[0.7387559834, 0.26006727020000003], [0.00039271092116271896, 0.9996072890788373]], [[0.8072684925, 0.1919432099], [0.000262973167783695, 0.9997370268322163]], [[0.8068624400000001, 0.19187112890000002], [0.0004226789604051716, 0.9995773210395948]], [[0.8063493395, 0.1917800452], [0.0006247069863842766, 0.9993752930136157]]]}, "values": [[[810.3506888553, 810.3506888553, 810.3506888553, 810.3506888553, 810.3506888553, 810.3506888553, 810.3506888553], [731.5944566054, 731.5944566054, 731.5944566054, 731.5944566054, 731.5944566054, 731.5944566054, 731.5944566054], [683.8509477058, 683.8509477058, 683.8509477058, 683.8509477058, 683.8509477058, 683.8509477058, 683.8509477058], [624.9734483354, 624.9734483354, 624.9734483354, 624.9734483354, 624.9734483354, 624.9734483354, 624.9734483354], [1460.1700981683, 1460.1700981683, 1460.1700981683, 1460.1700981683, 1460.1700981683, 1460.1700981683, 1460.1700981683], [1468.5038246991, 1468.5038246991, 1468.5038246991, 1468.5038246991, 1468.5038246991, 1468.5038246991, 1468.5038246991], [1473.2896657788, 1473.2896657788, 1473.2896657788, 1473.2896657788, 1473.2896657788, 1473.2896657788, 1473.2896657788]]]}

File: libreCalphad/models/martensite_start/experimental_data/training/3-ternary/C-Fe-Ni/['BCC_A2'].json
{"components": ["C", "FE", "NI", "VA"], "reference": ["Tanaka1972", "Goodenow1965", "Rao1967", "Steven1956"], "phases": ["BCC_A2"], "output": "MS", "conditions": {"P": 101325, "N": 1, "T": [603.15, 633.15, 613.15, 493.15, 503.15, 663.7, 636.0, 628.3, 613.5, 438.8, 580.4, 593.5]}, "solver": {"mode": "manual", "sublattice_site_ratios": [1, 3], "sublattice_configurations": [[["FE", "NI"], ["C", "VA"]], [["FE", "NI"], ["C", "VA"]], [["FE", "NI"], ["C", "VA"]], [["FE", "NI"], ["C", "VA"]], [["FE", "NI"], ["C", "VA"]], [["FE", "NI"], ["C", "VA"]], [["FE", "NI"], ["C", "VA"]], [["FE", "NI"], ["C", "VA"]], [["FE", "NI"], ["C", "VA"]], [["FE", "NI"], ["C", "VA"]], [["FE", "NI"], ["C", "VA"]], [["FE", "NI"], ["C", "VA"]]], "sublattice_occupancies": [[[0.9331203963, 0.056702603000000004], [0.0034272123087316776, 0.9965727876912683]], [[0.9475111755000001, 0.038663871], [0.00467292074534694, 0.995327079254653]], [[0.9632939916000001, 0.0210743298], [0.005293302774905813, 0.9947066972250942]], [[0.8688853994, 0.1170574518], [0.003124423136131949, 0.9968755768638681]], [[0.875326095, 0.10858678050000001], [0.003749211356242988, 0.996250788643757]], [[0.9166388767, 0.0827024132], [0.000202351730810942, 0.999797648269189]], [[0.8960078958000001, 0.1019855233], [0.0006702051207944684, 0.9993297948792055]], [[0.8954510381, 0.10193698400000001], [0.0008729393984167037, 0.9991270606015833]], [[0.8941680025000001, 0.1018251465], [0.0013409901477143594, 0.9986590098522856]], [[0.8033718664, 0.1912514952], [0.0018019010036427075, 0.9981980989963573]], [[0.8910151861000001, 0.10155032700000001], [0.002496724196917905, 0.9975032758030821]], [[0.9543851673, 0.0164097504], [0.006382405606545116, 0.9936175943934549]]]}, "values": [[[1817.7363883391, 1817.7363883391, 1817.7363883391, 1817.7363883391, 1817.7363883391, 1817.7363883391, 1817.7363883391, 1817.7363883391, 1817.7363883391, 1817.7363883391, 1817.7363883391, 1817.7363883391], [1598.6652592071, 1598.6652592071, 1598.6652592071, 1598.6652592071, 1598.6652592071, 1598.6652592071, 1598.6652592071, 1598.6652592071, 1598.6652592071, 1598.6652592071, 1598.6652592071, 1598.6652592071], [1815.1970146966, 1815.1970146966, 1815.1970146966, 1815.1970146966, 1815.1970146966, 1815.1970146966, 1815.1970146966, 1815.1970146966, 1815.1970146966, 1815.1970146966, 1815.1970146966, 1815.1970146966], [2397.4489851245, 2397.4489851245, 2397.4489851245, 2397.4489851245, 2397.4489851245, 2397.4489851245, 2397.4489851245, 2397.4489851245, 2397.4489851245, 2397.4489851245, 2397.4489851245, 2397.4489851245], [2416.2379718272, 2416.2379718272, 2416.2379718272, 2416.2379718272, 2416.2379718272, 2416.2379718272, 2416.2379718272, 2416.2379718272, 2416.2379718272, 2416.2379718272, 2416.2379718272, 2416.2379718272], [1556.5769022084, 1556.5769022084, 1556.5769022084, 1556.5769022084, 1556.5769022084, 1556.5769022084, 1556.5769022084, 1556.5769022084, 1556.5769022084, 1556.5769022084, 1556.5769022084, 1556.5769022084], [1481.6134000944, 1481.6134000944, 1481.6134000944, 1481.6134000944, 1481.6134000944, 1481.6134000944, 1481.6134000944, 1481.6134000944, 1481.6134000944, 1481.6134000944, 1481.6134000944, 1481.6134000944], [1509.7057708976, 1509.7057708976, 1509.7057708976, 1509.7057708976, 1509.7057708976, 1509.7057708976, 1509.7057708976, 1509.7057708976, 1509.7057708976, 1509.7057708976, 1509.7057708976, 1509.7057708976], [1552.9210710247, 1552.9210710247, 1552.9210710247, 1552.9210710247, 1552.9210710247, 1552.9210710247, 1552.9210710247, 1552.9210710247, 1552.9210710247, 1552.9210710247, 1552.9210710247, 1552.9210710247], [1461.3231418237, 1461.3231418237, 1461.3231418237, 1461.3231418237, 1461.3231418237, 1461.3231418237, 1461.3231418237, 1461.3231418237, 1461.3231418237, 1461.3231418237, 1461.3231418237, 1461.3231418237], [1633.9055643885, 1633.9055643885, 1633.9055643885, 1633.9055643885, 1633.9055643885, 1633.9055643885, 1633.9055643885, 1633.9055643885, 1633.9055643885, 1633.9055643885, 1633.9055643885, 1633.9055643885], [2446.6061922654, 2446.6061922654, 2446.6061922654, 2446.6061922654, 2446.6061922654, 2446.6061922654, 2446.6061922654, 2446.6061922654, 2446.6061922654, 2446.6061922654, 2446.6061922654, 2446.6061922654]]]}

File: libreCalphad/models/martensite_start/experimental_data/training/3-ternary/Co-Fe-Mn/['HCP_A3'].json
{"components": ["CO", "FE", "MN", "VA"], "reference": ["Ishida1974a"], "phases": ["HCP_A3"], "output": "MS", "conditions": {"P": 101325, "N": 1, "T": [415.15, 416.15, 419.15]}, "solver": {"mode": "manual", "sublattice_site_ratios": [1, 0.5], "sublattice_configurations": [[["CO", "FE", "MN"], "VA"], [["CO", "FE", "MN"], "VA"], [["CO", "FE", "MN"], "VA"]], "sublattice_occupancies": [[[0.0092, 0.8275, 0.1633], 1.0], [[0.019, 0.8055, 0.17550000000000002], 1.0], [[0.0284, 0.797, 0.1746], 1.0]]}, "values": [[[36.2753928413, 36.2753928413, 36.2753928413], [-79.4736605123, -79.4736605123, -79.4736605123], [-177.70101058, -177.70101058, -177.70101058]]]}

File: libreCalphad/models/martensite_start/experimental_data/training/3-ternary/Co-Fe-Ni/BCT_LATH.json
{"components": ["CO", "FE", "NI", "VA"], "reference": ["Davies1970", "Shibata2006", "Ishida1974"], "phases": ["BCT_LATH"], "output": "MS", "conditions": {"P": 101325, "N": 1, "T": [576.15, 554.0, 602.0, 610.0, 630.0, 644.0, 582.15, 585.15, 593.15, 607.15]}, "solver": {"mode": "manual", "sublattice_site_ratios": [1, 3], "sublattice_configurations": [[["CO", "FE", "NI"], "VA"], [["CO", "FE", "NI"], "VA"], [["CO", "FE", "NI"], "VA"], [["CO", "FE", "NI"], "VA"], [["CO", "FE", "NI"], "VA"], [["CO", "FE", "NI"], "VA"], [["CO", "FE", "NI"], "VA"], [["CO", "FE", "NI"], "VA"], [["CO", "FE", "NI"], "VA"], [["CO", "FE", "NI"], "VA"]], "sublattice_occupancies": [[[0.2916963356, 0.5130449467, 0.1952587177], 1.0], [[0.1896719848, 0.5793211782000001, 0.23100683700000002], 1.0], [[0.1889815579, 0.5908381030000001, 0.2201803391], 1.0], [[0.2853887752, 0.5116308783, 0.2029803466], 1.0], [[0.28318646010000004, 0.5159282718, 0.20088526810000001], 1.0], [[0.33102904720000004, 0.48366265270000003, 0.18530830010000002], 1.0], [[0.0102988187, 0.8027233218000001, 0.1869778595], 1.0], [[0.0198977511, 0.7911243097, 0.1889779392], 1.0], [[0.026497046000000003, 0.7805251848, 0.1929777692], 1.0], [[0.0363959996, 0.7696260418, 0.1939779586], 1.0]]}, "values": [[[1591.1932073122, 1591.1932073122, 1591.1932073122, 1591.1932073122, 1591.1932073122, 1591.1932073122, 1591.1932073122, 1591.1932073122, 1591.1932073122, 1591.1932073122], [1136.1626218254, 1136.1626218254, 1136.1626218254, 1136.1626218254, 1136.1626218254, 1136.1626218254, 1136.1626218254, 1136.1626218254, 1136.1626218254, 1136.1626218254], [1143.7313640021, 1143.7313640021, 1143.7313640021, 1143.7313640021, 1143.7313640021, 1143.7313640021, 1143.7313640021, 1143.7313640021, 1143.7313640021, 1143.7313640021], [1298.0442421357, 1298.0442421357, 1298.0442421357, 1298.0442421357, 1298.0442421357, 1298.0442421357, 1298.0442421357, 1298.0442421357, 1298.0442421357, 1298.0442421357], [1268.9491552611, 1268.9491552611, 1268.9491552611, 1268.9491552611, 1268.9491552611, 1268.9491552611, 1268.9491552611, 1268.9491552611, 1268.9491552611, 1268.9491552611], [1350.5884250474, 1350.5884250474, 1350.5884250474, 1350.5884250474, 1350.5884250474, 1350.5884250474, 1350.5884250474, 1350.5884250474, 1350.5884250474, 1350.5884250474], [980.648816085, 980.648816085, 980.648816085, 980.648816085, 980.648816085, 980.648816085, 980.648816085, 980.648816085, 980.648816085, 980.648816085], [1002.9029503457, 1002.9029503457, 1002.9029503457, 1002.9029503457, 1002.9029503457, 1002.9029503457, 1002.9029503457, 1002.9029503457, 1002.9029503457, 1002.9029503457], [937.2981186171, 937.2981186171, 937.2981186171, 937.2981186171, 937.2981186171, 937.2981186171, 937.2981186171, 937.2981186171, 937.2981186171, 937.2981186171], [890.6321463511, 890.6321463511, 890.6321463511, 890.6321463511, 890.6321463511, 890.6321463511, 890.6321463511, 890.6321463511, 890.6321463511, 890.6321463511]]]}

File: libreCalphad/models/martensite_start/experimental_data/training/3-ternary/Co-Fe-Ni/BCT_PLATE.json
{"components": ["CO", "FE", "NI", "VA"], "reference": ["Davies1970", "Shibata2006"], "phases": ["BCT_PLATE"], "output": "MS", "conditions": {"P": 101325, "N": 1, "T": [393.15, 413.15, 346.15, 363.15, 371.15, 423.15, 497.0]}, "solver": {"mode": "manual", "sublattice_site_ratios": [1, 3], "sublattice_configurations": [[["CO", "FE", "NI"], "VA"], [["CO", "FE", "NI"], "VA"], [["CO", "FE", "NI"], "VA"], [["CO", "FE", "NI"], "VA"], [["CO", "FE", "NI"], "VA"], [["CO", "FE", "NI"], "VA"], [["CO", "FE", "NI"], "VA"]], "sublattice_occupancies": [[[0.09653052670000001, 0.6417722236, 0.2616972497], 1.0], [[0.0964828285, 0.6516369346, 0.2518802369], 1.0], [[0.09662606480000001, 0.6220135118, 0.2813604234], 1.0], [[0.2921327496, 0.48298377410000004, 0.2248834763], 1.0], [[0.0965782721, 0.6318977542, 0.27152397370000003], 1.0], [[0.2919871332, 0.4930141545, 0.2149987123], 1.0], [[0.3334822629, 0.46508235610000004, 0.2014353811], 1.0]]}, "values": [[[916.4015533732, 916.4015533732, 916.4015533732, 916.4015533732, 916.4015533732, 916.4015533732, 916.4015533732], [1110.3369282458, 1110.3369282458, 1110.3369282458, 1110.3369282458, 1110.3369282458, 1110.3369282458, 1110.3369282458], [481.1776511483, 481.1776511483, 481.1776511483, 481.1776511483, 481.1776511483, 481.1776511483, 481.1776511483], [1316.8236210279, 1316.8236210279, 1316.8236210279, 1316.8236210279, 1316.8236210279, 1316.8236210279, 1316.8236210279], [706.7342363011, 706.7342363011, 706.7342363011, 706.7342363011, 706.7342363011, 706.7342363011, 706.7342363011], [1506.079979586, 1506.079979586, 1506.079979586, 1506.079979586, 1506.079979586, 1506.079979586, 1506.079979586], [1377.0351497983, 1377.0351497983, 1377.0351497983, 1377.0351497983, 1377.0351497983, 1377.0351497983, 1377.0351497983]]]}

File: libreCalphad/models/martensite_start/experimental_data/training/3-ternary/Cr-Fe-Mn/HCP_EPS.json
{"components": ["CR", "FE", "MN", "VA"], "reference": ["Ishida1974a"], "phases": ["HCP_EPS"], "output": "MS", "conditions": {"P": 101325, "N": 1, "T": [393.15, 401.15, 416.15]}, "solver": {"mode": "manual", "sublattice_site_ratios": [1, 0.5], "sublattice_configurations": [[["CR", "FE", "MN"], "VA"], [["CR", "FE", "MN"], "VA"], [["CR", "FE", "MN"], "VA"]], "sublattice_occupancies": [[[0.031, 0.795, 0.17400000000000002], 1.0], [[0.020200000000000003, 0.8077000000000001, 0.1721], 1.0], [[0.009600000000000001, 0.8172, 0.17320000000000002], 1.0]]}, "values": [[[-139.0283472501, -139.0283472501, -139.0283472501], [-76.8775470484, -76.8775470484, -76.8775470484], [-14.4296031411, -14.4296031411, -14.4296031411]]]}

File: libreCalphad/models/martensite_start/experimental_data/training/3-ternary/Cr-Fe-N/BCT_PLATE.json
{"components": ["CR", "FE", "N", "VA"], "reference": ["Lenel1987"], "phases": ["BCT_PLATE"], "output": "MS", "conditions": {"P": 101325, "N": 1, "T": [674.15, 558.15, 584.15]}, "solver": {"mode": "manual", "sublattice_site_ratios": [1, 3], "sublattice_configurations": [[["CR", "FE"], ["N", "VA"]], [["CR", "FE"], ["N", "VA"]], [["CR", "FE"], ["N", "VA"]]], "sublattice_occupancies": [[[0.1319779552, 0.8566440382], [0.003391837460577001, 0.996608162539423]], [[0.1313646288, 0.8511072586], [0.005498972066663353, 0.9945010279333366]], [[0.1306771406, 0.8449009861000001], [0.007892465125694857, 0.9921075348743051]]]}, "values": [[[1829.6550687554, 1829.6550687554, 1829.6550687554], [2701.8962439701, 2701.8962439701, 2701.8962439701], [2520.2658428609, 2520.2658428609, 2520.2658428609]]]}

File: libreCalphad/models/martensite_start/experimental_data/training/3-ternary/Cr-Fe-Ni/['BCC_A2'].json
{"components": ["CR", "FE", "NI", "VA"], "reference": ["Harmelin1982", "Ishida1974"], "phases": ["BCC_A2"], "output": "MS", "conditions": {"P": 101325, "N": 1, "T": [358.7570621469, 554.15, 538.15, 504.15, 481.15]}, "solver": {"mode": "manual", "sublattice_site_ratios": [1, 3], "sublattice_configurations": [[["CR", "FE", "NI"], "VA"], [["CR", "FE", "NI"], "VA"], [["CR", "FE", "NI"], "VA"], [["CR", "FE", "NI"], "VA"], [["CR", "FE", "NI"], "VA"]], "sublattice_occupancies": [[[0.191501778, 0.733002724, 0.0754000779], 1.0], [[0.0057872651, 0.8142140603, 0.17999867460000002], 1.0], [[0.0152066419, 0.8047614175000001, 0.1800319406], 1.0], [[0.0198194815, 0.800132287, 0.18004823150000002], 1.0], [[0.0326809522, 0.7872253941, 0.1800936537], 1.0]]}, "values": [[[4144.2808704983, 4144.2808704983, 4144.2808704983, 4144.2808704983, 4144.2808704983], [1193.9989261155, 1193.9989261155, 1193.9989261155, 1193.9989261155, 1193.9989261155], [1305.1797543513, 1305.1797543513, 1305.1797543513, 1305.1797543513, 1305.1797543513], [1538.6240050972, 1538.6240050972, 1538.6240050972, 1538.6240050972, 1538.6240050972], [1669.0837018869, 1669.0837018869, 1669.0837018869, 1669.0837018869, 1669.0837018869]]]}

File: libreCalphad/models/martensite_start/experimental_data/training/3-ternary/Cu-Fe-Mn/['HCP_A3'].json
{"components": ["CU", "FE", "MN", "VA"], "reference": ["Ishida1974a"], "phases": ["HCP_A3"], "output": "MS", "conditions": {"P": 101325, "N": 1, "T": [333.15, 365.15]}, "solver": {"mode": "manual", "sublattice_site_ratios": [1, 0.5], "sublattice_configurations": [[["CU", "FE", "MN"], "VA"], [["CU", "FE", "MN"], "VA"]], "sublattice_occupancies": [[[0.0184, 0.8058000000000001, 0.1758], 1.0], [[0.0091, 0.8173, 0.1736], 1.0]]}, "values": [[[350.2148195822, 350.2148195822], [268.0302968248, 268.0302968248]]]}

File: libreCalphad/models/martensite_start/experimental_data/training/3-ternary/Cu-Fe-Ni/BCT_LATH.json
{"components": ["CU", "FE", "NI", "VA"], "reference": ["Ishida1974"], "phases": ["BCT_LATH"], "output": "MS", "conditions": {"P": 101325, "N": 1, "T": [556.15, 565.15, 557.15, 512.15]}, "solver": {"mode": "manual", "sublattice_site_ratios": [1, 3], "sublattice_configurations": [[["CU", "FE", "NI"], "VA"], [["CU", "FE", "NI"], "VA"], [["CU", "FE", "NI"], "VA"], [["CU", "FE", "NI"], "VA"]], "sublattice_occupancies": [[[0.0140000108, 0.8030219669, 0.18297802230000001], 1.0], [[0.0052000028, 0.8118220177000001, 0.1829779795], 1.0], [[0.013300013900000001, 0.8017221528, 0.1849778333], 1.0], [[0.0258000926, 0.7742233626, 0.1999765447], 1.0]]}, "values": [[[1016.384476577, 1016.384476577, 1016.384476577, 1016.384476577], [1018.9831582704, 1018.9831582704, 1018.9831582704, 1018.9831582704], [985.0657840778, 985.0657840778, 985.0657840778, 985.0657840778], [922.0534461739, 922.0534461739, 922.0534461739, 922.0534461739]]]}

File: libreCalphad/models/martensite_start/experimental_data/training/3-ternary/Fe-Mn-Mo/HCP_EPS.json
{"components": ["FE", "MN", "MO", "VA"], "reference": ["Ishida1974a"], "phases": ["HCP_EPS"], "output": "MS", "conditions": {"P": 101325, "N": 1, "T": [341.15, 364.15, 386.15]}, "solver": {"mode": "manual", "sublattice_site_ratios": [1, 0.5], "sublattice_configurations": [[["FE", "MN", "MO"], "VA"], [["FE", "MN", "MO"], "VA"], [["FE", "MN", "MO"], "VA"]], "sublattice_occupancies": [[[0.8021, 0.1715, 0.0264], 1.0], [[0.8084, 0.17350000000000002, 0.0181], 1.0], [[0.8176, 0.1734, 0.009000000000000001], 1.0]]}, "values": [[[443.9072870835, 443.9072870835, 443.9072870835], [336.5064533523, 336.5064533523, 336.5064533523], [232.0968643836, 232.0968643836, 232.0968643836]]]}

File: libreCalphad/models/martensite_start/experimental_data/training/3-ternary/Fe-Mn-Nb/HCP_EPS.json
{"components": ["FE", "MN", "NB", "VA"], "reference": ["Ishida1974a"], "phases": ["HCP_EPS"], "output": "MS", "conditions": {"P": 101325, "N": 1, "T": [366.15, 376.15]}, "solver": {"mode": "manual", "sublattice_site_ratios": [1, 0.5], "sublattice_configurations": [[["FE", "MN", "NB"], "VA"], [["FE", "MN", "NB"], "VA"]], "sublattice_occupancies": [[[0.8175, 0.1752, 0.0073], 1.0], [[0.8220000000000001, 0.1729, 0.0051], 1.0]]}, "values": [[[455.2768182791, 455.2768182791], [371.2043320546, 371.2043320546]]]}

File: libreCalphad/models/martensite_start/experimental_data/training/3-ternary/Fe-Mn-Ni/BCT_LATH.json
{"components": ["FE", "MN", "NI", "VA"], "reference": ["Ishida1974"], "phases": ["BCT_LATH"], "output": "MS", "conditions": {"P": 101325, "N": 1, "T": [532.15, 485.15, 452.15]}, "solver": {"mode": "manual", "sublattice_site_ratios": [1, 3], "sublattice_configurations": [[["FE", "MN", "NI"], "VA"], [["FE", "MN", "NI"], "VA"], [["FE", "MN", "NI"], "VA"]], "sublattice_occupancies": [[[0.8110219947, 0.0079997854, 0.18097821990000001], 1.0], [[0.8034219677000001, 0.017599531800000002, 0.1789785005], 1.0], [[0.7949216538, 0.0320991428, 0.1729792034], 1.0]]}, "values": [[[1170.3534424907, 1170.3534424907, 1170.3534424907], [1323.0819956488, 1323.0819956488, 1323.0819956488], [1322.9479705886, 1322.9479705886, 1322.9479705886]]]}

File: libreCalphad/models/martensite_start/experimental_data/training/3-ternary/Fe-Mn-Ni/HCP_EPS.json
{"components": ["FE", "MN", "NI", "VA"], "reference": ["Ishida1974a"], "phases": ["HCP_EPS"], "output": "MS", "conditions": {"P": 101325, "N": 1, "T": [349.15, 369.15, 395.15]}, "solver": {"mode": "manual", "sublattice_site_ratios": [1, 0.5], "sublattice_configurations": [[["FE", "MN", "NI"], "VA"], [["FE", "MN", "NI"], "VA"], [["FE", "MN", "NI"], "VA"]], "sublattice_occupancies": [[[0.8054, 0.17450000000000002, 0.0201], 1.0], [[0.8112, 0.17450000000000002, 0.0143], 1.0], [[0.8172, 0.1734, 0.0094], 1.0]]}, "values": [[[274.2813100604, 274.2813100604, 274.2813100604], [228.2624020543, 228.2624020543, 228.2624020543], [156.5132835382, 156.5132835382, 156.5132835382]]]}

File: libreCalphad/models/martensite_start/experimental_data/training/3-ternary/Fe-Mn-Si/['HCP_A3'].json
{"components": ["FE", "MN", "SI", "VA"], "reference": ["Ishida1974a", "Takaki1990", "Yang2012"], "phases": ["HCP_A3"], "output": "MS", "conditions": {"P": 101325, "N": 1, "T": [408.15, 409.15, 409.15, 300.4102714847, 335.0784219035, 345.5523127638, 343.0, 422.0, 437.0, 441.0]}, "solver": {"mode": "manual", "sublattice_site_ratios": [1, 0.5], "sublattice_configurations": [[["FE", "MN", "SI"], "VA"], [["FE", "MN", "SI"], "VA"], [["FE", "MN", "SI"], "VA"], [["FE", "MN", "SI"], "VA"], [["FE", "MN", "SI"], "VA"], [["FE", "MN", "SI"], "VA"], [["FE", "MN", "SI"], "VA"], [["FE", "MN", "SI"], "VA"], [["FE", "MN", "SI"], "VA"], [["FE", "MN", "SI"], "VA"]], "sublattice_occupancies": [[[0.7739, 0.1968, 0.029300000000000003], 1.0], [[0.8174, 0.17250000000000001, 0.010100000000000001], 1.0], [[0.8087000000000001, 0.17170000000000002, 0.0196], 1.0], [[0.6153771863, 0.2529005062, 0.1317223075], 1.0], [[0.6981075705, 0.26096863260000003, 0.040923796900000003], 1.0], [[0.6643295011, 0.2583820093, 0.0772884896], 1.0], [[0.696805565, 0.2492380448, 0.0539563902], 1.0], [[0.7443078985, 0.15401433990000002, 0.1016777616], 1.0], [[0.7937726601, 0.15406705210000002, 0.0521602878], 1.0], [[0.6612831859, 0.2407593493, 0.0979574648], 1.0]]}, "values": [[[342.3253173532, 342.3253173532, 342.3253173532, 342.3253173532, 342.3253173532, 342.3253173532, 342.3253173532, 342.3253173532, 342.3253173532, 342.3253173532], [202.0117202477, 202.0117202477, 202.0117202477, 202.0117202477, 202.0117202477, 202.0117202477, 202.0117202477, 202.0117202477, 202.0117202477, 202.0117202477], [279.863712726, 279.863712726, 279.863712726, 279.863712726, 279.863712726, 279.863712726, 279.863712726, 279.863712726, 279.863712726, 279.863712726], [1235.5144347989, 1235.5144347989, 1235.5144347989, 1235.5144347989, 1235.5144347989, 1235.5144347989, 1235.5144347989, 1235.5144347989, 1235.5144347989, 1235.5144347989], [557.0191566778, 557.0191566778, 557.0191566778, 557.0191566778, 557.0191566778, 557.0191566778, 557.0191566778, 557.0191566778, 557.0191566778, 557.0191566778], [843.6491628264, 843.6491628264, 843.6491628264, 843.6491628264, 843.6491628264, 843.6491628264, 843.6491628264, 843.6491628264, 843.6491628264, 843.6491628264], [684.4233469475, 684.4233469475, 684.4233469475, 684.4233469475, 684.4233469475, 684.4233469475, 684.4233469475, 684.4233469475, 684.4233469475, 684.4233469475], [1051.997676449, 1051.997676449, 1051.997676449, 1051.997676449, 1051.997676449, 1051.997676449, 1051.997676449, 1051.997676449, 1051.997676449, 1051.997676449], [507.4708355451, 507.4708355451, 507.4708355451, 507.4708355451, 507.4708355451, 507.4708355451, 507.4708355451, 507.4708355451, 507.4708355451, 507.4708355451], [742.553584194, 742.553584194, 742.553584194, 742.553584194, 742.553584194, 742.553584194, 742.553584194, 742.553584194, 742.553584194, 742.553584194]]]}

File: libreCalphad/models/martensite_start/experimental_data/training/3-ternary/Fe-Mn-Ti/['HCP_A3'].json
{"components": ["FE", "MN", "TI", "VA"], "reference": ["Ishida1974a"], "phases": ["HCP_A3"], "output": "MS", "conditions": {"P": 101325, "N": 1, "T": [335.15, 373.15]}, "solver": {"mode": "manual", "sublattice_site_ratios": [1, 0.5], "sublattice_configurations": [[["FE", "MN", "TI"], "VA"], [["FE", "MN", "TI"], "VA"]], "sublattice_occupancies": [[[0.8161, 0.17, 0.013900000000000001], 1.0], [[0.8181, 0.1752, 0.0067], 1.0]]}, "values": [[[42.8807525974, 42.8807525974], [82.8849169959, 82.8849169959]]]}

File: libreCalphad/models/martensite_start/experimental_data/training/3-ternary/Fe-Mn-V/['HCP_A3'].json
{"components": ["FE", "MN", "V", "VA"], "reference": ["Ishida1974a"], "phases": ["HCP_A3"], "output": "MS", "conditions": {"P": 101325, "N": 1, "T": [351.15, 367.15, 385.15]}, "solver": {"mode": "manual", "sublattice_site_ratios": [1, 0.5], "sublattice_configurations": [[["FE", "MN", "V"], "VA"], [["FE", "MN", "V"], "VA"], [["FE", "MN", "V"], "VA"]], "sublattice_occupancies": [[[0.8, 0.176, 0.024], 1.0], [[0.8093, 0.1741, 0.0166], 1.0], [[0.8230000000000001, 0.16920000000000002, 0.0078000000000000005], 1.0]]}, "values": [[[400.3005011581, 400.3005011581, 400.3005011581], [327.4573150886, 327.4573150886, 327.4573150886], [246.6004230366, 246.6004230366, 246.6004230366]]]}

File: libreCalphad/models/martensite_start/experimental_data/training/3-ternary/Fe-Mn-W/['HCP_A3'].json
{"components": ["FE", "MN", "W", "VA"], "reference": ["Ishida1974a"], "phases": ["HCP_A3"], "output": "MS", "conditions": {"P": 101325, "N": 1, "T": [361.15, 389.15]}, "solver": {"mode": "manual", "sublattice_site_ratios": [1, 0.5], "sublattice_configurations": [[["FE", "MN", "W"], "VA"], [["FE", "MN", "W"], "VA"]], "sublattice_occupancies": [[[0.805, 0.181, 0.014], 1.0], [[0.8147000000000001, 0.176, 0.009300000000000001], 1.0]]}, "values": [[[293.6503924393, 293.6503924393], [196.1936481342, 196.1936481342]]]}

File: libreCalphad/models/martensite_start/experimental_data/training/3-ternary/Fe-Mo-Ni/BCT_LATH.json
{"components": ["FE", "MO", "NI", "VA"], "reference": ["Ishida1974"], "phases": ["BCT_LATH"], "output": "MS", "conditions": {"P": 101325, "N": 1, "T": [494.15, 476.15, 536.15, 513.15]}, "solver": {"mode": "manual", "sublattice_site_ratios": [1, 3], "sublattice_configurations": [[["FE", "MO", "NI"], "VA"], [["FE", "MO", "NI"], "VA"], [["FE", "MO", "NI"], "VA"], [["FE", "MO", "NI"], "VA"]], "sublattice_occupancies": [[[0.7940230601, 0.0229986088, 0.18297833100000002], 1.0], [[0.7857234940000001, 0.029298253000000003, 0.18497825310000002], 1.0], [[0.8080224540000001, 0.0089994444, 0.1829781017], 1.0], [[0.7948234408, 0.0131992075, 0.19197735170000002], 1.0]]}, "values": [[[1399.9394331408, 1399.9394331408, 1399.9394331408, 1399.9394331408], [1489.4543666248, 1489.4543666248, 1489.4543666248, 1489.4543666248], [1168.77795802, 1168.77795802, 1168.77795802, 1168.77795802], [1173.5101480477, 1173.5101480477, 1173.5101480477, 1173.5101480477]]]}

File: libreCalphad/models/martensite_start/experimental_data/training/3-ternary/Fe-Ni-Si/['BCC_A2'].json
{"components": ["FE", "NI", "SI", "VA"], "reference": ["Ishida1974"], "phases": ["BCC_A2"], "output": "MS", "conditions": {"P": 101325, "N": 1, "T": [558.15, 540.15, 545.15, 531.15]}, "solver": {"mode": "manual", "sublattice_site_ratios": [1, 3], "sublattice_configurations": [[["FE", "NI", "SI"], "VA"], [["FE", "NI", "SI"], "VA"], [["FE", "NI", "SI"], "VA"], [["FE", "NI", "SI"], "VA"]], "sublattice_occupancies": [[[0.8012232032000001, 0.18997748650000001, 0.0087993104], 1.0], [[0.7939235182000001, 0.18697796590000001, 0.0190985158], 1.0], [[0.7809243167000001, 0.1899779004, 0.0290977829], 1.0], [[0.7752244891000001, 0.1859784496, 0.038797061300000005], 1.0]]}, "values": [[[1017.4929481661, 1017.4929481661, 1017.4929481661, 1017.4929481661], [1187.3566801354, 1187.3566801354, 1187.3566801354, 1187.3566801354], [1119.5982486939, 1119.5982486939, 1119.5982486939, 1119.5982486939], [1303.6269345821, 1303.6269345821, 1303.6269345821, 1303.6269345821]]]}

File: libreCalphad/models/martensite_start/experimental_data/training/3-ternary/Fe-Ni-Ti/['BCC_A2'].json
{"components": ["FE", "NI", "TI", "VA"], "reference": ["Ishida1974"], "phases": ["BCC_A2"], "output": "MS", "conditions": {"P": 101325, "N": 1, "T": [544.15, 547.15, 556.15, 542.15]}, "solver": {"mode": "manual", "sublattice_site_ratios": [1, 3], "sublattice_configurations": [[["FE", "NI", "TI"], "VA"], [["FE", "NI", "TI"], "VA"], [["FE", "NI", "TI"], "VA"], [["FE", "NI", "TI"], "VA"]], "sublattice_occupancies": [[[0.7904216067000001, 0.1799783791, 0.0296000142], 1.0], [[0.7902217008, 0.1809782818, 0.028800017400000003], 1.0], [[0.8055222757, 0.1859777176, 0.0085000068], 1.0], [[0.7963223141, 0.1869776665, 0.016700019400000002], 1.0]]}, "values": [[[1299.2929686032, 1299.2929686032, 1299.2929686032, 1299.2929686032], [1264.7819777153, 1264.7819777153, 1264.7819777153, 1264.7819777153], [1118.925818078, 1118.925818078, 1118.925818078, 1118.925818078], [1208.3918849426, 1208.3918849426, 1208.3918849426, 1208.3918849426]]]}

File: libreCalphad/models/martensite_start/experimental_data/training/3-ternary/Fe-Ni-V/BCT_LATH.json
{"components": ["FE", "NI", "V", "VA"], "reference": ["Ishida1974"], "phases": ["BCT_LATH"], "output": "MS", "conditions": {"P": 101325, "N": 1, "T": [559.15, 540.15, 544.15]}, "solver": {"mode": "manual", "sublattice_site_ratios": [1, 3], "sublattice_configurations": [[["FE", "NI", "V"], "VA"], [["FE", "NI", "V"], "VA"], [["FE", "NI", "V"], "VA"]], "sublattice_occupancies": [[[0.80502294, 0.1859778742, 0.0089991857], 1.0], [[0.7924238140000001, 0.1879779288, 0.0195982572], 1.0], [[0.7806245997, 0.1899779715, 0.029397428700000002], 1.0]]}, "values": [[[1093.0684103893, 1093.0684103893, 1093.0684103893], [1212.6611518873, 1212.6611518873, 1212.6611518873], [1166.1068165246, 1166.1068165246, 1166.1068165246]]]}

File: libreCalphad/models/martensite_start/experimental_data/training/3-ternary/Fe-Ni-W/['BCC_A2'].json
{"components": ["FE", "NI", "W", "VA"], "reference": ["Ishida1974"], "phases": ["BCC_A2"], "output": "MS", "conditions": {"P": 101325, "N": 1, "T": [503.15, 518.15, 452.15]}, "solver": {"mode": "manual", "sublattice_site_ratios": [1, 3], "sublattice_configurations": [[["FE", "NI", "W"], "VA"], [["FE", "NI", "W"], "VA"], [["FE", "NI", "W"], "VA"]], "sublattice_occupancies": [[[0.8039225886, 0.18197827760000002, 0.0140991338], 1.0], [[0.8057226493, 0.1849779219, 0.0092994288], 1.0], [[0.801876275, 0.1919337699, 0.0061899551], 1.0]]}, "values": [[[1574.2899730649, 1574.2899730649, 1574.2899730649], [1390.4666093137, 1390.4666093137, 1390.4666093137], [1698.7628009116, 1698.7628009116, 1698.7628009116]]]}

File: libreCalphad/models/martensite_start/experimental_data/training/MSE/Gulyaev1978/Gulyaev1978-409.json
{"components":["C","FE","H","MN","N","O","P","S","SI","VA"],"conditions":{"N":1,"P":101325,"T":343.9203635994,"X_C":0.000242762,"X_H":0.0000826507,"X_MN":0.2648609068,"X_N":0.0002973824,"X_O":0.0002603439,"X_P":0.0000358613,"X_S":0.0000216505,"X_SI":0.0009887298},"reference":"Gulyaev1978","phases":["HCP_EPS"],"output":"MSE","solver":{"mode":"manual","sublattice_site_ratios":[1,0.5],"sublattice_configurations":[["FE","MN","P","S","SI"],["C","H","N","O","VA"]]},"values":[[[126.3803002528]]]}

File: libreCalphad/models/martensite_start/experimental_data/training/MSE/Gulyaev1978/Gulyaev1978-414.json
{"components":["C","FE","H","MN","N","O","P","S","SI","VA"],"conditions":{"N":1,"P":101325,"T":394.6307265417,"X_C":0.0002429415,"X_H":0.0000827118,"X_MN":0.219531721,"X_N":0.0002976022,"X_O":0.0002605363,"X_P":0.0000358878,"X_S":0.0000216665,"X_SI":0.0009894608},"reference":"Gulyaev1978","phases":["HCP_EPS"],"output":"MSE","solver":{"mode":"manual","sublattice_site_ratios":[1,0.5],"sublattice_configurations":[["FE","MN","P","S","SI"],["C","H","N","O","VA"]]},"values":[[[115.1857078336]]]}

File: libreCalphad/models/martensite_start/experimental_data/training/MSE/Gulyaev1978/Gulyaev1978-418.json
{"components":["C","FE","H","MN","N","O","P","S","SI","VA"],"conditions":{"N":1,"P":101325,"T":417.1373232161,"X_C":0.0002430334,"X_H":0.000082743,"X_MN":0.1963375762,"X_N":0.0002977147,"X_O":0.0002606348,"X_P":0.0000359014,"X_S":0.0000216747,"X_SI":0.0009898349},"reference":"Gulyaev1978","phases":["HCP_EPS"],"output":"MSE","solver":{"mode":"manual","sublattice_site_ratios":[1,0.5],"sublattice_configurations":[["FE","MN","P","S","SI"],["C","H","N","O","VA"]]},"values":[[[78.9156660655]]]}

File: libreCalphad/models/martensite_start/experimental_data/training/MSE/Gulyaev1978/Gulyaev1978-419.json
{"components":["C","FE","H","MN","N","O","P","S","SI","VA"],"conditions":{"N":1,"P":101325,"T":427.8025751462,"X_C":0.0002430094,"X_H":0.0000827349,"X_MN":0.2023899132,"X_N":0.0002976854,"X_O":0.0002606091,"X_P":0.0000358978,"X_S":0.0000216726,"X_SI":0.0009897372},"reference":"Gulyaev1978","phases":["HCP_EPS"],"output":"MSE","solver":{"mode":"manual","sublattice_site_ratios":[1,0.5],"sublattice_configurations":[["FE","MN","P","S","SI"],["C","H","N","O","VA"]]},"values":[[[33.2002286537]]]}

File: libreCalphad/models/martensite_start/experimental_data/training/MSE/Gulyaev1978/Gulyaev1978-420.json
{"components":["C","FE","H","MN","N","O","P","S","SI","VA"],"conditions":{"N":1,"P":101325,"T":429.6546700267,"X_C":0.0002431852,"X_H":0.0000827948,"X_MN":0.1579783703,"X_N":0.0002979008,"X_O":0.0002607977,"X_P":0.0000359238,"X_S":0.0000216883,"X_SI":0.0009904535},"reference":"Gulyaev1978","phases":["HCP_EPS"],"output":"MSE","solver":{"mode":"manual","sublattice_site_ratios":[1,0.5],"sublattice_configurations":[["FE","MN","P","S","SI"],["C","H","N","O","VA"]]},"values":[[[93.984854067]]]}

File: libreCalphad/models/martensite_start/experimental_data/training/MSE/Gulyaev1978/Gulyaev1978-421.json
{"components":["C","FE","H","MN","N","O","P","S","SI","VA"],"conditions":{"N":1,"P":101325,"T":437.5153929384,"X_C":0.0002431293,"X_H":0.0000827757,"X_MN":0.1721162863,"X_N":0.0002978322,"X_O":0.0002607377,"X_P":0.0000359155,"X_S":0.0000216833,"X_SI":0.0009902255},"reference":"Gulyaev1978","phases":["HCP_EPS"],"output":"MSE","solver":{"mode":"manual","sublattice_site_ratios":[1,0.5],"sublattice_configurations":[["FE","MN","P","S","SI"],["C","H","N","O","VA"]]},"values":[[[43.3831256714]]]}

File: libreCalphad/models/martensite_start/experimental_data/training/MSE/Gulyaev1978/Gulyaev1978-423.json
{"components":["C","FE","H","MN","N","O","P","S","SI","VA"],"conditions":{"N":1,"P":101325,"T":441.5387360911,"X_C":0.0002432573,"X_H":0.0000828193,"X_MN":0.1397914803,"X_N":0.000297989,"X_O":0.000260875,"X_P":0.0000359344,"X_S":0.0000216947,"X_SI":0.0009907468},"reference":"Gulyaev1978","phases":["HCP_EPS"],"output":"MSE","solver":{"mode":"manual","sublattice_site_ratios":[1,0.5],"sublattice_configurations":[["FE","MN","P","S","SI"],["C","H","N","O","VA"]]},"values":[[[77.6967024279]]]}

File: libreCalphad/models/martensite_start/experimental_data/training/MSE/Gulyaev1978/Gulyaev1978-424.json
{"components":["C","FE","H","MN","N","O","P","S","SI","VA"],"conditions":{"N":1,"P":101325,"T":443.0163911653,"X_C":0.0002432092,"X_H":0.0000828029,"X_MN":0.1519172702,"X_N":0.0002979302,"X_O":0.0002608235,"X_P":0.0000359273,"X_S":0.0000216904,"X_SI":0.0009905512},"reference":"Gulyaev1978","phases":["HCP_EPS"],"output":"MSE","solver":{"mode":"manual","sublattice_site_ratios":[1,0.5],"sublattice_configurations":[["FE","MN","P","S","SI"],["C","H","N","O","VA"]]},"values":[[[53.3533818983]]]}

File: libreCalphad/models/martensite_start/model_params/mf_epsilon_parameters.json
{"terms":{"0":["Fe-Mn","Al-Mn","C-Mn","Co-Mn","Cr-Mn","Cu-Mn","Mn-Mo","Mn-Nb","Mn-Ni","Mn-Si","Mn-Ti","Mn-V","Mn-W","martensite_start"]},"orders":{"0":{"martensite_start":0,"Fe-Mn":1,"Al-Mn":0,"C-Mn":0,"Co-Mn":0,"Cr-Mn":0,"Cu-Mn":0,"Mn-Mo":0,"Mn-Nb":0,"Mn-Ni":0,"Mn-Si":0,"Mn-Ti":0,"Mn-V":0,"Mn-W":0}},"mf_epsilon_fits":{"0":{"martensite_start":[[-75]],"Fe-Mn":[[1453.0555383815,-2600.6254448733],[[21550.3470404952,-95654.6969333824],[-95654.6969333824,440734.6482641547]]],"Al-Mn":[[-3975.1872590687],[[1519768.0143934987]]],"C-Mn":[[33161.0172720726],[[5789247.7812847169]]],"Co-Mn":[[-1353.7121525071],[[433631.4225776006]]],"Cr-Mn":[[-11779.6495982674],[[null]]],"Cu-Mn":[[14576.0615135692],[[3937774.4888594127]]],"Mn-Mo":[[13243.6124247384],[[97591.9659093463]]],"Mn-Nb":[[50267.3436412017],[[5017440.6147124432]]],"Mn-Ni":[[8469.0767166577],[[402152.4531145154]]],"Mn-Si":[[8501.4757902131],[[166614.3818363078]]],"Mn-Ti":[[-9634.3091319439],[[315273.6439686381]]],"Mn-V":[[13332.2040897879],[[1412710.6600015394]]],"Mn-W":[[12619.099798882],[[2324488.1333446824]]]}},"model_version":{"0":1723327183.7003805637}}

File: libreCalphad/models/martensite_start/model_params/mf_lath_parameters.json
{"terms":{"0":["Fe-C","Fe-Co","Fe-Cr","Fe-Cu","Fe-Mn","Fe-N","Fe-Ni","C-Mn","Al-Ni","C-Cr","C-Ni","Co-Ni","Cr-Ni","Cu-Ni","Mo-Ni","Mn-Ni","Ni-Si","Ni-Ti","Ni-V","Ni-W","martensite_start"]},"orders":{"0":{"martensite_start":0,"Fe-C":0,"Fe-Co":1,"Fe-Cr":0,"Fe-Cu":0,"Fe-Mn":0,"Fe-N":0,"Fe-Ni":1,"Al-Ni":0,"C-Cr":0,"C-Mn":0,"C-Ni":0,"Co-Ni":0,"Cr-Ni":0,"Cu-Ni":0,"Mn-Ni":0,"Mo-Ni":0,"Ni-Si":0,"Ni-Ti":0,"Ni-V":0,"Ni-W":0}},"mf_lath_fits":{"0":{"martensite_start":[[1249]],"Fe-C":[[8174.1093217625],[[276523.4987010722]]],"Fe-Co":[[-7226.1198494478,16615.9234311115],[[126137.7701079827,-482157.4989698287],[-482157.4989698287,1991551.5829568198]]],"Fe-Cr":[[2961.3831274143],[[112820.6644688989]]],"Fe-Cu":[[8775.0661587311],[[1399569.3148540491]]],"Fe-Mn":[[21794.7099001692],[[3091881.8962805551]]],"Fe-N":[[9307.0012667089],[[1431216.0993989706]]],"Fe-Ni":[[6051.036594647,-34005.853410615],[[656319.1862401544,-3446228.9611517848],[-3446228.9611517848,19076050.7132733315]]],"Al-Ni":[[-134043.521569592],[[122537860.3864949495]]],"C-Cr":[[1096610.5289529054],[[2233659426.3107819557]]],"C-Mn":[[2265191.9100204525],[[171344398976.1531677246]]],"C-Ni":[[400720.7952775961],[[8145226106.036564827]]],"Co-Ni":[[17395.4908731113],[[2574483.6195601472]]],"Cr-Ni":[[51006.9538409699],[[185975776.2822303474]]],"Cu-Ni":[[-98957.1681136436],[[395543084.3705027699]]],"Mn-Ni":[[-115060.9410389319],[[97463003.0423829556]]],"Mo-Ni":[[40392.012401822],[[149610244.2766440809]]],"Ni-Si":[[2073.1476852485],[[125710895.9476114213]]],"Ni-Ti":[[6510.3611651102],[[43355550.0018547475]]],"Ni-V":[[-2145.8786549807],[[122236517.3673976362]]],"Ni-W":[[169904.1809752742],[[6106118336.4115972519]]]}},"model_version":{"0":1745766070.6326406002}}
