Repository: mfrichtl/librecalphad

# About
Welcome to the LibreCalphad project. The purpose is to create a set of open CALPHAD databases and property models for use with open-source modeling software, such as [pycalphad](https://pycalphad.org/docs/latest/#). It is currently (and probably always will be) a work in progress. User discretion is advised. I make no assertions as to the accuracy of the results and highly recommend you validate them versus other CALPHAD software or reliable references.  If you want to help make this software better, please do. See the contributing section below for more information.

# Steel Database
- The steel database file (mf-steel.tdb) is decent, but there are too many opportunities for improvement to list. Known errors are documented in the frontmatter, though other issues probably exist.
- The mobility and molar volume databases (mf-mobility.tdb and mf-volume.tdb) are designed to be used in conjunction with mf-steel.tdb. Therefore, things like phase definitions are not contained in these support databases, which will likely cause errors if you try to use them standalone.

The rest of the files don't really do much for now. More will be added to this at a later date.

# Property Models
A martensite-start temperature model for steels is currently available. It still needs much work, but is a good start for collaboration. See the README in it's folder or the notebook in the examples folder for more information.

# Heat-capacity fitting

Numerical Debye fitting is available through the standard Cp fitting interface:

```python
from libreCalphad.models.heat_capacity import fit_heat_capacity
from libreCalphad.plotting import plot_heat_capacity_from_models

models = {"debye": {"theta": [250, [200, 400], "fit"]}}
fits, fitted_models = fit_heat_capacity(cpm_datasets, models)
fig, ax = plot_heat_capacity_from_models(fitted_models, cpm_datasets)
```

Here `cpm_datasets` is a list of ESPEI CPM datasets. Fitting also accepts a DataFrame
with `temperature`, `Cp`, and `reference` columns. Debye temperatures are in kelvin:
use `[300, "fix"]` for a fixed value or `[250, "fit"]` for default bounds
`(1e-6, 2500)`. Custom bounds must be positive, ordered, and contain the initial
value. Select only one lattice model: `einstein`, `holzapfel`, or `debye`.

Numerical Debye supports Cp fitting and plotting, plus the exact energy functions
below, but **not pycalphad Gibbs reference-state or database export**. Those export
functions reject Debye models explicitly. For the existing pycalphad export
workflow, fit an Einstein model separately rather than reusing a Debye temperature
as an Einstein temperature. See the
[Fe fitting workflow](libreCalphad/databases/LC-steels_validation/FE/README.md) for
experimental-data selection and output review.

## Debye Gibbs energy, enthalpy, and entropy

For a constant Debye temperature, define $y=\theta_D/T$ and

$$D_3(y)=\frac{3}{y^3}\int_0^y\frac{x^3}{e^x-1}\,dx.$$

The corresponding molar lattice energies are

$$G_D=\frac{9}{8}R\theta_D+RT\left[3\ln(1-e^{-y})-D_3(y)\right],$$
$$H_D=\frac{9}{8}R\theta_D+3RTD_3(y),\qquad
S_D=R\left[4D_3(y)-3\ln(1-e^{-y})\right].$$

These satisfy $G_D=H_D-TS_D$ and $C_p=-T\,d^2G_D/dT^2$ for the same fixed-theta
lattice model used by `_debye_Cp`. No thermal-expansion or separate $C_p-C_v$
correction is included. The convention includes zero-point energy
$H_D(0)=G_D(0)=9R\theta_D/8$ and $S_D(0)=0$; add $H_0-TS_0$ to Gibbs energy for

# Martensite Start Model

## What is this?
This model is intended to be useful for predicting the martensite-start (Ms) temperature for steels. It is far from perfect. I have done  my best to be transparent about its accuracy and limitations, but I'm sure even that falls short. All of the commercial models use proprietary thermodynamic databases, so this one is intended to be an open-source alternative that can be much more collaboratively developed. The references for the experimental data currently incorporated in the model are contained in the references.bib file. I'm sure there are more publications out there that can be incorporated. Please share them if you (yes you) are aware of them.

The most recent fitting parameters can be quickly viewed in model_parameters.md in this folder.

## Want to help?
Great! Unsolicited pull requests are _gladly_ accepted. If you don't know where to get started, but want to contribute, please just ask questions or open issues. I want to make it as easy as possible for others to contribute. If you would rather just provide a new paper with experimental data or applicable thermodynamic assessments, feel free to do that as well. I recognize the current state of this project may make it hard to know what to do, but I promise I will respond to questions.

## What's not helpful?
Unconstructive criticism in general is unhelpful. Don't just tell the model sucks because I already know it does. Tell me _how_ it sucks as specifically as possible so that I can have a chance to improve it.

File: libreCalphad/models/martensite_start/experimental_data/Atkins1980/Atkins1980-87.json
{"index":87,"components":["C","CR","FE","MN","MO","SI","VA"],"conditions":{"N":1,"P":101325,"T":1273.15,"X_C":0.0055245931,"X_CR":0.0957103949,"X_MN":0.0070455063,"X_MO":0.005763518,"X_SI":0.0059064491},"reference":"Atkins1980","disabled":false,"model":"martensite_start","inputs":{"martensite_start":601.0,"martensite_type":"lath","PAGS":null,"parent_phase":"gamma","predicted_type":true,"solutionizing_temperature":1273.15},"outputs":{"calculation_error":false,"DG":2339.8916150894,"error":6.1553758621,"error_message":[],"LC_martensite_start":594.8446241379,"PAGS_energy":0.0,"solutioning_conditions":{"N":1,"P":101325,"T":1273.15,"X_C":0.0055245931,"X_CR":0.0957103949,"X_MN":0.0070455063,"X_MO":0.005763518,"X_SI":0.0059064491},"solutionizing_phases":["FCC_A1","CHI_A12","BCC_A2","","","",""]}}

File: libreCalphad/models/martensite_start/experimental_data/Esser1925/Esser1925-307.json
{"index":307,"components":["FE","MN","VA"],"conditions":{"N":1,"P":101325,"T":1273.15,"X_MN":0.13135705},"reference":"Esser1925","disabled":false,"model":"martensite_start","inputs":{"martensite_start":427.5124161074,"martensite_type":"epsilon","PAGS":null,"parent_phase":"gamma","predicted_type":false,"solutionizing_temperature":1273.15},"outputs":{"calculation_error":false,"DG":133.6655688579,"error":-16.4177331703,"error_message":[],"LC_martensite_start":443.9301492777,"PAGS_energy":0.0,"solutioning_conditions":{"N":1,"P":101325,"T":1273.15,"X_MN":0.13135705},"solutionizing_phases":["FCC_A1","",""]}}

File: libreCalphad/models/martensite_start/experimental_data/Hadfield1927/Hadfield1927-435.json
{"index":435,"components":["C","FE","MN","P","S","SI","VA"],"conditions":{"N":1,"P":101325,"T":1373.15,"X_C":0.0064400762,"X_MN":0.1438116685,"X_P":0.000784856,"X_S":0.0008787599,"X_SI":0.0051147272},"reference":"Hadfield1927","disabled":false,"model":"martensite_start","inputs":{"martensite_start":379.15,"martensite_type":"epsilon","PAGS":null,"parent_phase":"gamma","predicted_type":true,"solutionizing_temperature":1373.15},"outputs":{"calculation_error":false,"DG":349.9345764623,"error":-18.2077883816,"error_message":[],"LC_martensite_start":397.3577883816,"PAGS_energy":0.0,"solutioning_conditions":{"N":1,"P":101325,"T":1373.15,"X_C":0.0064400762,"X_MN":0.1438116685,"X_P":0.000784856,"X_S":0.0008787599,"X_SI":0.0051147272},"solutionizing_phases":["LIQUID","FCC_A1","","","","",""]}}

File: libreCalphad/models/martensite_start/experimental_data/Ishida1974a/Ishida1974a-530.json
{"index":530,"components":["FE","MN","SI","VA"],"conditions":{"N":1,"P":101325,"T":1273.15,"X_MN":0.1725,"X_SI":0.0101},"reference":"Ishida1974a","disabled":false,"model":"martensite_start","inputs":{"martensite_start":409.15,"martensite_type":"epsilon","PAGS":null,"parent_phase":"gamma","predicted_type":false,"solutionizing_temperature":1273.15},"outputs":{"calculation_error":false,"DG":202.0117202477,"error":-11.594435463,"error_message":[],"LC_martensite_start":420.744435463,"PAGS_energy":0.0,"solutioning_conditions":{"N":1,"P":101325,"T":1273.15,"X_MN":0.1725,"X_SI":0.0101},"solutionizing_phases":["FCC_A1","","",""]}}

File: libreCalphad/models/martensite_start/experimental_data/Mirzayev1981/Mirzayev1981-675.json
{"index":675,"components":["FE","VA"],"conditions":{"N":1,"P":101325,"T":1273.15},"reference":"Mirzayev1981","disabled":false,"model":"martensite_start","inputs":{"martensite_start":697.1173113951,"martensite_type":"plate","PAGS":null,"parent_phase":"gamma","predicted_type":false,"solutionizing_temperature":1273.15},"outputs":{"calculation_error":false,"DG":2087.0652499583,"error":0.2602781557,"error_message":[],"LC_martensite_start":696.8570332394,"PAGS_energy":0.0,"solutioning_conditions":{"N":1,"P":101325,"T":1273.15},"solutionizing_phases":["FCC_A1",""]}}

File: libreCalphad/models/martensite_start/experimental_data/Payson1944/Payson1944-702.json
{"index":702,"components":["C","CR","FE","MN","SI","VA"],"conditions":{"N":1,"P":101325,"T":1533.15,"X_C":0.0227543661,"X_CR":0.0103019245,"X_MN":0.0031837564,"X_SI":0.0052546605},"reference":"Payson1944","disabled":false,"model":"martensite_start","inputs":{"martensite_start":585.9277777778,"martensite_type":"plate","PAGS":null,"parent_phase":"gamma","predicted_type":false,"solutionizing_temperature":1533.15},"outputs":{"calculation_error":false,"DG":2520.803597652,"error":-17.2319430745,"error_message":[],"LC_martensite_start":603.1597208523,"PAGS_energy":0.0,"solutioning_conditions":{"N":1,"P":101325,"T":1533.15,"X_C":0.0227543661,"X_CR":0.0103019245,"X_MN":0.0031837564,"X_SI":0.0052546605},"solutionizing_phases":["FCC_A1","","","","",""]}}

File: libreCalphad/models/martensite_start/experimental_data/Shibata2006/Shibata2006-820.json
{"index":820,"components":["CO","FE","NI","VA"],"conditions":{"N":1,"P":101325,"T":1273.15,"X_CO":0.3334822629,"X_NI":0.2014353811},"reference":"Shibata2006","disabled":false,"model":"martensite_start","inputs":{"martensite_start":497.0,"martensite_type":"plate","PAGS":null,"parent_phase":"gamma","predicted_type":false,"solutionizing_temperature":1273.15},"outputs":{"calculation_error":false,"DG":1377.0351497983,"error":80.4396274567,"error_message":["Solution phase is Fe-poor."],"LC_martensite_start":416.5603725433,"PAGS_energy":0.0,"solutioning_conditions":{"N":1,"P":101325,"T":1273.15,"X_CO":0.3334822629,"X_NI":0.2014353811},"solutionizing_phases":["FCC_A1","","",""]}}
